Repository: CederGroupHub/alab_gpss_public

# A-Lab GPSS

This repository contains the code used to operate the A-Lab GPSS platform.
It includes both:
- Lab hardware control/orchestration code
- AI-assisted and analysis workflows used around experiment execution

## Repository map

- `src/alab_gpss/`: Core GPSS application code
- `src/daemon/`: Raspberry Pi daemons for operational monitoring and trigger devices
- `scripts/`: Analysis and agentic workflow scripts
- `post_analysis/`: Post-analysis scripts/notebooks used for manuscript figures
- `data/`: Raw experiment data and dataset index files

## Where to start

- If you want to run the GPSS stack (backend/UI + task system), start with:
  - [`src/alab_gpss/README.md`](src/alab_gpss/README.md)
- If you want to understand/operate lab-side daemons, see:
  - [`src/daemon/README.md`](src/daemon/README.md)
- If you want to run analysis or agent workflows, see:
  - [`scripts/README.md`](scripts/README.md)
- If you want to reproduce post-analysis figures, see:
  - [`post_analysis/README.md`](post_analysis/README.md)
- If you are exploring raw experiment artifacts, see:
  - [`data/README.md`](data/README.md)

## Typical workflow in this repository

1. Run the core GPSS services (`src/alab_gpss`).
2. Submit or execute experiments.
3. Run analysis/agent workflows (`scripts/`).
4. Run manuscript post-analysis (`post_analysis/`).

# Data

This folder contains the raw experiment data produced by A-Lab GPSS.

## What is in this folder

- `dataset.json`: Consolidated dataset used by the agentic workflows.
- `NNN_<composition>/` directories: Per-sample experiment artifacts (for example, XRD patterns, EIS files, and refinement outputs).

## Directory naming

Sample directories follow a numbered prefix plus composition pattern, for example:
- `000_Li2MgCl4`
- `231_Li3YCl6`

The numeric prefix is the sample index used across scripts and analysis.

## Contents of each sample folder

Each sample folder (`NNN_<composition>/`) contains the same core artifact types:

- `pattern.xrdml`
  - Raw XRD measurement file for that sample
- `eis_data.csv`
  - EIS measurement data table
- `manual_refinement.lst`
  - Result file of manual XRD refinement
- `manual_refinement.png`
  - Plot/image generated from manual refinement
- `auto_refinement.png`
  - Plot/image generated from automated refinement
- `phases/`
  - CIF reference files used during phase analysis/refinement
  - Commonly includes `spinel.cif` and/or additional references (for example `LiCl_...cif`, `MnCl2_...cif`, `Li3YCl6_...cif`)
  - The spinel refers to a generated structure of spinel structure with the target composition.
-

File: data/121_Li1.4Hf0.2Sc0.2Zn0.6Cl4/eis_data.csv
Process,Time [s],Voltage [V],Current [A],abs( Voltage ) [V],abs( Current ) [A],Impedance phase,Impedance modulus,Voltage_ce [V],abs( Voltage_ce ) [V],abs( Current_ce ) [A],Impedance_ce phase,Impedance_ce modulus,Frequency [Hz],Sample Height [mm]
1.0,0.1659999936819076,-0.0527347028255462,-1.4255070368562886e-07,0.0093228286132216,0.0001861069031292,1.0188446044921875,50.09394308574701,0.0002511949569452,0.0005406804266385,0.0001256079704035,1.5833052396774292,4.304507308745401,6999983.5,0.13
1.0,0.3240000009536743,-0.0313077457249164,-1.558751563379701e-07,0.0060370601713657,0.0002946855966001,0.4920177161693573,20.48644467532878,0.0002641080063767,0.0011905272258445,0.0002238250453956,1.569509744644165,5.319008083926159,5358937.0,0.13
1.0,0.4819999933242798,-0.0042675076983869,-1.139421570428567e-07,0.0090217823162674,0.0003845561004709,-1.6277350187301636,23.46025015652852,0.0002932042989414,0.0016484489897266,0.0002819731016643,1.8591506481170652,5.846121420790499,4102609.0,0.13
1.0,0.6389999985694885,0.0305229555815458,-4.175447259058274e-07,0.0463137552142143,0.0007484183879569,-1.2729344367980957,61.8821717363796,0.000348126690369,0.0021058407146483,0.0004409786779433,2.332414388656616,4.775379899249679,3140812.25,0.13
1.0,0.796999990940094,-0.0071987155824899,-2.8831982490373775e-07,0.0626613423228263,0.0005644672783091,-1.621455192565918,111.00969840187248,0.0002867477596737,0.0012098541483283,0.0002556882100179,2.718122720718384,4.731755712331168,2404484.0,0.13
1.0,0.9539999961853028,-0.0034371602814644,-2.9916162702647853e-07,0.106111355125904,0.0007527475827373,-1.3234381675720217,140.96538807873893,0.0002965583407785,0.0003943814372178,0.0001175138968392,2.9651029109954834,3.3560408413430087,1840781.125,0.13
1.0,1.1119999885559082,-0.001571096596308,-2.615331027300272e-07,0.1459265649318695,0.0007692773942835,-1.3556170463562012,189.69303662922871,0.0002928688772954,0.0006166872335597,0.0002051101619144,-3.10230016708374,3.006614727440381,1409249.875,0.13
1.0,1.2690000534057615,-0.0008408607100136,-1.674315086575007e-07,0.2126875817775726,0.0007641112315468,-1.3635270595550537,278.34636240984554,0.0002898502571042,0.0010189192835241,0.0003793302457779,-2.90836238861084,2.6861008181260746,1078859.25,0.13
1.0,1.4259999990463257,-0.0003776248486246,-4.476515869100695e-08,0.2490478605031967,0.0006931789102964,-1.2175462245941162,359.28366660304386,0.0002789496211335,0.0004684547020588,0.0001488046982558,-2.995828151702881,3.148117684116255,825937.4375,0.13
1.0,1.5839999914169312,0.0001814471324905,-3.944050206428074e-07,0.3476978838443756,0.0010308920172974,-1.0803065299987793,337.2786654764183,0.000284567620838,0.0032104384154081,0.0015399603871628,-2.0001070499420166,2.084753895080941,632312.4375,0.13
1.0,1.741000056266785,0.0003958364250138,-2.260748033222626e-07,0.4671730399131775,0.0010874927975237,-1.1616822481155396,429.5872496599045,0.0002629340742714,0.003280243370682,0.0026403975207358,-1.916757345199585,1.2423293632573251,484078.09375,0.13
1.0,1.8980000019073489,0.0004733561945613,-2.893609405418829e-07,0.6063801646232605,0.0011354277376085,-1.1065106391906738,534.0543872042653,0.0002662880870047,0.0033910183701664,0.0059834555722773,-1.847909688949585,0.5667324390069461,370593.71875,0.13
1.0,2.055000066757202,0.000599208055064,7.1028547488083404e-09,0.7524974346160889,0.001202406710945,-1.1072170734405518,625.8260435228606,0.0002700613986235,0.0032850578427314,0.0131618827581405,-2.8791933059692383,0.2495887482890457,283703.09375,0.13
1.0,2.211999893188477,0.0005902380216866,-1.7769174576187654e-07,0.8796461820602417,0.0011803588131442,-1.1227582693099976,745.2362555052393,0.0002460800169501,0.0028744884766638,0.0073913796804845,2.649826765060425,0.3888974184688878,217203.125,0.13
1.0,2.36899995803833,0.0005626121419481,-8.913995941384202e-08,0.9455867409706116,0.0010535569163039,-1.1444213390350342,897.5184219642352,0.000245912320679,0.0024802202824503,0.0035720919258892,2.261378765106201,0.6943327142491946,166281.25,0.13
1.0,2.526000022888184,0.0004207486053928,-1.253620212082751e-07,0.9591289162635804,0.0008766609826125,-1.1700443029403689,1094.0704962199854,0.0002683844068087,0.0019893296994268,0.0018122080946341,2.306208848953247,1.097738005539885,127296.859375,0.13
1.0,2.683000087738037,0.0005941794952377,-6.453688428109673e-08,0.9496665000915528,0.0007024395745247,-1.1921885013580322,1351.954722559667,0.0002410489832982,0.0015549829695373,0.001104004564695,2.393874406814575,1.408493242930461,97453.1171875,0.13
1.0,2.8410000801086426,0.0005645403289236,-5.9492947457329144e-08,0.9359250068664552,0.0005549356574192,-1.2045044898986816,1686.5468894519895,0.0002357663761358,0.0012443187879398,0.0007205004803836,2.481360912322998,1.727020067047425,74609.375,0.13
1.0,2.997999906539917,0.0007603566045872,-2.072721372314845e-07,0.9249261617660522,0.0004368581867311,-1.204444408416748,2117.2229109107707,0.0002349278656765,0.0010244117584079,0.0005053267814218,2.5780792236328125,2.0272263336715257,57109.375,0.13
1.0,3.1560001373291016,0.0006770168547518,-4.306866685510614e-08,0.9178885221481324,0.0003458790888544,-1.1934338808059692,2653.784376465955,0.0002341732033528,0.0008655461715534,0.0003698492946568,2.7074458599090576,2.340267195470543,43718.74609375,0.13
1.0,3.312999963760376,0.0006981448386795,-1.1243730568821777e-07,0.9128822088241576,0.0002707726089283,-1.1513631343841553,3371.39791368487,0.0002377787895966,0.0007387661025859,0.0002745122474152,2.8506064414978027,2.6911954185723346,33468.75,0.13
1.0,3.470999956130981,0.0009617487667128,-2.575829398665519e-07,0.9102426171302797,0.0002174265682697,-1.107248306274414,4186.436939946886,0.0002236079744761,0.0006359472754411,0.0002144378959201,3.009509563446045,2.9656478054513893,25624.99609375,0.13
1.0,3.628999948501587,0.000725646095816,-1.930645225911576e-07,0.9086524844169616,0.0001761365565471,-1.045412540435791,5158.795551755898,0.0002100241108564,0.0005319635383784,0.0001707315241219,-3.0712900161743164,3.11578978231644,19625.0,0.13
1.0,3.794000148773194,0.0007208245224319,-1.575821926280696e-07,0.9084722995758056,0.0001447095273761,-0.9682835340499878,6277.902471581136,0.0002407974243396,0.0004451653221622,0.0001383982162224,-2.795662879943848,3.216553900137036,15022.91015625,0.13
1.0,3.999000072479248,0.0006111154216341,-7.131664858661679e-08,0.9085331559181212,0.0001219103796756,-0.8764137029647827,7452.467610510984,0.0002636887365952,0.000359524419764,0.0001163979104603,-2.573859930038452,3.0887532116522176,11516.697265625,0.13
1.0,4.25600004196167,0.0006428507040254,-9.707311932061202e-08,0.9093229174613952,0.0001047689002007,-0.7773538827896118,8679.321017203025,0.0002454092318657,0.0002722153731156,0.0001003101206151,-2.5497817993164062,2.713737870577618,8801.966796875,0.13
1.0,4.583000183105469,0.0006426824256777,-1.4088755051488988e-07,0.9108501076698304,9.306531137553976e-05,-0.6753357648849487,9787.213884605646,0.0002613409305922,0.0002349616697756,8.899046224541962e-05,-2.294764995574951,2.6403017115213485,6740.5849609375,0.13
1.0,5.005000114440918,0.0003984046343248,3.384711533271911e-08,0.9135602712631226,8.461626566713676e-05,-0.5782198905944824,10796.508969763374,0.0002775241737253,0.00016493248404,8.073656499618664e-05,-2.2251229286193848,2.04284742666259,5159.66845703125,0.13
1.0,5.427999973297119,0.000563450390473,1.1234335772769557e-07,0.9175525903701782,7.906485552666709e-05,-0.4922846555709839,11605.062505435237,0.0002610893570818,0.0001356712455162,7.559137884527445e-05,-1.9904173612594604,1.7947978670157472,3951.206787109375,0.13
1.0,5.85099983215332,0.0008357322658412,-1.7195517898471738e-07,0.9234004616737366,7.533455936936662e-05,-0.414089024066925,12257.328766553055,0.0002636887365952,0.0001153677876573,7.230635674204677e-05,-1.8873639106750488,1.5955414275522228,3022.096923828125,0.13
1.0,6.27400016784668,0.0005929635954089,7.512613109383892e-08,0.9320842027664183,7.302232552319765e-05,-0.355398952960968,12764.3730337007,0.0002826390555128,7.439531327690929e-05,6.921739259269089e-05,-1.7802250385284424,1.0748066416585182,2312.779296875,0.13
1.0,6.697000026702881,0.000659619225189,-2.2575876812425122e-07,0.9427756667137146,7.16408685548231e-05,-0.3148740530014038,13159.746464997928,0.0002797881315927,6.715495692333207e-05,6.855613901279867e-05,-1.5729447603225708,0.9795615373087884,1772.8358154296875,0.13
1.0,7.119999885559082,0.0006337955710478,1.0211142864591238e-07,0.9551286101341248,7.056628237478435e-05,-0.2863308191299438,13535.19808598311,0.0002710676344577,5.224147389526479e-05,6.691485032206401e-05,-1.2524042129516602,0.7807156953026774,1357.1678466796875,0.13
1.0,7.543000221252441,0.0005158697604201,-1.3900638862196504e-07,0.9674916863441468,6.997009040787816e-05,-0.2652510106563568,13827.217897023236,0.0002722415374591,3.837149415630847e-05,6.640507490374148e-05,-1.086947679519653,0.5778397842624299,1039.0057373046875,0.13
1.0,7.966000080108643,0.0005201878375373,-5.18252960546306e-08,0.977940797805786,6.922589091118425e-05,-0.2613130807876587,14126.806963892586,0.000273163896054,4.4175321818329394e-05,6.696047057630494e-05,-1.2809937000274658,0.6597223920042395,794.2393188476562,0.13
1.0,8.388999938964844,0.0009850159985944,-8.12896203683522e-08,0.9863852858543396,6.811278581153601e-05,-0.267038345336914,14481.646494148814,0.0001463812077417,3.940561873605475e-05,6.622725777560845e-05,-1.1872053146362305,0.5950060452384889,609.4149780273438,0.13
1.0,8.812000274658203,0.0007979615475051,1.3234061846389976e-08,0.9923384189605712,6.651584408245981e-05,-0.2804973125457763,14918.82772667468,0.0001747228379826,2.9311464459169656e-05,6.433307862607762e-05,-0.8919366598129272,0.455620422419644,465.7454528808594,0.13
1.0,9.232999801635742,0.0008650368545204,-1.4862320085740066e-07,0.9961619973182678,6.490462692454457e-05,-0.3000883162021637,15348.089104284729,0.0001507414563093,3.4542183129815385e-05,6.289370503509417e-05,-0.899208664894104,0.5492152690088957,356.4826965332031,0.13
1.0,9.657999992370604,0.0008149823406711,-1.1155556478570361e-07,0.998803436756134,6.2660408730153e-05,-0.3320510685443878,15939.944488033589,0.0001729619689285,2.6039157091872767e-05,6.195162131916732e-05,-1.435849905014038,0.420314376563644,273.33795166015625,0.13
1.0,10.083000183105469,0.0009479162981733,-1.6142686831699393e-07,1.0001606941223145,6.028317147865892e-05,-0.3687438368797302,16591.043065416445,0.0001745551417116,2.5421981263207272e-05,5.732176214223728e-05,-1.033238172531128,0.443496157709276,209.26370239257807,0.13
1.0,10.505999565124512,0.000832253776025,-4.60304150351476e-08,1.0007466077804563,5.756281461799517e-05,-0.4036116600036621,17385.29664370521,0.0001530892768641,2.0088244127691723e-05,5.405249248724431e-05,-0.7751726508140564,0.3716432527590155,160.2567596435547,0.13
1.0,10.937000274658203,0.0007810678798705,-9.580841719980526e-08,1.00119149684906,5.425524432212114e-05,-0.4461109042167663,18453.3589214868,0.0001959371438715,2.041333937086165e-05,5.1355978939682245e-05,-0.5697148442268372,0.3974871045655108,122.6834945678711,0.13
1.0,11.366999626159668,0.0009114437270909,-5.6113055535433887e-08,1.0018417835235596,5.1083970902254805e-05,-0.4948099255561828,19611.66616120164,0.0001923315430758,2.2930127670406364e-05,4.948268178850413e-05,-0.9297525882720948,0.4633970278412339,93.71041870117188,0.13
1.0,11.781000137329102,0.000921337516047,-1.608497797178643e-07,1.0019086599349976,4.70682789455168e-05,-0.5310617089271545,21286.282022224404,0.0001779930316843,1.784421874617692e-05,4.467018152354285e-05,-0.7971726059913635,0.3994660003065434,71.7684555053711,0.13
1.0,12.204999923706056,0.0008147307671606,-4.15955341281915e-08,1.0018951892852783,4.348019137978554e-05,-0.5776344537734985,23042.566223640668,0.000155772519065,3.339234535815194e-05,4.304508911445737e-05,-1.0706968307495115,0.7757527291757098,54.94721221923828,0.13
1.0,12.609999656677246,0.0009855590760707,-1.1737131444533588e-07,1.00167715549469,4.031174830743112e-05,-0.6269015073776245,24848.268744276706,0.0001407631934853,2.3511811377829872e-05,3.9584625483257696e-05,-1.1298470497131348,0.5939632140204076,42.11589431762695,0.13
1.0,13.008000373840332,0.0010307090124115,-1.4793528180234716e-07,1.0021498203277588,3.5866662074113265e-05,-0.6668351888656616,27940.983698370404,0.0001568625739309,2.3058097212924625e-05,3.490512244752608e-05,-0.3421173393726349,0.6605935059413859,32.19432830810547,0.13
1.0,13.44200038909912,0.0007796382997184,-1.1366331875706237e-07,1.0021265745162964,3.244854451622814e-05,-0.7089004516601562,30883.560093584896,0.0001511607115389,2.754519300651737e-05,3.208085036021657e-05,-0.4828112125396728,0.8586179199500312,24.660675048828125,0.13
1.0,13.894000053405762,0.001043151714839,-1.1387041531918385e-08,1.002210021018982,2.895586112572346e-05,-0.7518996596336365,34611.646211020496,0.0001491482835263,3.306381404399872e-05,2.870197749871295e-05,-0.9452866315841676,1.1519698963418588,18.87075424194336,0.13
1.0,14.336999893188477,0.0009176768362522,3.503128009896272e-09,1.002228617668152,2.55587074207142e-05,-0.7758153080940247,39212.80529452323,0.0001454588491469,2.8490052500274032e-05,2.5481103875790723e-05,-1.163358449935913,1.1180854895121743,14.467611312866213,0.13
1.0,14.730999946594238,0.0009297037031501,-2.282221203131485e-07,1.0020935535430908,2.2401763999368995e-05,-0.7968529462814331,44732.79664812634,0.0001369060482829,4.477956463233568e-05,2.2281537894741632e-05,-0.595616340637207,2.009716063759832,11.065899848937988,0.13
1.0,15.237000465393066,0.0009908537613227,-1.4495458344754297e-07,1.002198576927185,1.9520364730851725e-05,-0.8370687961578369,51341.18090238453,0.000144201083458,2.7875845262315124e-05,1.940639958775137e-05,-1.0217787027359009,1.4364253985530306,8.473396301269531,0.13
1.0,15.583000183105469,0.0008829647558741,-1.843160077896755e-07,1.0020705461502075,1.6972173398244195e-05,-0.8573346138000488,59041.96961915754,0.0001317911373917,4.1412782593397424e-05,1.6901507478905842e-05,-0.9273049235343932,2.450241947062013,6.488784790039063,0.13
1.0,16.02899932861328,0.0009879149729385,1.7293253051775537e-08,1.0018969774246216,1.4684675079479348e-05,-0.8850893974304199,68227.38480776412,0.0001595458015799,2.332469193788711e-05,1.4555753296008334e-05,-0.8721907734870911,1.6024379819822523,4.969782829284668,0.13
1.0,16.601999282836914,0.0008634777041152,7.0520114192618175e-09,1.0020872354507446,1.2521772987383883e-05,-0.8936149477958679,80027.58367048996,0.0001089626894099,0.0001130685923271,1.25120341181173e-05,-0.8436803221702576,9.036787404812063,3.814697265625,0.13
1.0,17.344999313354492,0.0008706143125891,-5.042755901740748e-08,1.0020103454589844,1.0590847523417324e-05,-0.912395477294922,94610.96888076696,0.0001127569121308,0.0001221633865498,1.0582181857898831e-05,-0.8991658687591553,11.544253178621622,2.915114164352417,0.13
1.0,18.30599975585937,0.0009045385522767,-1.3935959053412716e-08,1.0020688772201538,9.149337529379409e-06,-0.9250833988189696,109523.6539260262,0.0001144937923527,0.0001064489624695,9.138455425272696e-06,-0.9320425987243652,11.648463281354656,2.232141733169556,0.13
1.0,19.558000564575195,0.0009168158867396,-3.3675458865900516e-08,1.002047419548035,7.582364560221322e-06,-0.9379566311836244,132155.00410056594,0.0001205736771225,0.0001110018129111,7.579466910101473e-06,-0.9657691717147828,14.645068608082449,1.7087682485580444,0.13
1.0,21.1879997253418,0.0009188657277263,-2.38253381468212e-08,1.0019817352294922,6.413619303202722e-06,-0.9368737936019896,156227.19214549262,0.0001276061229873,0.0001277887495234,6.4122482399398e-06,-0.965177834033966,19.92885252437772,1.3055652379989624,0.13
1.0,23.30699920654297,0.0009511260432191,-4.65487879353077e-08,1.0020564794540403,5.423811671789736e-06,-0.9528083801269532,184751.3409556465,0.0001236854441231,0.000119457123219,5.421934929472627e-06,-0.9394508600234984,22.03219418397829,1.0016038417816162,0.13
