Repository: CederGroupHub/alab_gpss_public

# A-Lab GPSS

This repository contains the code used to operate the A-Lab GPSS platform.
It includes both:
- Lab hardware control/orchestration code
- AI-assisted and analysis workflows used around experiment execution

## Repository map

- `src/alab_gpss/`: Core GPSS application code
- `src/daemon/`: Raspberry Pi daemons for operational monitoring and trigger devices
- `scripts/`: Analysis and agentic workflow scripts
- `post_analysis/`: Post-analysis scripts/notebooks used for manuscript figures
- `data/`: Raw experiment data and dataset index files

## Where to start

- If you want to run the GPSS stack (backend/UI + task system), start with:
  - [`src/alab_gpss/README.md`](src/alab_gpss/README.md)
- If you want to understand/operate lab-side daemons, see:
  - [`src/daemon/README.md`](src/daemon/README.md)
- If you want to run analysis or agent workflows, see:
  - [`scripts/README.md`](scripts/README.md)
- If you want to reproduce post-analysis figures, see:
  - [`post_analysis/README.md`](post_analysis/README.md)
- If you are exploring raw experiment artifacts, see:
  - [`data/README.md`](data/README.md)

## Typical workflow in this repository

1. Run the core GPSS services (`src/alab_gpss`).
2. Submit or execute experiments.
3. Run analysis/agent workflows (`scripts/`).
4. Run manuscript post-analysis (`post_analysis/`).

# Data

This folder contains the raw experiment data produced by A-Lab GPSS.

## What is in this folder

- `dataset.json`: Consolidated dataset used by the agentic workflows.
- `NNN_<composition>/` directories: Per-sample experiment artifacts (for example, XRD patterns, EIS files, and refinement outputs).

## Directory naming

Sample directories follow a numbered prefix plus composition pattern, for example:
- `000_Li2MgCl4`
- `231_Li3YCl6`

The numeric prefix is the sample index used across scripts and analysis.

## Contents of each sample folder

Each sample folder (`NNN_<composition>/`) contains the same core artifact types:

- `pattern.xrdml`
  - Raw XRD measurement file for that sample
- `eis_data.csv`
  - EIS measurement data table
- `manual_refinement.lst`
  - Result file of manual XRD refinement
- `manual_refinement.png`
  - Plot/image generated from manual refinement
- `auto_refinement.png`
  - Plot/image generated from automated refinement
- `phases/`
  - CIF reference files used during phase analysis/refinement
  - Commonly includes `spinel.cif` and/or additional references (for example `LiCl_...cif`, `MnCl2_...cif`, `Li3YCl6_...cif`)
  - The spinel refers to a generated structure of spinel structure with the target composition.
-

File: data/dataset.json (part 1 of 16)
[
  {
    "sample_index": 0,
    "composition": "Li2MgCl4",
    "synthesis_temperature": 450,
    "xrd_analysis_result": {
      "weight_fractions_of_each_phases": {
        "spinel (Fd-3m)": 0.9616,
        "LiCl (Fm-3m)": 0.0384
      },
      "Rwp (%)": "8.89%",
      "missing_peaks": [
        {
          "two_theta": 30.36,
          "relative_intensity": 0.15
        }
      ],
      "extra_peaks": [
        {
          "two_theta": 100.52,
          "relative_intensity": 0.06
        }
      ]
    },
    "ionic_conductivity_room_temperature (S/cm)": 3.23e-06,
    "batch_number": null,
    "provenance": "human"
  },
  {
    "sample_index": 1,
    "composition": "Li2Co0.5Fe0.5Cl4",
    "synthesis_temperature": 450,
    "xrd_analysis_result": {
      "weight_fractions_of_each_phases": {
        "spinel (Fd-3m)": 0.8592,
        "LiCl (Fm-3m)": 0.1408
      },
      "Rwp (%)": "3.75%",
      "missing_peaks": [
        {
          "two_theta": 81.87,
          "relative_intensity": 0.09
        }
      ],
      "extra_peaks": [
        {
          "two_theta": 59.6,
          "relative_intensity": 0.09
        },
        {
          "two_theta": 50.26,
          "relative_intensity": 0.09
        }
      ]
    },
    "ionic_conductivity_room_temperature (S/cm)": 2.8e-06,
    "batch_number": null,
    "provenance": "human"
  },
  {
    "sample_index": 2,
    "composition": "Li2Mg0.5Fe0.5Cl4",
    "synthesis_temperature": 450,
    "xrd_analysis_result": {
      "weight_fractions_of_each_phases": {
        "spinel (Fd-3m)": 0.9167,
        "LiCl (Fm-3m)": 0.0833
      },
      "Rwp (%)": "5.11%",
      "missing_peaks": [],
      "extra_peaks": []
    },
    "ionic_conductivity_room_temperature (S/cm)": 1.04e-05,
    "batch_number": null,
    "provenance": "human"
  },
  {
    "sample_index": 3,
    "composition": "Li2Mn0.5Fe0.5Cl4",
    "synthesis_temperature": 450,
    "xrd_analysis_result": {
      "weight_fractions_of_each_phases": {
        "spinel (Fd-3m)": 1.0
      },
      "Rwp (%)": "3.81%",
      "missing_peaks": [
        {
          "two_theta": 30.43,
          "relative_intensity": 0.06
        },
        {
          "two_theta": 35.19,
          "relative_intensity": 0.08
        },
        {
          "two_theta": 50.46,
          "relative_intensity": 0.06
        }
      ],
      "extra_peaks": []
    },
    "ionic_conductivity_room_temperature (S/cm)": 2.07e-05,
    "batch_number": null,
    "provenance": "human"
  },
  {
    "sample_index": 4,
    "composition": "Li2Co0.5Zn0.5Cl4",
    "synthesis_temperature": 450,
    "xrd_analysis_result": {
      "weight_fractions_of_each_phases": {
        "spinel (Fd-3m)": 1.0
      },
      "Rwp (%)": "4.75%",
      "missing_peaks": [
        {
          "two_theta": 24.41,
          "relative_intensity": 0.07
        },
        {
          "two_theta": 30.37,
          "relative_intensity": 0.12
        },
        {
          "two_theta": 31.08,
          "relative_intensity": 0.2
        },
        {
          "two_theta": 35.01,
          "relative_intensity": 0.19
        },
        {
          "two_theta": 35.27,
          "relative_intensity": 0.17
        },
        {
          "two_theta": 35.64,
          "relative_intensity": 0.21
        },
        {
          "two_theta": 39.71,
          "relative_intensity": 0.07
        },
        {
          "two_theta": 45.56,
          "relative_intensity": 0.06
        },
        {
          "two_theta": 50.34,
          "relative_intensity": 0.41
        },
        {
          "two_theta": 51.3,
          "relative_intensity": 0.06
        },
        {
          "two_theta": 64.14,
          "relative_intensity": 0.21
        },
        {
          "two_theta": 62.29,
          "relative_intensity": 0.06
        }
      ],
      "extra_peaks": [
        {
          "two_theta": 15.02,
          "relative_intensity": 0.87
        },
        {
          "two_theta": 52.56,
          "relative_intensity": 0.1
        },
        {
          "two_theta": 64.57,
          "relative_intensity": 0.07
        },
        {
          "two_theta": 73.47,
          "relative_intensity": 0.06
        },
        {
          "two_theta": 62.43,
          "relative_intensity": 0.34
        }
      ]
    },
    "ionic_conductivity_room_temperature (S/cm)": 1.1e-07,
    "batch_number": null,
    "provenance": "human"
  },
  {
    "sample_index": 5,
    "composition": "Li2Co0.5Mg0.5Cl4",
    "synthesis_temperature": 450,
    "xrd_analysis_result": {
      "weight_fractions_of_each_phases": {
        "spinel (Fd-3m)": 0.9052,
        "Li2CoCl4 (Cmmm)": 0.0948
      },
      "Rwp (%)": "3.40%",
      "missing_peaks": [
        {
          "two_theta": 35.34,
          "relative_intensity": 0.22
        },
        {
          "two_theta": 50.45,
          "relative_intensity": 0.09
        },
        {
          "two_theta": 50.91,
          "relative_intensity": 0.16
        },
        {
          "two_theta": 59.21,
          "relative_intensity": 0.08
        },
        {
          "two_theta": 59.76,
          "relative_intensity": 0.09
        },
        {
          "two_theta": 62.69,
          "relative_intensity": 0.11
        },
        {
          "two_theta": 70.4,
          "relative_intensity": 0.06
        },
        {
          "two_theta": 73.65,
          "relative_intensity": 0.17
        },
        {
          "two_theta": 83.45,
          "relative_intensity": 0.08
        },
        {
          "two_theta": 84.25,
          "relative_intensity": 0.08
        },
        {
          "two_theta": 94.52,
          "relative_intensity": 0.15
        }
      ],
      "extra_peaks": [
        {
          "two_theta": 15.18,
          "relative_intensity": 0.45
        },
        {
          "two_theta": 83.75,
          "relative_intensity": 0.18
        },
        {
          "two_theta": 62.41,
          "relative_intensity": 0.18
        },
        {
          "two_theta": 93.9,
          "relative_intensity": 0.15
        },
        {
          "two_theta": 59.5,
          "relative_intensity": 0.14
        },
        {
          "two_theta": 73.39,
          "relative_intensity": 0.07
        },
        {
          "two_theta": 81.2,
          "relative_intensity": 0.05
        }
      ]
    },
    "ionic_conductivity_room_temperature (S/cm)": 2.8e-06,
    "batch_number": null,
    "provenance": "human"
  },
  {
    "sample_index": 6,
    "composition": "Li2Co0.5Mn0.5Cl4",
    "synthesis_temperature": 450,
    "xrd_analysis_result": {
      "weight_fractions_of_each_phases": {
        "spinel (Fd-3m)": 1.0
      },
      "Rwp (%)": "3.92%",
      "missing_peaks": [
        {
          "two_theta": 15.51,
          "relative_intensity": 0.07
        },
        {
          "two_theta": 30.35,
          "relative_intensity": 0.11
        },
        {
          "two_theta": 35.13,
          "relative_intensity": 0.27
        },
        {
          "two_theta": 50.35,
          "relative_intensity": 0.18
        },
        {
          "two_theta": 84.36,
          "relative_intensity": 0.06
        },
        {
          "two_theta": 94.58,
          "relative_intensity": 0.05
        }
      ],
      "extra_peaks": [
        {
          "two_theta": 52.16,
          "relative_intensity": 0.06
        }
      ]
    },
    "ionic_conductivity_room_temperature (S/cm)": 7.57e-06,
    "batch_number": null,
    "provenance": "human"
  },
  {
    "sample_index": 7,
    "composition": "Li2Mg0.5Mn0.5Cl4",
    "synthesis_temperature": 450,
    "xrd_analysis_result": {
      "weight_fractions_of_each_phases": {
        "spinel (Fd-3m)": 0.9405,
        "LiCl (Fm-3m)": 0.0595
      },
      "Rwp (%)": "6.17%",
      "missing_peaks": [],
      "extra_peaks": [
        {
          "two_theta": 14.83,
          "relative_intensity": 0.31
        }
      ]
    },
    "ionic_conductivity_room_temperature (S/cm)": 5.41e-06,
    "batch_number": null,
    "provenance": "human"
  },
  {
    "sample_index": 8,
    "composition": "Li2ZnCl4",
    "synthesis_temperature": 250,
    "xrd_analysis_result": {
      "weight_fractions_of_each_phases": {
        "Li2ZnCl4 (Pnma)": 1.0
      },
      "Rwp (%)": "9.19%",
      "missing_peaks": [
        {
          "two_theta": 17.36,
          "relative_intensity": 0.43
        },
        {
          "two_theta": 22.18,
          "relative_intensity": 0.38
        },
        {
          "two_theta": 22.94,
          "relative_intensity": 0.18
        },
        {
          "two_theta": 27.18,
          "relative_intensity": 0.17
        },
        {
          "two_theta": 28.88,
          "relative_intensity": 0.28
        },
        {
          "two_theta": 33.32,
          "relative_intensity": 0.09
        },
        {
          "two_theta": 50.22,
          "relative_intensity": 0.27
        },
        {
          "two_theta": 30.16,
          "relative_intensity": 0.58
        },
        {
          "two_theta": 37.23,
          "relative_intensity": 0.32
        },
        {
          "two_theta": 52.29,
          "relative_intensity": 0.89
        },
        {
          "two_theta": 51.25,
          "relative_intensity": 0.53
        },
        {
          "two_theta": 41.86,
          "relative_intensity": 0.35
        },
        {
          "two_theta": 53.96,
          "relative_intensity": 0.64
        },
        {
          "two_theta": 55.84,
          "relative_intensity": 0.35
        },
        {
          "two_theta": 99.81,
          "relative_intensity": 0.09
        }
      ],
      "extra_peaks": [
        {
          "two_theta": 92.12,
          "relative_intensity": 0.07
        },
        {
          "two_theta": 59.9,
          "relative_intensity": 0.05
        },
        {
          "two_theta": 30.16,
          "relative_intensity": 0.11
        },
        {
          "two_theta": 37.22,
          "relative_intensity": 0.05
        },
        {
          "two_theta": 52.39,
          "relative_intensity": 0.05
        }
      ]
    },
    "ionic_conductivity_room_temperature (S/cm)": 3.4e-08,
    "batch_number": null,
    "provenance": "human"
  },
  {
    "sample_index": 9,
    "composition": "Li2Zn0.5Mg0.5Cl4",
    "synthesis_temperature": 250,
    "xrd_analysis_result": {
      "weight_fractions_of_each_phases": {
        "spinel (Fd-3m)": 0.8648,
        "ZnCl2 (P12_1/c1)": 0.1352
      },
      "Rwp (%)": "12.85%",
      "missing_peaks": [
        {
          "two_theta": 31.82,
          "relative_intensity": 0.06
        },
        {
          "two_theta": 34.91,
          "relative_intensity": 0.15
        },
        {
          "two_theta": 36.5,
          "relative_intensity": 0.05
        },
        {
          "two_theta": 49.86,
          "relative_intensity": 0.08
        },
        {
          "two_theta": 31.48,
          "relative_intensity": 0.08
        },
        {
          "two_theta": 15.09,
          "relative_intensity": 0.1
        }
      ],
      "extra_peaks": []
    },
    "ionic_conductivity_room_temperature (S/cm)": 1.09e-08,
    "batch_number": null,
    "provenance": "human"
  },
  {
    "sample_index": 10,
    "composition": "Li2Zn0.5Mn0.5Cl4",
    "synthesis_temperature": 250,
    "xrd_analysis_result": {
      "weight_fractions_of_each_phases": {
        "spinel (Fd-3m)": 0.5758,
        "LiCl (Fm-3m)": 0.3934,
        "MnCl2 (R-3m)": 0.0308
      },
      "Rwp (%)": "7.49%",
      "missing_peaks": [
        {
          "two_theta": 20.1,
          "relative_intensity": 0.06
        },
        {
          "two_theta": 23.29,
          "relative_intensity": 0.06
        },
        {
          "two_theta": 25.08,
          "relative_intensity": 0.09
        },
        {
          "two_theta": 27.23,
          "relative_intensity": 0.1
        },
        {
          "two_theta": 29.33,
          "relative_intensity": 0.17
        },
        {
          "two_theta": 30.44,
          "relative_intensity": 0.2
        },
        {
          "two_theta": 31.33,
          "relative_intensity": 0.08
        },
        {
          "two_theta": 32.35,
          "relative_intensity": 0.24
        },
        {
          "two_theta": 32.64,
          "relative_intensity": 0.24
        },
        {
          "two_theta": 33.2,
          "relative_intensity": 0.07
        },
        {
          "two_theta": 37.92,
          "relative_intensity": 0.18
        },
        {
          "two_theta": 39.26,
          "relative_intensity": 0.17
        },
        {
          "two_theta": 40.44,
          "relative_intensity": 0.22
        },
        {
          "two_theta": 42.48,
          "relative_intensity": 0.06
        },
        {
          "two_theta": 43.75,
          "relative_intensity": 0.23
        },
        {
          "two_theta": 44.67,
          "relative_intensity": 0.1
        },
        {
          "two_theta": 47.13,
          "relative_intensity": 0.06
        },
        {
          "two_theta": 47.53,
          "relative_intensity": 0.19
        },
        {
          "two_theta": 49.07,
          "relative_intensity": 0.17
        },
        {
          "two_theta": 34.49,
          "relative_intensity": 0.05
        },
        {
          "two_theta": 49.32,
          "relative_intensity": 0.06
        }
      ],
      "extra_peaks": [
        {
          "two_theta": 29.7,
          "relative_intensity": 0.4
        },
        {
          "two_theta": 61.71,
          "relative_intensity": 0.23
        },
        {
          "two_theta": 82.94,
          "relative_intensity": 0.21
        },
        {
          "two_theta": 93.02,
          "relative_intensity": 0.18
        },
        {
          "two_theta": 45.24,
          "relative_intensity": 0.12
        },
        {
          "two_theta": 51.94,
          "relative_intensity": 0.09
        },
        {
          "two_theta": 58.82,
          "relative_intensity": 0.08
        },
        {
          "two_theta": 63.86,
          "relative_intensity": 0.07
        },
        {
          "two_theta": 34.43,
          "relative_intensity": 1.0
        },
        {
          "two_theta": 49.51,
          "relative_intensity": 0.78
        },
        {
          "two_theta": 14.71,
          "relative_intensity": 0.57
        }
      ]
    },
    "ionic_conductivity_room_temperature (S/cm)": 1e-08,
    "batch_number": null,
    "provenance": "human"
  },
  {
    "sample_index": 11,
    "composition": "Li2Fe0.5Zn0.5Cl4",
    "synthesis_temperature": 250,
    "xrd_analysis_result": {
      "weight_fractions_of_each_phases": {
        "spinel (Fd-3m)": 0.9577,
        "Li3.66Fe2.17Cl8 (Cmmm)": 0.0423
      },
      "Rwp (%)": "7.95%",
      "missing_peaks": [
        {
          "two_theta": 17.4,
          "relative_intensity": 0.08
        },
        {
          "two_theta": 27.67,
          "relative_intensity": 0.11
        },
        {
          "two_theta": 28.19,
          "relative_intensity": 0.05
        },
        {
          "two_theta": 30.0,
          "relative_intensity": 0.18
        },
        {
          "two_theta": 31.52,
          "relative_intensity": 0.31
        },
        {
          "two_theta": 31.88,
          "relative_intensity": 0.06
        },
        {
          "two_theta": 32.63,
          "relative_intensity": 0.18
        },
        {
          "two_theta": 46.58,
          "relative_intensity": 0.14
        },
        {
          "two_theta": 48.14,
          "relative_intensity": 0.22
        },
        {
          "two_theta": 49.24,
          "relative_intensity": 0.11
        },
        {
          "two_theta": 50.91,
          "relative_intensity": 0.19
        },
        {
          "two_theta": 53.27,
          "relative_intensity": 0.19
        },
        {
          "two_theta": 63.59,
          "relative_intensity": 0.14
        },
        {
          "two_theta": 74.95,
          "relative_intensity": 0.08
        },
        {
          "two_theta": 81.57,
          "relative_intensity": 0.09
        },
        {
          "two_theta": 84.11,
          "relative_intensity": 0.07
        },
        {
          "two_theta": 85.32,
          "relative_intensity": 0.1
        },
        {
          "two_theta": 94.43,
          "relative_intensity": 0.12
        },
        {
          "two_theta": 95.71,
          "relative_intensity": 0.11
        },
        {
          "two_theta": 62.47,
          "relative_intensity": 0.08
        },
        {
          "two_theta": 62.47,
          "relative_intensity": 0.08
        }
      ],
      "extra_peaks": [
        {
          "two_theta": 83.84,
          "relative_intensity": 0.23
        },
        {
          "two_theta": 93.95,
          "relative_intensity": 0.23
        },
        {
          "two_theta": 52.76,
          "relative_intensity": 0.11
        },
        {
          "two_theta": 64.68,
          "relative_intensity": 0.07
        },
        {
          "two_theta": 17.68,
          "relative_intensity": 0.07
        },
        {
          "two_theta": 72.63,
          "relative_intensity": 0.05
        },
        {
          "two_theta": 62.55,
          "relative_intensity": 0.34
        },
        {
          "two_theta": 62.38,
          "relative_intensity": 0.07
        }
      ]
    },
    "ionic_conductivity_room_temperature (S/cm)": 3.25e-08,
    "batch_number": null,
    "provenance": "human"
  },
  {
    "sample_index": 12,
    "composition": "Li1.6Mn0.8Zr0.2Cl4",
    "synthesis_temperature": 450,
    "xrd_analysis_result": {
      "weight_fractions_of_each_phases": {
        "spinel (Fd-3m)": 1.0
      },
      "Rwp (%)": "5.80%",
      "missing_peaks": [
        {
          "two_theta": 30.11,
          "relative_intensity": 0.18
        },
        {
          "two_theta": 32.51,
          "relative_intensity": 0.14
        },
        {
          "two_theta": 44.0,
          "relative_intensity": 0.06
        },
        {
          "two_theta": 59.73,
          "relative_intensity": 0.05
        }
      ],
      "extra_peaks": []
    },
    "ionic_conductivity_room_temperature (S/cm)": 7.93e-06,
    "batch_number": null,
    "provenance": "human"
  },
  {
    "sample_index": 13,
    "composition": "Li1.6Co0.8Zr0.2Cl4",
    "synthesis_temperature": 450,
    "xrd_analysis_result": {
      "weight_fractions_of_each_phases": {
        "spinel (Fd-3m)": 1.0
      },
      "Rwp (%)": "3.49%",
      "missing_peaks": [
        {
          "two_theta": 30.04,
          "relative_intensity": 0.09
        },
        {
          "two_theta": 34.83,
          "relative_intensity": 0.15
        },
        {
          "two_theta": 35.96,
          "relative_intensity": 0.1
        },
        {
          "two_theta": 51.42,
          "relative_intensity": 0.13
        }
      ],
      "extra_peaks": [
        {
          "two_theta": 15.18,
          "relative_intensity": 0.41
        },
        {
          "two_theta": 52.92,
          "relative_intensity": 0.07
        }
      ]
    },
    "ionic_conductivity_room_temperature (S/cm)": 2.1e-07,
    "batch_number": null,
    "provenance": "human"
  },
  {
    "sample_index": 14,
    "composition": "Li1.6Zn0.8Zr0.2Cl4",
    "synthesis_temperature": 450,
    "xrd_analysis_result": {
      "weight_fractions_of_each_phases": {
        "Li2ZnCl4 (Pnma)": 0.6435,
        "spinel (Fd-3m)": 0.3565
      },
      "Rwp (%)": "7.13%",
      "missing_peaks": [
        {
          "two_theta": 17.18,
          "relative_intensity": 0.16
        },
        {
          "two_theta": 26.92,
          "relative_intensity": 0.65
        },
        {
          "two_theta": 32.75,
          "relative_intensity": 0.55
        },
        {
          "two_theta": 33.18,
          "relative_intensity": 1.24
        },
        {
          "two_theta": 50.68,
          "relative_intensity": 0.16
        },
        {
          "two_theta": 30.42,
          "relative_intensity": 2.19
        },
        {
          "two_theta": 48.37,
          "relative_intensity": 0.33
        }
      ],
      "extra_peaks": [
        {
          "two_theta": 14.86,
          "relative_intensity": 1.0
        },
        {
          "two_theta": 18.26,
          "relative_intensity": 0.74
        },
        {
          "two_theta": 94.28,
          "relative_intensity": 0.21
        },
        {
          "two_theta": 13.81,
          "relative_intensity": 0.2
        },
        {
          "two_theta": 38.07,
          "relative_intensity": 0.15
        },
        {
          "two_theta": 18.74,
          "relative_intensity": 0.13
        }
      ]
    },
    "ionic_conductivity_room_temperature (S/cm)": 1.35e-08,
    "batch_number": null,
    "provenance": "human"
  },
  {
    "sample_index": 15,
    "composition": "Li1.6Mg0.8Zr0.2Cl4",
    "synthesis_temperature": 450,
    "xrd_analysis_result": {
      "weight_fractions_of_each_phases": {
        "spinel (Fd-3m)": 0.7138,
        "LiCl (Fm-3m)": 0.2346,
        "MgCl2 (R-3m)": 0.0515
      },
      "Rwp (%)": "11.00%",
      "missing_peaks": [
        {
          "two_theta": 60.06,
          "relative_intensity": 0.08
        }
      ],
      "extra_peaks": []
    },
    "ionic_conductivity_room_temperature (S/cm)": 1.27e-06,
    "batch_number": null,
    "provenance": "human"
  },
  {
    "sample_index": 16,
    "composition": "Li1.4Mn0.8Nb0.2Cl4",
    "synthesis_temperature": 450,
    "xrd_analysis_result": {
      "weight_fractions_of_each_phases": {
        "spinel (Fd-3m)": 0.9456,
        "LiCl (Fm-3m)": 0.0544
      },
      "Rwp (%)": "5.25%",
      "missing_peaks": [
        {
          "two_theta": 10.95,
          "relative_intensity": 0.06
        },
        {
          "two_theta": 15.17,
          "relative_intensity": 0.11
        }
      ],
      "extra_peaks": []
    },
    "ionic_conductivity_room_temperature (S/cm)": 8.36e-06,
    "batch_number": null,
    "provenance": "human"
  },
  {
    "sample_index": 17,
    "composition": "Li1.4Co0.8Nb0.2Cl4",
    "synthesis_temperature": 450,
    "xrd_analysis_result": {
      "weight_fractions_of_each_phases": {
        "spinel (Fd-3m)": 1.0
      },
      "Rwp (%)": "3.04%",
      "missing_peaks": [
        {
          "two_theta": 15.53,
          "relative_intensity": 0.2
        },
        {
          "two_theta": 18.16,
          "relative_intensity": 0.07
        },
        {
          "two_theta": 29.65,
          "relative_intensity": 0.08
        },
        {
          "two_theta": 35.89,
          "relative_intensity": 0.27
        },
        {
          "two_theta": 47.14,
          "relative_intensity": 0.06
        },
        {
          "two_theta": 51.55,
          "relative_intensity": 0.25
        },
        {
          "two_theta": 54.09,
          "relative_intensity": 0.07
        },
        {
          "two_theta": 74.2,
          "relative_intensity": 0.28
        },
        {
          "two_theta": 81.98,
          "relative_intensity": 0.09
        }
      ],
      "extra_peaks": [
        {
          "two_theta": 74.41,
          "relative_intensity": 0.07
        },
        {
          "two_theta": 73.77,
          "relative_intensity": 0.06
        }
      ]
    },
    "ionic_conductivity_room_temperature (S/cm)": 2.96e-07,
    "batch_number": null,
    "provenance": "human"
  },
  {
    "sample_index": 18,
    "composition": "Li1.4Zn0.8Nb0.2Cl4",
    "synthesis_temperature": 450,
    "xrd_analysis_result": {
      "weight_fractions_of_each_phases": {
        "Li2ZnCl4 (Pnma)": 0.8479,
        "spinel (Fd-3m)": 0.1521
      },
      "Rwp (%)": "8.31%",
      "missing_peaks": [
        {
          "two_theta": 17.35,
          "relative_intensity": 0.86
        },
        {
          "two_theta": 27.25,
          "relative_intensity": 0.18
        },
        {
          "two_theta": 27.4,
          "relative_intensity": 0.1
        },
        {
          "two_theta": 37.74,
          "relative_intensity": 0.11
        },
        {
          "two_theta": 48.26,
          "relative_intensity": 0.32
        },
        {
          "two_theta": 51.42,
          "relative_intensity": 0.06
        },
        {
          "two_theta": 74.69,
          "relative_intensity": 0.12
        },
        {
          "two_theta": 92.3,
          "relative_intensity": 0.13
        },
        {
          "two_theta": 93.99,
          "relative_intensity": 0.16
        }
      ],
      "extra_peaks": [
        {
          "two_theta": 14.99,
          "relative_intensity": 0.31
        },
        {
          "two_theta": 94.3,
          "relative_intensity": 0.09
        },
        {
          "two_theta": 92.63,
          "relative_intensity": 0.08
        },
        {
          "two_theta": 45.83,
          "relative_intensity": 0.08
        },
        {
          "two_theta": 95.13,
          "relative_intensity": 0.07
        },
        {
          "two_theta": 46.23,
          "relative_intensity": 0.07
        },
        {
          "two_theta": 45.59,
          "relative_intensity": 0.06
        }
      ]
    },
    "ionic_conductivity_room_temperature (S/cm)": 2.94e-08,
    "batch_number": null,
    "provenance": "human"
  },
  {
    "sample_index": 19,
    "composition": "Li1.4Mg0.8Nb0.2Cl4",
    "synthesis_temperature": 450,
    "xrd_analysis_result": {
      "weight_fractions_of_each_phases": {
        "spinel (Fd-3m)": 1.0
      },
      "Rwp (%)": "9.10%",
      "missing_peaks": [
        {
          "two_theta": 30.04,
          "relative_intensity": 0.18
        },
        {
          "two_theta": 34.87,
          "relative_intensity": 0.13
        },
        {
          "two_theta": 50.11,
          "relative_intensity": 0.09
        }
      ],
      "extra_peaks": []
    },
    "ionic_conductivity_room_temperature (S/cm)": 5.81e-06,
    "batch_number": null,
    "provenance": "human"
  },
  {
    "sample_index": 20,
    "composition": "Li1.8Fe0.8In0.2Cl4",
    "synthesis_temperature": 450,
    "xrd_analysis_result": {
      "weight_fractions_of_each_phases": {
        "spinel (Fd-3m)": 0.8558,
        "LiCl (Fm-3m)": 0.1442
      },
      "Rwp (%)": "4.21%",
      "missing_peaks": [
        {
          "two_theta": 59.4,
          "relative_intensity": 0.05
        },
        {
          "two_theta": 62.23,
          "relative_intensity": 0.1
        },
        {
          "two_theta": 83.84,
          "relative_intensity": 0.05
        },
        {
          "two_theta": 94.08,
          "relative_intensity": 0.15
        }
      ],
      "extra_peaks": []
    },
    "ionic_conductivity_room_temperature (S/cm)": 2.15e-05,
    "batch_number": null,
    "provenance": "human"
  },
  {
    "sample_index": 21,
    "composition": "Li1.8Co0.8In0.2Cl4",
    "synthesis_temperature": 450,
    "xrd_analysis_result": {
      "weight_fractions_of_each_phases": {
        "spinel (Fd-3m)": 1.0
      },
      "Rwp (%)": "3.73%",
      "missing_peaks": [
        {
          "two_theta": 73.96,
          "relative_intensity": 0.2
        },
        {
          "two_theta": 84.54,
          "relative_intensity": 0.91
        },
        {
          "two_theta": 84.54,
          "relative_intensity": 0.91
        },
        {
          "two_theta": 95.0,
          "relative_intensity": 0.32
        }
      ],
      "extra_peaks": [
        {
          "two_theta": 17.34,
          "relative_intensity": 0.28
        },
        {
          "two_theta": 24.6,
          "relative_intensity": 0.12
        },
        {
          "two_theta": 84.26,
          "relative_intensity": 0.11
        },
        {
          "two_theta": 74.24,
          "relative_intensity": 0.07
        },
        {
          "two_theta": 94.67,
          "relative_intensity": 0.07
        },
        {
          "two_theta": 24.87,
          "relative_intensity": 0.07
        },
        {
          "two_theta": 73.64,
          "relative_intensity": 0.06
        },
        {
          "two_theta": 95.55,
          "relative_intensity": 0.06
        },
        {
          "two_theta": 53.31,
          "relative_intensity": 0.05
        },
        {
          "two_theta": 84.69,
          "relative_intensity": 0.08
        },
        {
          "two_theta": 84.39,
          "relative_intensity": 0.06
        }
      ]
    },
    "ionic_conductivity_room_temperature (S/cm)": 3.26e-07,
    "batch_number": null,
    "provenance": "human"
  },
  {
    "sample_index": 22,
    "composition": "Li1.8Mg0.8In0.2Cl4",
    "synthesis_temperature": 450,
    "xrd_analysis_result": {
      "weight_fractions_of_each_phases": {
        "spinel (Fd-3m)": 1.0
      },
      "Rwp (%)": "11.71%",
      "missing_peaks": [
        {
          "two_theta": 14.1,
          "relative_intensity": 0.09
        },
        {
          "two_theta": 30.17,
          "relative_intensity": 0.08
        },
        {
          "two_theta": 50.05,
          "relative_intensity": 0.08
        },
        {
          "two_theta": 59.48,
          "relative_intensity": 0.06
        }
      ],
      "extra_peaks": []
    },
    "ionic_conductivity_room_temperature (S/cm)": 3.6e-06,
    "batch_number": null,
    "provenance": "human"
  },
  {
    "sample_index": 23,
    "composition": "Li1.8Mn0.8In0.2Cl4",
    "synthesis_temperature": 450,
    "xrd_analysis_result": {
      "weight_fractions_of_each_phases": {
        "spinel (Fd-3m)": 1.0
      },
      "Rwp (%)": "6.55%",
      "missing_peaks": [
        {
          "two_theta": 29.83,
          "relative_intensity": 0.18
        },
        {
          "two_theta": 32.45,
          "relative_intensity": 0.07
        },
        {
          "two_theta": 34.4,
          "relative_intensity": 0.78
        },
        {
          "two_theta": 99.0,
          "relative_intensity": 0.09
        }
      ],
      "extra_peaks": []
    },
    "ionic_conductivity_room_temperature (S/cm)": 9.05e-06,
    "batch_number": null,
    "provenance": "human"
  },
  {
    "sample_index": 24,
    "composition": "Li1.4Mn0.8Ta0.2Cl4",
    "synthesis_temperature": 450,
    "xrd_analysis_result": {
      "weight_fractions_of_each_phases": {
        "spinel (Fd-3m)": 0.9103,
        "LiCl (Fm-3m)": 0.0897
      },
      "Rwp (%)": "6.02%",
      "missing_peaks": [
        {
          "two_theta": 15.16,
          "relative_intensity": 0.3
        },
        {
          "two_theta": 34.54,
          "relative_intensity": 0.23
        },
        {
          "two_theta": 37.26,
          "relative_intensity": 0.07
        }
      ],
      "extra_peaks": []
    },
    "ionic_conductivity_room_temperature (S/cm)": 5.16e-06,
    "batch_number": null,
    "provenance": "human"
  },
  {
    "sample_index": 25,
    "composition": "Li1.4Co0.8Ta0.2Cl4",
    "synthesis_temperature": 450,
    "xrd_analysis_result": {
      "weight_fractions_of_each_phases": {
        "spinel (Fd-3m)": 1.0
      },
      "Rwp (%)": "3.06%",
      "missing_peaks": [
        {
          "two_theta": 34.8,
          "relative_intensity": 0.07
        },
        {
          "two_theta": 35.03,
          "relative_intensity": 0.09
        },
        {
          "two_theta": 36.03,
          "relative_intensity": 0.08
        },
        {
          "two_theta": 50.22,
          "relative_intensity": 0.09
        },
        {
          "two_theta": 51.29,
          "relative_intensity": 0.06
        },
        {
          "two_theta": 51.74,
          "relative_intensity": 0.06
        },
        {
          "two_theta": 15.4,
          "relative_intensity": 0.1
        }
      ],
      "extra_peaks": [
        {
          "two_theta": 29.22,
          "relative_intensity": 0.2
        },
        {
          "two_theta": 53.12,
          "relative_intensity": 0.09
        },
        {
          "two_theta": 15.32,
          "relative_intensity": 0.53
        }
      ]
    },
    "ionic_conductivity_room_temperature (S/cm)": 1.97e-07,
    "batch_number": null,
    "provenance": "human"
  },
  {
    "sample_index": 26,
    "composition": "Li1.4Zn0.8Ta0.2Cl4",
    "synthesis_temperature": 450,
    "xrd_analysis_result": {
      "weight_fractions_of_each_phases": {
        "Li2ZnCl4 (Pnma)": 0.9101,
        "LiCl (Fm-3m)": 0.0899
      },
      "Rwp (%)": "6.54%",
      "missing_peaks": [
        {
          "two_theta": 17.19,
          "relative_intensity": 0.27
        },
        {
          "two_theta": 22.03,
          "relative_intensity": 0.62
        },
        {
          "two_theta": 28.61,
          "relative_intensity": 0.16
        },
        {
          "two_theta": 33.11,
          "relative_intensity": 1.32
        },
        {
          "two_theta": 46.4,
          "relative_intensity": 0.68
        },
        {
          "two_theta": 48.34,
          "relative_intensity": 0.37
        }
      ],
      "extra_peaks": [
        {
          "two_theta": 13.84,
          "relative_intensity": 0.34
        }
      ]
    },
    "ionic_conductivity_room_temperature (S/cm)": 4.69e-09,
    "batch_number": null,
    "provenance": "human"
  },
  {
    "sample_index": 27,
    "composition": "Li1.4Mg0.8Ta0.2Cl4",
    "synthesis_temperature": 450,
    "xrd_analysis_result": {
      "weight_fractions_of_each_phases": {
        "spinel (Fd-3m)": 0.8208,
        "LiCl (Fm-3m)": 0.1792
      },
      "Rwp (%)": "13.77%",
      "missing_peaks": [
        {
          "two_theta": 15.02,
          "relative_intensity": 0.09
        },
        {
          "two_theta": 30.38,
          "relative_intensity": 0.09
        },
        {
          "two_theta": 36.96,
          "relative_intensity": 0.15
        },
        {
          "two_theta": 37.96,
          "relative_intensity": 0.06
        }
      ],
      "extra_peaks": [
        {
          "two_theta": 14.78,
          "relative_intensity": 0.43
        }
      ]
    },
    "ionic_conductivity_room_temperature (S/cm)": 1.82e-06,
    "batch_number": null,
    "provenance": "human"
  },
  {
    "sample_index": 28,
    "composition": "Li2FeCl4",
    "synthesis_temperature": 450,
    "xrd_analysis_result": {
      "weight_fractions_of_each_phases": {
        "spinel (Fd-3m)": 1.0
      },
      "Rwp (%)": "4.91%",
      "missing_peaks": [
        {
          "two_theta": 15.24,
          "relative_intensity": 0.19
        },
        {
          "two_theta": 35.37,
          "relative_intensity": 0.1
        },
        {
          "two_theta": 50.11,
          "relative_intensity": 0.12
        }
      ],
      "extra_peaks": []
    },
    "ionic_conductivity_room_temperature (S/cm)": 1.14e-05,
    "batch_number": null,
    "provenance": "human"
  },
  {
    "sample_index": 29,
    "composition": "Li2MnCl4",
    "synthesis_temperature": 400,
    "xrd_analysis_result": {
      "weight_fractions_of_each_phases": {
        "spinel (Fd-3m)": 0.8756,
        "LiCl (Fm-3m)": 0.1244
      },
      "Rwp (%)": "6.17%",
      "missing_peaks": [
        {
          "two_theta": 15.23,
          "relative_intensity": 0.07
        },
        {
          "two_theta": 34.61,
          "relative_intensity": 0.07
        }
      ],
      "extra_peaks": []
    },
    "ionic_conductivity_room_temperature (S/cm)": 5.95e-06,
    "batch_number": null,
    "provenance": "human"
  },
  {
    "sample_index": 30,
    "composition": "Li1.65Mn0.95V0.15Cl4",
    "synthesis_temperature": 400,
    "xrd_analysis_result": {
      "weight_fractions_of_each_phases": {
        "spinel (Fd-3m)": 1.0
      },
      "Rwp (%)": "4.24%",
      "missing_peaks": [],
      "extra_peaks": []
    },
    "ionic_conductivity_room_temperature (S/cm)": 1.99e-05,
    "batch_number": null,
    "provenance": "human"
  },
  {
    "sample_index": 31,
    "composition": "Li2Fe0.8Ni0.2Cl4",
    "synthesis_temperature": 400,
    "xrd_analysis_result": {
      "weight_fractions_of_each_phases": {
        "spinel (Fd-3m)": 0.6905,
        "Li3.66Fe2.17Cl8 (Cmmm)": 0.1889,
        "Li2FeCl4 (Fd-3m)": 0.1206
      },
      "Rwp (%)": "3.93%",
      "missing_peaks": [
        {
          "two_theta": 14.98,
          "relative_intensity": 0.11
        },
        {
          "two_theta": 15.97,
          "relative_intensity": 0.15
        },
        {
          "two_theta": 35.51,
          "relative_intensity": 0.3
        },
        {
          "two_theta": 36.52,
          "relative_intensity": 0.05
        },
        {
          "two_theta": 38.27,
          "relative_intensity": 0.12
        },
        {
          "two_theta": 50.83,
          "relative_intensity": 0.3
        },
        {
          "two_theta": 53.37,
          "relative_intensity": 0.07
        },
        {
          "two_theta": 30.22,
          "relative_intensity": 0.42
        },
        {
          "two_theta": 52.4,
          "relative_intensity": 0.19
        },
        {
          "two_theta": 85.63,
          "relative_intensity": 0.13
        }
      ],
      "extra_peaks": [
        {
          "two_theta": 30.46,
          "relative_intensity": 0.71
        },
        {
          "two_theta": 64.89,
          "relative_intensity": 0.06
        },
        {
          "two_theta": 30.13,
          "relative_intensity": 0.07
        }
      ]
    },
    "ionic_conductivity_room_temperature (S/cm)": 5.83e-07,
    "batch_number": null,
    "provenance": "human"
  },
  {
    "sample_index": 32,
    "composition": "Li2Fe0.8Mn0.2Cl4",
    "synthesis_temperature": 400,
    "xrd_analysis_result": {
      "weight_fractions_of_each_phases": {
        "spinel (Fd-3m)": 1.0
      },
      "Rwp (%)": "3.77%",
      "missing_peaks": [
        {
          "two_theta": 34.63,
          "relative_intensity": 0.23
        },
        {
          "two_theta": 35.59,
          "relative_intensity": 0.05
        },
        {
          "two_theta": 50.26,
          "relative_intensity": 0.11
        },
        {
          "two_theta": 50.82,
          "relative_intensity": 0.12
        },
        {
          "two_theta": 53.36,
          "relative_intensity": 0.05
        },
        {
          "two_theta": 15.34,
          "relative_intensity": 0.06
        }
      ],
      "extra_peaks": [
        {
          "two_theta": 28.88,
          "relative_intensity": 0.13
        },
        {
          "two_theta": 59.15,
          "relative_intensity": 0.08
        },
        {
          "two_theta": 72.89,
          "relative_intensity": 0.07
        },
        {
          "two_theta": 15.22,
          "relative_intensity": 0.33
        }
      ]
    },
    "ionic_conductivity_room_temperature (S/cm)": 4.79e-06,
    "batch_number": null,
    "provenance": "human"
  },
  {
    "sample_index": 33,
    "composition": "Li1.4Fe0.8Nb0.2Cl4",
    "synthesis_temperature": 400,
    "xrd_analysis_result": {
      "weight_fractions_of_each_phases": {
        "spinel (Fd-3m)": 0.9364,
        "LiCl (Fm-3m)": 0.0636
      },
      "Rwp (%)": "3.59%",
      "missing_peaks": [
        {
          "two_theta": 32.76,
          "relative_intensity": 0.05
        },
        {
          "two_theta": 50.62,
          "relative_intensity": 0.12
        },
        {
          "two_theta": 53.11,
          "relative_intensity": 0.07
        },
        {
          "two_theta": 62.38,
          "relative_intensity": 0.06
        }
      ],
      "extra_peaks": [
        {
          "two_theta": 14.9,
          "relative_intensity": 0.48
        }
      ]
    },
    "ionic_conductivity_room_temperature (S/cm)": 1.17e-05,
    "batch_number": null,
    "provenance": "human"
  },
  {
    "sample_index": 34,
    "composition": "Li1.4Fe0.8Ta0.2Cl4",
    "synthesis_temperature": 400,
    "xrd_analysis_result": {
      "weight_fractions_of_each_phases": {
        "spinel (Fd-3m)": 0.8681,
        "LiCl (Fm-3m)": 0.1319
      },
      "Rwp (%)": "3.18%",
      "missing_peaks": [
        {
          "two_theta": 50.07,
