Repository: CederGroupHub/alab_gpss_public

# Data

This folder contains the raw experiment data produced by A-Lab GPSS.

## What is in this folder

- `dataset.json`: Consolidated dataset used by the agentic workflows.
- `NNN_<composition>/` directories: Per-sample experiment artifacts (for example, XRD patterns, EIS files, and refinement outputs).

## Contents of each sample folder

Each sample folder (`NNN_<composition>/`) contains the same core artifact types:

- `pattern.xrdml`
  - Raw XRD measurement file for that sample
- `eis_data.csv`
  - EIS measurement data table
- `manual_refinement.lst`
  - Result file of manual XRD refinement
- `manual_refinement.png`
  - Plot/image generated from manual refinement

File: data/dataset.json (part 2 of 16)
[
          "relative_intensity": 0.13
        }
      ],
      "extra_peaks": []
    },
    "ionic_conductivity_room_temperature (S/cm)": 8.96e-06,
    "batch_number": null,
    "provenance": "human"
  },
  {
    "sample_index": 35,
    "composition": "Li1.4Fe0.8Ta0.2Cl4",
    "synthesis_temperature": 200,
    "xrd_analysis_result": {
      "weight_fractions_of_each_phases": {
        "spinel (Fd-3m)": 0.9009,
        "LiCl (Fm-3m)": 0.0991
      },
      "Rwp (%)": "3.98%",
      "missing_peaks": [
        {
          "two_theta": 29.28,
          "relative_intensity": 0.08
        },
        {
          "two_theta": 45.75,
          "relative_intensity": 0.06
        },
        {
          "two_theta": 50.9,
          "relative_intensity": 0.18
        },
        {
          "two_theta": 53.35,
          "relative_intensity": 0.15
        },
        {
          "two_theta": 63.98,
          "relative_intensity": 0.19
        },
        {
          "two_theta": 83.64,
          "relative_intensity": 0.08
        },
        {
          "two_theta": 85.66,
          "relative_intensity": 0.13
        },
        {
          "two_theta": 95.8,
          "relative_intensity": 0.05
        },
        {
          "two_theta": 50.51,
          "relative_intensity": 0.16
        },
        {
          "two_theta": 50.1,
          "relative_intensity": 0.32
        }
      ],
      "extra_peaks": [
        {
          "two_theta": 46.02,
          "relative_intensity": 0.12
        },
        {
          "two_theta": 64.81,
          "relative_intensity": 0.08
        },
        {
          "two_theta": 38.36,
          "relative_intensity": 0.06
        },
        {
          "two_theta": 50.33,
          "relative_intensity": 0.92
        }
      ]
    },
    "ionic_conductivity_room_temperature (S/cm)": 3.1e-06,
    "batch_number": null,
    "provenance": "human"
  },
  {
    "sample_index": 36,
    "composition": "Li1.5Fe0.5V0.5Cl4",
    "synthesis_temperature": 400,
    "xrd_analysis_result": {
      "weight_fractions_of_each_phases": {
        "spinel (Fd-3m)": 0.8673,
        "Li3.66Fe2.17Cl8 (Cmmm)": 0.1327
      },
      "Rwp (%)": "6.08%",
      "missing_peaks": [
        {
          "two_theta": 30.97,
          "relative_intensity": 0.06
        },
        {
          "two_theta": 33.72,
          "relative_intensity": 0.13
        },
        {
          "two_theta": 35.52,
          "relative_intensity": 0.32
        },
        {
          "two_theta": 43.34,
          "relative_intensity": 0.06
        },
        {
          "two_theta": 50.93,
          "relative_intensity": 0.05
        },
        {
          "two_theta": 51.26,
          "relative_intensity": 0.08
        },
        {
          "two_theta": 53.46,
          "relative_intensity": 0.06
        },
        {
          "two_theta": 63.86,
          "relative_intensity": 0.07
        },
        {
          "two_theta": 94.61,
          "relative_intensity": 0.09
        },
        {
          "two_theta": 50.11,
          "relative_intensity": 0.13
        }
      ],
      "extra_peaks": [
        {
          "two_theta": 94.34,
          "relative_intensity": 0.12
        },
        {
          "two_theta": 52.92,
          "relative_intensity": 0.06
        }
      ]
    },
    "ionic_conductivity_room_temperature (S/cm)": 2.21e-06,
    "batch_number": null,
    "provenance": "human"
  },
  {
    "sample_index": 37,
    "composition": "Li1.5Mn0.5V0.5Cl4",
    "synthesis_temperature": 400,
    "xrd_analysis_result": {
      "weight_fractions_of_each_phases": {
        "spinel (Fd-3m)": 1.0
      },
      "Rwp (%)": "6.23%",
      "missing_peaks": [
        {
          "two_theta": 15.21,
          "relative_intensity": 0.08
        },
        {
          "two_theta": 49.21,
          "relative_intensity": 0.08
        },
        {
          "two_theta": 50.05,
          "relative_intensity": 0.09
        }
      ],
      "extra_peaks": []
    },
    "ionic_conductivity_room_temperature (S/cm)": 3.67e-06,
    "batch_number": null,
    "provenance": "human"
  },
  {
    "sample_index": 38,
    "composition": "Li1.5Co0.5V0.5Cl4",
    "synthesis_temperature": 400,
    "xrd_analysis_result": {
      "weight_fractions_of_each_phases": {
        "spinel (Fd-3m)": 0.8259,
        "Li2CoCl4 (Cmmm)": 0.1741
      },
      "Rwp (%)": "4.51%",
      "missing_peaks": [
        {
          "two_theta": 35.49,
          "relative_intensity": 0.24
        },
        {
          "two_theta": 43.13,
          "relative_intensity": 0.08
        },
        {
          "two_theta": 51.17,
          "relative_intensity": 0.24
        },
        {
          "two_theta": 59.66,
          "relative_intensity": 0.08
        },
        {
          "two_theta": 63.84,
          "relative_intensity": 0.05
        },
        {
          "two_theta": 86.42,
          "relative_intensity": 0.08
        }
      ],
      "extra_peaks": [
        {
          "two_theta": 29.13,
          "relative_intensity": 0.1
        },
        {
          "two_theta": 46.14,
          "relative_intensity": 0.1
        },
        {
          "two_theta": 59.89,
          "relative_intensity": 0.09
        },
        {
          "two_theta": 73.89,
          "relative_intensity": 0.07
        },
        {
          "two_theta": 17.4,
          "relative_intensity": 0.06
        },
        {
          "two_theta": 29.98,
          "relative_intensity": 0.05
        },
        {
          "two_theta": 52.93,
          "relative_intensity": 0.05
        },
        {
          "two_theta": 30.44,
          "relative_intensity": 0.29
        }
      ]
    },
    "ionic_conductivity_room_temperature (S/cm)": 5.1e-07,
    "batch_number": null,
    "provenance": "human"
  },
  {
    "sample_index": 39,
    "composition": "Li1.5Mg0.5V0.5Cl4",
    "synthesis_temperature": 400,
    "xrd_analysis_result": {
      "weight_fractions_of_each_phases": {
        "spinel (Fd-3m)": 0.8425,
        "LiCl (Fm-3m)": 0.1575
      },
      "Rwp (%)": "11.54%",
      "missing_peaks": [
        {
          "two_theta": 15.27,
          "relative_intensity": 0.23
        },
        {
          "two_theta": 30.61,
          "relative_intensity": 0.06
        },
        {
          "two_theta": 33.44,
          "relative_intensity": 0.14
        },
        {
          "two_theta": 50.56,
          "relative_intensity": 0.12
        },
        {
          "two_theta": 63.77,
          "relative_intensity": 0.15
        },
        {
          "two_theta": 80.22,
          "relative_intensity": 0.05
        }
      ],
      "extra_peaks": []
    },
    "ionic_conductivity_room_temperature (S/cm)": 1.11e-07,
    "batch_number": null,
    "provenance": "human"
  },
  {
    "sample_index": 40,
    "composition": "Li1.5Fe0.5Cr0.5Cl4",
    "synthesis_temperature": 400,
    "xrd_analysis_result": {
      "weight_fractions_of_each_phases": {
        "spinel (Fd-3m)": 1.0
      },
      "Rwp (%)": "5.14%",
      "missing_peaks": [
        {
          "two_theta": 31.23,
          "relative_intensity": 0.06
        },
        {
          "two_theta": 36.63,
          "relative_intensity": 0.13
        },
        {
          "two_theta": 50.43,
          "relative_intensity": 0.18
        },
        {
          "two_theta": 50.99,
          "relative_intensity": 0.05
        },
        {
          "two_theta": 53.54,
          "relative_intensity": 0.05
        },
        {
          "two_theta": 59.84,
          "relative_intensity": 0.06
        },
        {
          "two_theta": 62.3,
          "relative_intensity": 0.05
        },
        {
          "two_theta": 62.77,
          "relative_intensity": 0.06
        },
        {
          "two_theta": 83.57,
          "relative_intensity": 0.06
        },
        {
          "two_theta": 84.27,
          "relative_intensity": 0.07
        },
        {
          "two_theta": 94.54,
          "relative_intensity": 0.05
        }
      ],
      "extra_peaks": [
        {
          "two_theta": 15.28,
          "relative_intensity": 0.36
        },
        {
          "two_theta": 83.88,
          "relative_intensity": 0.17
        },
        {
          "two_theta": 62.52,
          "relative_intensity": 0.15
        },
        {
          "two_theta": 94.04,
          "relative_intensity": 0.13
        },
        {
          "two_theta": 59.61,
          "relative_intensity": 0.09
        },
        {
          "two_theta": 73.51,
          "relative_intensity": 0.07
        }
      ]
    },
    "ionic_conductivity_room_temperature (S/cm)": 3.37e-08,
    "batch_number": null,
    "provenance": "human"
  },
  {
    "sample_index": 41,
    "composition": "Li1.5Mn0.5Cr0.5Cl4",
    "synthesis_temperature": 400,
    "xrd_analysis_result": {
      "weight_fractions_of_each_phases": {
        "spinel (Fd-3m)": 0.7068,
        "Li5CrCl8 (Cmmm)": 0.2818,
        "CrCl3 (R-3)": 0.0115
      },
      "Rwp (%)": "6.55%",
      "missing_peaks": [
        {
          "two_theta": 36.55,
          "relative_intensity": 0.15
        },
        {
          "two_theta": 52.1,
          "relative_intensity": 0.13
        },
        {
          "two_theta": 53.3,
          "relative_intensity": 0.07
        },
        {
          "two_theta": 47.48,
          "relative_intensity": 0.06
        }
      ],
      "extra_peaks": []
    },
    "ionic_conductivity_room_temperature (S/cm)": 6.76e-08,
    "batch_number": null,
    "provenance": "human"
  },
  {
    "sample_index": 42,
    "composition": "Li1.5Co0.5Cr0.5Cl4",
    "synthesis_temperature": 400,
    "xrd_analysis_result": {
      "weight_fractions_of_each_phases": {
        "spinel (Fd-3m)": 1.0
      },
      "Rwp (%)": "4.75%",
      "missing_peaks": [
        {
          "two_theta": 17.52,
          "relative_intensity": 0.09
        },
        {
          "two_theta": 31.1,
          "relative_intensity": 0.07
        },
        {
          "two_theta": 35.52,
          "relative_intensity": 0.21
        },
        {
          "two_theta": 36.02,
          "relative_intensity": 0.08
        },
        {
          "two_theta": 36.65,
          "relative_intensity": 0.17
        },
        {
          "two_theta": 47.34,
          "relative_intensity": 0.09
        },
        {
          "two_theta": 51.64,
          "relative_intensity": 0.22
        },
        {
          "two_theta": 53.27,
          "relative_intensity": 0.27
        },
        {
          "two_theta": 64.4,
          "relative_intensity": 0.09
        }
      ],
      "extra_peaks": [
        {
          "two_theta": 52.97,
          "relative_intensity": 0.07
        }
      ]
    },
    "ionic_conductivity_room_temperature (S/cm)": 7.35e-09,
    "batch_number": null,
    "provenance": "human"
  },
  {
    "sample_index": 43,
    "composition": "Li1.5Mg0.5Cr0.5Cl4",
    "synthesis_temperature": 400,
    "xrd_analysis_result": {
      "weight_fractions_of_each_phases": {
        "spinel (Fd-3m)": 0.7151,
        "Li13.52Mg9.28Cl32 (Fd-3m)": 0.1581,
        "Li2CrCl4 (C12/m1)": 0.1268
      },
      "Rwp (%)": "13.94%",
      "missing_peaks": [
        {
          "two_theta": 30.73,
          "relative_intensity": 0.21
        },
        {
          "two_theta": 34.48,
          "relative_intensity": 0.1
        },
        {
          "two_theta": 36.68,
          "relative_intensity": 0.2
        },
        {
          "two_theta": 47.62,
          "relative_intensity": 0.05
        },
        {
          "two_theta": 53.4,
          "relative_intensity": 0.11
        },
        {
          "two_theta": 63.23,
          "relative_intensity": 0.07
        }
      ],
      "extra_peaks": [
        {
          "two_theta": 29.04,
          "relative_intensity": 0.09
        },
        {
          "two_theta": 17.54,
          "relative_intensity": 0.07
        },
        {
          "two_theta": 52.8,
          "relative_intensity": 0.06
        },
        {
          "two_theta": 102.17,
          "relative_intensity": 0.05
        }
      ]
    },
    "ionic_conductivity_room_temperature (S/cm)": 1.39e-09,
    "batch_number": null,
    "provenance": "human"
  },
  {
    "sample_index": 44,
    "composition": "Li1.5Fe0.5Y0.5Cl4",
    "synthesis_temperature": 450,
    "xrd_analysis_result": {
      "weight_fractions_of_each_phases": {
        "Li3YCl6 (P-3m1)": 0.612,
        "spinel (Fd-3m)": 0.3153,
        "FeCl2 (R-3m)": 0.0727
      },
      "Rwp (%)": "4.37%",
      "missing_peaks": [
        {
          "two_theta": 21.9,
          "relative_intensity": 0.22
        },
        {
          "two_theta": 46.32,
          "relative_intensity": 0.17
        },
        {
          "two_theta": 48.39,
          "relative_intensity": 0.1
        }
      ],
      "extra_peaks": [
        {
          "two_theta": 73.13,
          "relative_intensity": 0.07
        }
      ]
    },
    "ionic_conductivity_room_temperature (S/cm)": 4.42e-08,
    "batch_number": null,
    "provenance": "human"
  },
  {
    "sample_index": 45,
    "composition": "Li1.5Mn0.5Y0.5Cl4",
    "synthesis_temperature": 450,
    "xrd_analysis_result": {
      "weight_fractions_of_each_phases": {
        "spinel (Fd-3m)": 0.6101,
        "Li3YCl6 (P-3m1)": 0.3899
      },
      "Rwp (%)": "6.65%",
      "missing_peaks": [
        {
          "two_theta": 34.39,
          "relative_intensity": 1.06
        },
        {
          "two_theta": 41.51,
          "relative_intensity": 0.15
        },
        {
          "two_theta": 31.94,
          "relative_intensity": 0.47
        }
      ],
      "extra_peaks": [
        {
          "two_theta": 14.57,
          "relative_intensity": 0.76
        },
        {
          "two_theta": 51.4,
          "relative_intensity": 0.11
        },
        {
          "two_theta": 17.32,
          "relative_intensity": 0.1
        },
        {
          "two_theta": 82.27,
          "relative_intensity": 0.07
        },
        {
          "two_theta": 63.13,
          "relative_intensity": 0.07
        },
        {
          "two_theta": 52.84,
          "relative_intensity": 0.06
        },
        {
          "two_theta": 23.53,
          "relative_intensity": 0.06
        },
        {
          "two_theta": 28.13,
          "relative_intensity": 0.22
        },
        {
          "two_theta": 31.92,
          "relative_intensity": 0.09
        }
      ]
    },
    "ionic_conductivity_room_temperature (S/cm)": 2.4e-05,
    "batch_number": null,
    "provenance": "human"
  },
  {
    "sample_index": 46,
    "composition": "Li1.5Co0.5Y0.5Cl4",
    "synthesis_temperature": 450,
    "xrd_analysis_result": {
      "weight_fractions_of_each_phases": {
        "Li3YCl6 (P-3m1)": 0.7893,
        "CoCl2 (R-3m)": 0.2107
      },
      "Rwp (%)": "5.63%",
      "missing_peaks": [
        {
          "two_theta": 15.19,
          "relative_intensity": 0.14
        },
        {
          "two_theta": 30.23,
          "relative_intensity": 0.06
        },
        {
          "two_theta": 34.81,
          "relative_intensity": 0.19
        },
        {
          "two_theta": 46.9,
          "relative_intensity": 0.06
        },
        {
          "two_theta": 50.3,
          "relative_intensity": 0.15
        },
        {
          "two_theta": 97.33,
          "relative_intensity": 0.06
        },
        {
          "two_theta": 35.11,
          "relative_intensity": 0.11
        }
      ],
      "extra_peaks": [
        {
          "two_theta": 17.31,
          "relative_intensity": 0.22
        },
        {
          "two_theta": 23.53,
          "relative_intensity": 0.09
        },
        {
          "two_theta": 28.47,
          "relative_intensity": 0.06
        },
        {
          "two_theta": 65.05,
          "relative_intensity": 0.05
        }
      ]
    },
    "ionic_conductivity_room_temperature (S/cm)": 2.3e-05,
    "batch_number": null,
    "provenance": "human"
  },
  {
    "sample_index": 47,
    "composition": "Li1.5Mg0.5Y0.5Cl4",
    "synthesis_temperature": 450,
    "xrd_analysis_result": {
      "weight_fractions_of_each_phases": {
        "Li3YCl6 (P-3m1)": 0.5995,
        "spinel (Fd-3m)": 0.4005
      },
      "Rwp (%)": "6.75%",
      "missing_peaks": [
        {
          "two_theta": 21.76,
          "relative_intensity": 0.14
        },
        {
          "two_theta": 30.19,
          "relative_intensity": 0.09
        },
        {
          "two_theta": 32.92,
          "relative_intensity": 0.19
        },
        {
          "two_theta": 35.44,
          "relative_intensity": 0.24
        },
        {
          "two_theta": 37.59,
          "relative_intensity": 0.07
        },
        {
          "two_theta": 46.01,
          "relative_intensity": 0.17
        },
        {
          "two_theta": 48.24,
          "relative_intensity": 0.11
        }
      ],
      "extra_peaks": []
    },
    "ionic_conductivity_room_temperature (S/cm)": 1.49e-05,
    "batch_number": null,
    "provenance": "human"
  },
  {
    "sample_index": 48,
    "composition": "Li1.4Cr0.6Fe0.2Ta0.2Cl4",
    "synthesis_temperature": 500,
    "xrd_analysis_result": {
      "weight_fractions_of_each_phases": {
        "Li2CrCl4 (C12/c1)": 1.0
      },
      "Rwp (%)": "8.42%",
      "missing_peaks": [
        {
          "two_theta": 15.3,
          "relative_intensity": 0.17
        },
        {
          "two_theta": 20.09,
          "relative_intensity": 0.07
        },
        {
          "two_theta": 28.5,
          "relative_intensity": 0.38
        },
        {
          "two_theta": 30.2,
          "relative_intensity": 0.09
        },
        {
          "two_theta": 50.24,
          "relative_intensity": 0.27
        },
        {
          "two_theta": 55.72,
          "relative_intensity": 0.09
        },
        {
          "two_theta": 83.85,
          "relative_intensity": 0.29
        },
        {
          "two_theta": 90.99,
          "relative_intensity": 0.07
        },
        {
          "two_theta": 94.24,
          "relative_intensity": 0.28
        },
        {
          "two_theta": 37.15,
          "relative_intensity": 0.25
        }
      ],
      "extra_peaks": [
        {
          "two_theta": 51.98,
          "relative_intensity": 0.07
        },
        {
          "two_theta": 23.82,
          "relative_intensity": 0.06
        },
        {
          "two_theta": 93.63,
          "relative_intensity": 0.05
        },
        {
          "two_theta": 94.74,
          "relative_intensity": 0.05
        },
        {
          "two_theta": 60.11,
          "relative_intensity": 0.05
        },
        {
          "two_theta": 83.41,
          "relative_intensity": 0.05
        }
      ]
    },
    "ionic_conductivity_room_temperature (S/cm)": 5.96e-06,
    "batch_number": null,
    "provenance": "human"
  },
  {
    "sample_index": 49,
    "composition": "Li1.6Cr0.4Mn0.2Y0.4Cl4",
    "synthesis_temperature": 500,
    "xrd_analysis_result": {
      "weight_fractions_of_each_phases": {
        "Li3YCl6 (P-3m1)": 0.655,
        "LiCl (Fm-3m)": 0.2243,
        "CrCl2 (Pnnm)": 0.1207
      },
      "Rwp (%)": "8.22%",
      "missing_peaks": [
        {
          "two_theta": 34.58,
          "relative_intensity": 2.74
        },
        {
          "two_theta": 49.86,
          "relative_intensity": 0.82
        },
        {
          "two_theta": 33.77,
          "relative_intensity": 1.71
        },
        {
          "two_theta": 61.24,
          "relative_intensity": 0.43
        },
        {
          "two_theta": 51.88,
          "relative_intensity": 0.58
        },
        {
          "two_theta": 28.54,
          "relative_intensity": 0.47
        },
        {
          "two_theta": 36.61,
          "relative_intensity": 0.38
        },
        {
          "two_theta": 56.97,
          "relative_intensity": 0.13
        }
      ],
      "extra_peaks": [
        {
          "two_theta": 15.93,
          "relative_intensity": 1.0
        },
        {
          "two_theta": 34.22,
          "relative_intensity": 0.66
        },
        {
          "two_theta": 17.41,
          "relative_intensity": 0.29
        },
        {
          "two_theta": 32.03,
          "relative_intensity": 0.25
        },
        {
          "two_theta": 61.47,
          "relative_intensity": 0.22
        },
        {
          "two_theta": 33.82,
          "relative_intensity": 0.32
        }
      ]
    },
    "ionic_conductivity_room_temperature (S/cm)": 5.24e-05,
    "batch_number": null,
    "provenance": "human"
  },
  {
    "sample_index": 50,
    "composition": "Li1.8Cr0.6Fe0.2Y0.2Cl4",
    "synthesis_temperature": 500,
    "xrd_analysis_result": {
      "weight_fractions_of_each_phases": {
        "Li2CrCl4 (C12/m1)": 1.0
      },
      "Rwp (%)": "8.49%",
      "missing_peaks": [
        {
          "two_theta": 17.54,
          "relative_intensity": 0.16
        },
        {
          "two_theta": 31.53,
          "relative_intensity": 0.15
        },
        {
          "two_theta": 32.94,
          "relative_intensity": 0.94
        },
        {
          "two_theta": 33.75,
          "relative_intensity": 0.98
        },
        {
          "two_theta": 42.91,
          "relative_intensity": 0.19
        },
        {
          "two_theta": 53.04,
          "relative_intensity": 0.23
        },
        {
          "two_theta": 79.94,
          "relative_intensity": 0.2
        }
      ],
      "extra_peaks": [
        {
          "two_theta": 33.42,
          "relative_intensity": 0.22
        },
        {
          "two_theta": 17.33,
          "relative_intensity": 0.18
        },
        {
          "two_theta": 24.23,
          "relative_intensity": 0.16
        },
        {
          "two_theta": 61.61,
          "relative_intensity": 0.14
        }
      ]
    },
    "ionic_conductivity_room_temperature (S/cm)": 3.09e-05,
    "batch_number": null,
    "provenance": "human"
  },
  {
    "sample_index": 51,
    "composition": "Li1.6Ca0.2Mg0.4Y0.4Cl4",
    "synthesis_temperature": 500,
    "xrd_analysis_result": {
      "weight_fractions_of_each_phases": {
        "Li3YCl6 (P-3m1)": 0.4179,
        "spinel (Fd-3m)": 0.5821
      },
      "Rwp (%)": "7.83%",
      "missing_peaks": [
        {
          "two_theta": 15.12,
          "relative_intensity": 0.13
        },
        {
          "two_theta": 29.96,
          "relative_intensity": 0.53
        },
        {
          "two_theta": 32.47,
          "relative_intensity": 0.37
        },
        {
          "two_theta": 34.7,
          "relative_intensity": 0.6
        },
        {
          "two_theta": 35.55,
          "relative_intensity": 0.37
        },
        {
          "two_theta": 35.87,
          "relative_intensity": 0.63
        },
        {
          "two_theta": 38.48,
          "relative_intensity": 0.12
        },
        {
          "two_theta": 40.99,
          "relative_intensity": 0.07
        },
        {
          "two_theta": 46.58,
          "relative_intensity": 0.13
        },
        {
          "two_theta": 47.97,
          "relative_intensity": 0.21
        },
        {
          "two_theta": 49.98,
          "relative_intensity": 0.43
        },
        {
          "two_theta": 54.43,
          "relative_intensity": 0.07
        },
        {
          "two_theta": 58.85,
          "relative_intensity": 0.41
        },
        {
          "two_theta": 59.91,
          "relative_intensity": 0.14
        },
        {
          "two_theta": 83.9,
          "relative_intensity": 0.05
        },
        {
          "two_theta": 79.24,
          "relative_intensity": 0.13
        }
      ],
      "extra_peaks": [
        {
          "two_theta": 17.17,
          "relative_intensity": 0.15
        },
        {
          "two_theta": 23.36,
          "relative_intensity": 0.07
        },
        {
          "two_theta": 79.45,
          "relative_intensity": 0.07
        }
      ]
    },
    "ionic_conductivity_room_temperature (S/cm)": 3.12e-06,
    "batch_number": null,
    "provenance": "human"
  },
  {
    "sample_index": 52,
    "composition": "Li1.6Co0.4Cr0.4Zn0.2Cl4",
    "synthesis_temperature": 500,
    "xrd_analysis_result": {
      "weight_fractions_of_each_phases": {
        "spinel (Fd-3m)": 1.0
      },
      "Rwp (%)": "5.09%",
      "missing_peaks": [
        {
          "two_theta": 74.0,
          "relative_intensity": 0.08
        },
        {
          "two_theta": 94.87,
          "relative_intensity": 0.21
        }
      ],
      "extra_peaks": [
        {
          "two_theta": 14.94,
          "relative_intensity": 1.0
        },
        {
          "two_theta": 17.26,
          "relative_intensity": 0.16
        },
        {
          "two_theta": 24.49,
          "relative_intensity": 0.11
        },
        {
          "two_theta": 28.8,
          "relative_intensity": 0.09
        },
        {
          "two_theta": 29.18,
          "relative_intensity": 0.07
        },
        {
          "two_theta": 52.87,
          "relative_intensity": 0.06
        },
        {
          "two_theta": 94.63,
          "relative_intensity": 0.06
        }
      ]
    },
    "ionic_conductivity_room_temperature (S/cm)": 8.09e-07,
    "batch_number": null,
    "provenance": "human"
  },
  {
    "sample_index": 53,
    "composition": "Li2Co0.4Fe0.2Ni0.4Cl4",
    "synthesis_temperature": 500,
    "xrd_analysis_result": {
      "weight_fractions_of_each_phases": {
        "spinel (Fd-3m)": 1.0
      },
      "Rwp (%)": "3.36%",
      "missing_peaks": [
        {
          "two_theta": 14.92,
          "relative_intensity": 0.07
        },
        {
          "two_theta": 17.49,
          "relative_intensity": 0.1
        },
        {
          "two_theta": 24.95,
          "relative_intensity": 0.08
        },
        {
          "two_theta": 50.46,
          "relative_intensity": 0.08
        },
        {
          "two_theta": 50.88,
          "relative_intensity": 0.3
        }
      ],
      "extra_peaks": [
        {
          "two_theta": 50.67,
          "relative_intensity": 0.51
        },
        {
          "two_theta": 84.95,
          "relative_intensity": 0.16
        },
        {
          "two_theta": 29.16,
          "relative_intensity": 0.12
        },
        {
          "two_theta": 46.31,
          "relative_intensity": 0.1
        },
        {
          "two_theta": 60.18,
          "relative_intensity": 0.08
        },
        {
          "two_theta": 74.34,
          "relative_intensity": 0.07
        },
        {
          "two_theta": 53.16,
          "relative_intensity": 0.05
        }
      ]
    },
    "ionic_conductivity_room_temperature (S/cm)": 2.69e-07,
    "batch_number": null,
    "provenance": "human"
  },
  {
    "sample_index": 54,
    "composition": "Li1.6In0.2Mg0.6Sc0.2Cl4",
    "synthesis_temperature": 500,
    "xrd_analysis_result": {
      "weight_fractions_of_each_phases": {
        "spinel (Fd-3m)": 0.765,
        "LiCl (Fm-3m)": 0.235
      },
      "Rwp (%)": "8.59%",
      "missing_peaks": [
        {
          "two_theta": 14.26,
          "relative_intensity": 0.11
        },
        {
          "two_theta": 15.07,
          "relative_intensity": 0.5
        },
        {
          "two_theta": 40.9,
          "relative_intensity": 0.07
        },
        {
          "two_theta": 49.69,
          "relative_intensity": 0.24
        },
        {
          "two_theta": 58.88,
          "relative_intensity": 0.18
        },
        {
          "two_theta": 61.84,
          "relative_intensity": 0.06
        },
        {
          "two_theta": 92.93,
          "relative_intensity": 0.05
        }
      ],
      "extra_peaks": [
        {
          "two_theta": 59.35,
          "relative_intensity": 0.11
        },
        {
          "two_theta": 83.8,
          "relative_intensity": 0.07
        },
        {
          "two_theta": 28.28,
          "relative_intensity": 0.12
        }
      ]
    },
    "ionic_conductivity_room_temperature (S/cm)": 9.91e-07,
    "batch_number": null,
    "provenance": "human"
  },
  {
    "sample_index": 55,
    "composition": "Li1.4Mg0.2Ni0.2Y0.6Cl4",
    "synthesis_temperature": 500,
    "xrd_analysis_result": {
      "weight_fractions_of_each_phases": {
        "Li3YCl6 (P-3m1)": 0.7232,
        "Li2MgCl4 (Fd-3m)": 0.1645,
        "YCl3 (C12/m1)": 0.1122
      },
      "Rwp (%)": "7.56%",
      "missing_peaks": [
        {
          "two_theta": 18.51,
          "relative_intensity": 0.08
        },
        {
          "two_theta": 27.35,
          "relative_intensity": 0.07
        },
        {
          "two_theta": 27.89,
          "relative_intensity": 0.23
        },
        {
          "two_theta": 33.2,
          "relative_intensity": 0.08
        },
        {
          "two_theta": 34.96,
          "relative_intensity": 0.33
        },
        {
          "two_theta": 35.63,
          "relative_intensity": 0.25
        },
        {
          "two_theta": 37.76,
          "relative_intensity": 0.2
        },
        {
          "two_theta": 44.54,
          "relative_intensity": 0.1
        },
        {
          "two_theta": 47.39,
          "relative_intensity": 0.06
        },
        {
          "two_theta": 48.16,
          "relative_intensity": 0.1
        },
        {
          "two_theta": 57.16,
          "relative_intensity": 0.07
        },
        {
          "two_theta": 64.19,
          "relative_intensity": 0.1
        },
        {
          "two_theta": 87.43,
          "relative_intensity": 0.05
        },
        {
          "two_theta": 52.39,
          "relative_intensity": 0.16
        },
        {
          "two_theta": 54.95,
          "relative_intensity": 0.1
        },
        {
          "two_theta": 59.95,
          "relative_intensity": 0.21
        },
        {
          "two_theta": 36.2,
          "relative_intensity": 0.34
        }
      ],
      "extra_peaks": []
    },
    "ionic_conductivity_room_temperature (S/cm)": 2.96e-08,
    "batch_number": null,
    "provenance": "human"
  },
  {
    "sample_index": 56,
    "composition": "Li1.4Ca0.6Co0.2Ta0.2Cl4",
    "synthesis_temperature": 450,
    "xrd_analysis_result": {
      "weight_fractions_of_each_phases": {
        "spinel (Fd-3m)": 0.6228,
        "CaCl2 (Pnnm)": 0.3772
      },
      "Rwp (%)": "5.04%",
      "missing_peaks": [
        {
          "two_theta": 20.15,
          "relative_intensity": 0.07
        },
        {
          "two_theta": 29.6,
          "relative_intensity": 0.11
        },
        {
          "two_theta": 30.51,
          "relative_intensity": 0.1
        },
        {
          "two_theta": 50.57,
          "relative_intensity": 0.07
        },
        {
          "two_theta": 91.35,
          "relative_intensity": 0.09
        },
        {
          "two_theta": 70.68,
          "relative_intensity": 0.14
        }
      ],
      "extra_peaks": [
        {
          "two_theta": 15.0,
          "relative_intensity": 0.47
        },
        {
          "two_theta": 17.27,
          "relative_intensity": 0.13
        },
        {
          "two_theta": 25.7,
          "relative_intensity": 0.11
        },
        {
          "two_theta": 24.61,
          "relative_intensity": 0.1
        },
        {
          "two_theta": 43.11,
          "relative_intensity": 0.06
        },
        {
          "two_theta": 70.34,
          "relative_intensity": 0.05
        },
        {
          "two_theta": 39.28,
          "relative_intensity": 0.07
        }
      ]
    },
    "ionic_conductivity_room_temperature (S/cm)": 1.22e-07,
    "batch_number": null,
    "provenance": "human"
  },
  {
    "sample_index": 57,
    "composition": "Li1.4Fe0.2Mg0.6Ta0.2Cl4",
    "synthesis_temperature": 450,
    "xrd_analysis_result": {
      "weight_fractions_of_each_phases": {
        "spinel (Fd-3m)": 1.0
      },
      "Rwp (%)": "8.54%",
      "missing_peaks": [
        {
          "two_theta": 30.06,
          "relative_intensity": 0.18
        },
        {
          "two_theta": 34.79,
          "relative_intensity": 0.28
        },
        {
          "two_theta": 37.01,
          "relative_intensity": 0.1
        },
        {
          "two_theta": 49.87,
          "relative_intensity": 0.25
        },
        {
          "two_theta": 84.45,
          "relative_intensity": 0.09
        },
        {
          "two_theta": 14.81,
          "relative_intensity": 0.06
        }
      ],
      "extra_peaks": [
        {
          "two_theta": 14.79,
          "relative_intensity": 0.47
        }
      ]
    },
    "ionic_conductivity_room_temperature (S/cm)": 6.1e-06,
    "batch_number": null,
    "provenance": "human"
  },
  {
    "sample_index": 58,
    "composition": "Li1.4Ca0.6Mg0.2Nb0.2Cl4",
    "synthesis_temperature": 450,
    "xrd_analysis_result": {
      "weight_fractions_of_each_phases": {
        "CaCl2 (Pnnm)": 0.4169,
        "LiCl (Fm-3m)": 0.346,
        "Li13.52Mg9.28Cl32 (Fd-3m)": 0.2372
      },
      "Rwp (%)": "8.16%",
      "missing_peaks": [
        {
          "two_theta": 15.12,
          "relative_intensity": 0.1
        },
        {
          "two_theta": 22.59,
          "relative_intensity": 0.49
        },
        {
          "two_theta": 36.7,
          "relative_intensity": 0.09
        },
        {
          "two_theta": 55.09,
          "relative_intensity": 0.06
        },
        {
          "two_theta": 52.1,
          "relative_intensity": 0.19
        }
      ],
      "extra_peaks": []
    },
    "ionic_conductivity_room_temperature (S/cm)": 2.27e-08,
    "batch_number": null,
    "provenance": "human"
  },
  {
    "sample_index": 59,
    "composition": "Li2Ca0.2Mg0.6Sn0.2Cl4",
    "synthesis_temperature": 450,
    "xrd_analysis_result": {
      "weight_fractions_of_each_phases": {
        "spinel (Fd-3m)": 0.7028,
        "LiCl (Fm-3m)": 0.2972
      },
      "Rwp (%)": "9.46%",
      "missing_peaks": [
        {
          "two_theta": 19.94,
          "relative_intensity": 0.09
        },
        {
          "two_theta": 29.36,
          "relative_intensity": 0.07
        },
        {
          "two_theta": 31.36,
          "relative_intensity": 0.05
        },
        {
          "two_theta": 38.72,
          "relative_intensity": 0.1
        },
        {
          "two_theta": 47.75,
          "relative_intensity": 0.07
        },
        {
          "two_theta": 60.79,
          "relative_intensity": 0.05
        },
        {
          "two_theta": 65.11,
          "relative_intensity": 0.09
        },
        {
          "two_theta": 79.26,
          "relative_intensity": 0.07
        }
      ],
      "extra_peaks": [
        {
          "two_theta": 14.79,
          "relative_intensity": 0.52
        },
        {
          "two_theta": 28.44,
          "relative_intensity": 0.13
        }
      ]
    },
    "ionic_conductivity_room_temperature (S/cm)": 2.97e-07,
    "batch_number": null,
    "provenance": "human"
  },
  {
    "sample_index": 60,
    "composition": "Li1.8Bi0.2Ca0.2Mg0.6Cl4",
    "synthesis_temperature": 450,
    "xrd_analysis_result": {
      "weight_fractions_of_each_phases": {
        "spinel (Fd-3m)": 1.0
      },
      "Rwp (%)": "13.43%",
      "missing_peaks": [
        {
          "two_theta": 19.78,
          "relative_intensity": 0.07
        },
        {
          "two_theta": 30.03,
          "relative_intensity": 0.49
        },
        {
          "two_theta": 30.23,
          "relative_intensity": 0.27
        },
        {
          "two_theta": 33.58,
          "relative_intensity": 0.2
        },
        {
          "two_theta": 34.84,
          "relative_intensity": 0.68
        },
        {
          "two_theta": 36.21,
          "relative_intensity": 0.32
        },
        {
          "two_theta": 38.62,
          "relative_intensity": 0.09
        },
        {
          "two_theta": 42.33,
          "relative_intensity": 0.1
        },
        {
          "two_theta": 43.45,
          "relative_intensity": 0.05
        },
        {
          "two_theta": 44.33,
          "relative_intensity": 0.07
        },
        {
          "two_theta": 47.63,
          "relative_intensity": 0.06
        },
        {
          "two_theta": 50.05,
          "relative_intensity": 0.35
        },
        {
          "two_theta": 59.52,
          "relative_intensity": 0.09
        },
        {
          "two_theta": 62.45,
          "relative_intensity": 0.07
        },
        {
          "two_theta": 84.1,
          "relative_intensity": 0.07
        }
      ],
      "extra_peaks": [
        {
          "two_theta": 14.74,
          "relative_intensity": 0.26
        }
      ]
    },
    "ionic_conductivity_room_temperature (S/cm)": 1.11e-07,
    "batch_number": null,
    "provenance": "human"
  },
  {
    "sample_index": 61,
    "composition": "Li1.6Ni0.4V0.4Zn0.2Cl4",
    "synthesis_temperature": 450,
    "xrd_analysis_result": {
      "weight_fractions_of_each_phases": {
        "spinel (Fd-3m)": 0.8461,
        "NiCl2 (R-3m)": 0.1539
      },
      "Rwp (%)": "6.85%",
      "missing_peaks": [
        {
          "two_theta": 11.52,
          "relative_intensity": 0.12
        },
        {
          "two_theta": 17.5,
          "relative_intensity": 0.1
        },
        {
          "two_theta": 24.72,
          "relative_intensity": 0.08
        },
        {
          "two_theta": 26.38,
          "relative_intensity": 0.15
        },
        {
          "two_theta": 35.49,
          "relative_intensity": 0.32
        },
        {
          "two_theta": 43.26,
          "relative_intensity": 0.06
        },
        {
          "two_theta": 51.22,
          "relative_intensity": 0.05
        },
        {
          "two_theta": 54.3,
          "relative_intensity": 0.08
        },
        {
          "two_theta": 56.76,
          "relative_intensity": 0.08
        },
        {
          "two_theta": 84.83,
          "relative_intensity": 0.06
        },
        {
          "two_theta": 39.64,
          "relative_intensity": 0.07
        }
      ],
      "extra_peaks": []
    },
    "ionic_conductivity_room_temperature (S/cm)": 2.5e-06,
    "batch_number": null,
    "provenance": "human"
  },
  {
    "sample_index": 62,
    "composition": "Li1.6Fe0.9V0.2Cl4",
    "synthesis_temperature": 400,
    "xrd_analysis_result": {
      "weight_fractions_of_each_phases": {
        "spinel (Fd-3m)": 0.9873,
        "LiCl (Fm-3m)": 0.0127
      },
      "Rwp (%)": "3.45%",
      "missing_peaks": [
        {
          "two_theta": 15.39,
          "relative_intensity": 0.09
        },
        {
          "two_theta": 35.42,
          "relative_intensity": 0.07
        },
        {
          "two_theta": 50.8,
          "relative_intensity": 0.07
        }
      ],
      "extra_peaks": []
    },
    "ionic_conductivity_room_temperature (S/cm)": 1.01e-06,
    "batch_number": null,
    "provenance": "human"
  },
  {
    "sample_index": 63,
    "composition": "Li1.6Fe0.9Cr0.2Cl4",
    "synthesis_temperature": 400,
    "xrd_analysis_result": {
      "weight_fractions_of_each_phases": {
        "spinel (Fd-3m)": 1.0
      },
      "Rwp (%)": "6.04%",
      "missing_peaks": [
        {
          "two_theta": 10.89,
          "relative_intensity": 0.44
        },
        {
          "two_theta": 15.28,
          "relative_intensity": 0.15
        },
        {
          "two_theta": 30.82,
          "relative_intensity": 0.07
        },
        {
          "two_theta": 70.04,
          "relative_intensity": 0.07
        },
        {
          "two_theta": 73.44,
          "relative_intensity": 0.09
        },
        {
          "two_theta": 83.74,
          "relative_intensity": 0.17
        },
        {
          "two_theta": 62.43,
