Repository: CederGroupHub/alab_gpss_public

# Data

This folder contains the raw experiment data produced by A-Lab GPSS.

## What is in this folder

- `dataset.json`: Consolidated dataset used by the agentic workflows.
- `NNN_<composition>/` directories: Per-sample experiment artifacts (for example, XRD patterns, EIS files, and refinement outputs).

## Contents of each sample folder

Each sample folder (`NNN_<composition>/`) contains the same core artifact types:

- `pattern.xrdml`
  - Raw XRD measurement file for that sample
- `eis_data.csv`
  - EIS measurement data table
- `manual_refinement.lst`
  - Result file of manual XRD refinement
- `manual_refinement.png`
  - Plot/image generated from manual refinement

File: data/dataset.json (part 4 of 16)
[
    "experimental_note": "This sample is made in order to test the hypothesis of light V substitution (~15% in Li2\u2212yMn1\u2212xVxCl4) optimizing Li-vacancy concentration and cation/Li disorder to maximize ionic conductivity, with higher V (\u226520%) reducing mobility via vacancy clustering and/or cation ordering. The hypothesis is partially supported by the experiment outcome as Li1.6Mn0.9V0.2Cl4 (400 \u00b0C) is single-phase spinel (Fd-3m; weight fraction 1.0; Rwp 4.36%; no extra peaks; one very weak missing peak at 99.48\u00b0 2\u03b8) and shows \u03c3RT = 2.04e-05 S/cm, lower than Li1.65Mn0.95V0.15Cl4 (2.59e-05 S/cm) yet higher than Li2MnCl4 (5.95e-06 S/cm), Li2FeCl4 (1.14e-05 S/cm), and Li1.5Mn0.5V0.5Cl4 (2.86e-06 S/cm), consistent with an optimum near ~15% V; however, XRD provides no clear evidence for ordering or vacancy clustering as the cause of the conductivity decrease."
  },
  {
    "sample_index": 92,
    "composition": "Li1.55Fe0.85Ta0.15Cl4",
    "synthesis_temperature": 400,
    "xrd_analysis_result": {
      "weight_fractions_of_each_phases": {
        "spinel (Fd-3m)": 1.0
      },
      "Rwp (%)": "4.66%",
      "missing_peaks": [
        {
          "two_theta": 15.47,
          "relative_intensity": 0.05
        },
        {
          "two_theta": 35.16,
          "relative_intensity": 0.2
        },
        {
          "two_theta": 49.69,
          "relative_intensity": 0.18
        },
        {
          "two_theta": 50.73,
          "relative_intensity": 0.12
        },
        {
          "two_theta": 59.52,
          "relative_intensity": 0.06
        },
        {
          "two_theta": 62.46,
          "relative_intensity": 0.06
        },
        {
          "two_theta": 63.51,
          "relative_intensity": 0.06
        }
      ],
      "extra_peaks": []
    },
    "ionic_conductivity_room_temperature (S/cm)": 4.32e-06,
    "batch_number": 0,
    "provenance": "abnormal",
    "experimental_note": "This sample is made in order to test the hypothesis of Ta5+ substitution near ~20% in Li2\u2212yFe1\u2212xTaxCl4 optimizing the Li\u2011vacancy concentration and Li/M disorder in the inverse spinel (Fd\u20113m), thereby maximizing room\u2011temperature ionic conductivity; lowering Ta to 15% (with higher Li content) should reduce \u03c3 compared to Li1.4Fe0.8Ta0.2Cl4 at the same synthesis temperature. The hypothesis is supported by the experiment outcome as Li1.55Fe0.85Ta0.15Cl4 (400 \u00b0C) refines as spinel (Fd\u20113m) with Rwp = 4.66% (single spinel phase in the model) and shows \u03c3RT = 4.32e-06 S/cm, which is >10\u00d7 lower than Li1.4Fe0.8Ta0.2Cl4 at 400 \u00b0C (4.57e-05 S/cm), meeting the predefined decision rule and supporting an optimum near x \u2248 0.20."
  },
  {
    "sample_index": 93,
    "composition": "Li1.4Fe0.7Mg0.1Ta0.2Cl4",
    "synthesis_temperature": 400,
    "xrd_analysis_result": {
      "weight_fractions_of_each_phases": {
        "spinel (Fd-3m)": 1.0
      },
      "Rwp (%)": "5.99%",
      "missing_peaks": [
        {
          "two_theta": 15.46,
          "relative_intensity": 0.29
        },
        {
          "two_theta": 32.85,
          "relative_intensity": 0.11
        },
        {
          "two_theta": 35.16,
          "relative_intensity": 0.28
        },
        {
          "two_theta": 35.52,
          "relative_intensity": 0.06
        },
        {
          "two_theta": 49.56,
          "relative_intensity": 0.05
        },
        {
          "two_theta": 50.41,
          "relative_intensity": 0.09
        },
        {
          "two_theta": 50.89,
          "relative_intensity": 0.11
        },
        {
          "two_theta": 52.74,
          "relative_intensity": 0.13
        },
        {
          "two_theta": 63.53,
          "relative_intensity": 0.1
        },
        {
          "two_theta": 73.33,
          "relative_intensity": 0.08
        }
      ],
      "extra_peaks": [
        {
          "two_theta": 52.42,
          "relative_intensity": 0.1
        },
        {
          "two_theta": 73.12,
          "relative_intensity": 0.08
        },
        {
          "two_theta": 64.31,
          "relative_intensity": 0.05
        }
      ]
    },
    "ionic_conductivity_room_temperature (S/cm)": 2.02e-06,
    "batch_number": 0,
    "provenance": "abnormal",
    "experimental_note": "This sample is made in order to test the hypothesis of adding 10% Mg2+ on the Fe site in Li1.4Fe0.8Ta0.2Cl4 (forming Li1.4Fe0.7Mg0.1Ta0.2Cl4 at 400 \u00b0C) to frustrate cation ordering while preserving the Ta5+-driven Li-vacancy level, thereby increasing Li/M disorder and raising room-temperature ionic conductivity beyond the Ta-only benchmark (\u22654.57e-05 S/cm) with a predominantly spinel phase. The hypothesis is not supported by the experiment outcome as the XRD refinement reports spinel (Fd-3m) at 1.0 weight fraction with Rwp 5.99% but includes multiple missing and extra peaks (indicating differences from the reference model), and the measured room-temperature ionic conductivity is 2.02e-06 S/cm\u2014well below Li1.4Fe0.8Ta0.2Cl4 at 400 \u00b0C (4.57e-05 S/cm); thus, although the >50% spinel fraction criterion is met, the conductivity criterion is not."
  },
  {
    "sample_index": 94,
    "composition": "Li1.5Fe0.5Cr0.5Cl4",
    "synthesis_temperature": 450,
    "xrd_analysis_result": {
      "weight_fractions_of_each_phases": {
        "spinel (Fd-3m)": 1.0
      },
      "Rwp (%)": "7.56%",
      "missing_peaks": [
        {
          "two_theta": 15.02,
          "relative_intensity": 0.16
        },
        {
          "two_theta": 17.48,
          "relative_intensity": 0.11
        },
        {
          "two_theta": 30.93,
          "relative_intensity": 0.06
        },
        {
          "two_theta": 36.57,
          "relative_intensity": 0.1
        },
        {
          "two_theta": 53.41,
          "relative_intensity": 0.05
        },
        {
          "two_theta": 94.46,
          "relative_intensity": 0.09
        }
      ],
      "extra_peaks": [
        {
          "two_theta": 94.23,
          "relative_intensity": 0.15
        }
      ]
    },
    "ionic_conductivity_room_temperature (S/cm)": 4.22e-07,
    "batch_number": null,
    "provenance": "human"
  },
  {
    "sample_index": 95,
    "composition": "Li1.65Mn0.95V0.15Cl4",
    "synthesis_temperature": 450,
    "xrd_analysis_result": {
      "weight_fractions_of_each_phases": {
        "spinel (Fd-3m)": 0.9816,
        "LiCl (Fm-3m)": 0.0184
      },
      "Rwp (%)": "5.40%",
      "missing_peaks": [],
      "extra_peaks": []
    },
    "ionic_conductivity_room_temperature (S/cm)": 1.89e-05,
    "batch_number": null,
    "provenance": "human"
  },
  {
    "sample_index": 96,
    "composition": "Li1.6Mn0.6Sc0.4Cl4",
    "synthesis_temperature": 400,
    "xrd_analysis_result": {
      "weight_fractions_of_each_phases": {
        "spinel (Fd-3m)": 1.0
      },
      "Rwp (%)": "8.14%",
      "missing_peaks": [
        {
          "two_theta": 49.53,
          "relative_intensity": 0.13
        },
        {
          "two_theta": 61.66,
          "relative_intensity": 0.07
        },
        {
          "two_theta": 82.62,
          "relative_intensity": 0.06
        }
      ],
      "extra_peaks": []
    },
    "ionic_conductivity_room_temperature (S/cm)": 1.57e-05,
    "batch_number": 1,
    "provenance": "abnormal",
    "experimental_note": "This sample is made in order to test the hypothesis of unusually high conductivity in Li1.5Mn0.5Sc0.5Cl4 arising from the synergy of very high Li-vacancy concentration and frustrated Li/M ordering, with an added contribution from percolation between two closely related spinel domains at x\u22480.5. The hypothesis is partially supported by the experiment outcome as Li1.6Mn0.6Sc0.4Cl4 (400 \u00b0C) refines as single-phase spinel (Fd-3m; weight fraction 1.0; Rwp = 8.14%) with three weak unindexed peaks and shows \u03c3_RT = 1.57e-05 S/cm\u2014lower than Li1.5Mn0.5Sc0.5Cl4 (4.63e-05 S/cm) yet higher than Li2MnCl4 (5.95e-06 S/cm). The loss of the two-spinel-like refinement signature coincides with a drop in conductivity, consistent with a domain-related contribution to the abnormal \u03c3 at x\u22480.5, while the remaining enhancement vs. Li2MnCl4 indicates that vacancy/disorder alone raises \u03c3 but does not reproduce the abnormal level under these conditions."
  },
  {
    "sample_index": 97,
    "composition": "Li1.4Mn0.7Sc0.15Ta0.15Cl4",
    "synthesis_temperature": 400,
    "xrd_analysis_result": {
      "weight_fractions_of_each_phases": {
        "spinel (Fd-3m)": 0.9506,
        "LiCl (Fm-3m)": 0.0494
      },
      "Rwp (%)": "5.56%",
      "missing_peaks": [
        {
          "two_theta": 14.94,
          "relative_intensity": 0.39
        }
      ],
      "extra_peaks": []
    },
    "ionic_conductivity_room_temperature (S/cm)": 1.58e-05,
    "batch_number": 1,
    "provenance": "abnormal",
    "experimental_note": "This sample is made in order to test the hypothesis of higher-temperature synthesis driving greater cation ordering (monitored by stronger low-angle ~15\u00b0 2\u03b8 features) that reduces Li+ conductivity, and that co-doping at fixed Li deficiency (using Sc and Ta on the octahedral sublattice) at 400 \u00b0C would frustrate such ordering and retain or improve \u03c3 relative to Li1.4Mn0.8Ta0.2Cl4 (400 \u00b0C). The hypothesis is not supported by the experiment outcome as Li1.4Mn0.7Sc0.15Ta0.15Cl4 (400 \u00b0C) shows a stronger unindexed low-angle peak at 14.94\u00b0 2\u03b8 with relative intensity 0.39 (vs 0.15 at 15.14\u00b0 for Li1.4Mn0.8Ta0.2Cl4 at 400 \u00b0C) and a lower room-temperature ionic conductivity of 1.58e-05 S/cm (vs 2.15e-05 S/cm), despite a high spinel (Fd-3m) fraction of 0.9506 with 0.0494 LiCl and an Rwp of 5.56%."
  },
  {
    "sample_index": 98,
    "composition": "Li1.6Cr0.5Fe0.5Cl4",
    "synthesis_temperature": 400,
    "xrd_analysis_result": {
      "weight_fractions_of_each_phases": {
        "spinel (Fd-3m)": 1.0
      },
      "Rwp (%)": "7.56%",
      "missing_peaks": [
        {
          "two_theta": 15.66,
          "relative_intensity": 0.13
        },
        {
          "two_theta": 20.31,
          "relative_intensity": 0.06
        },
        {
          "two_theta": 30.99,
          "relative_intensity": 0.19
        },
        {
          "two_theta": 35.4,
          "relative_intensity": 0.21
        },
        {
          "two_theta": 36.59,
          "relative_intensity": 0.25
        },
        {
          "two_theta": 39.26,
          "relative_intensity": 0.08
        },
        {
          "two_theta": 40.73,
          "relative_intensity": 0.06
        },
        {
          "two_theta": 42.21,
          "relative_intensity": 0.05
        },
        {
          "two_theta": 46.62,
          "relative_intensity": 0.05
        },
        {
          "two_theta": 50.93,
          "relative_intensity": 0.09
        },
        {
          "two_theta": 52.52,
          "relative_intensity": 0.19
        },
        {
          "two_theta": 53.35,
          "relative_intensity": 0.08
        },
        {
          "two_theta": 63.65,
          "relative_intensity": 0.05
        },
        {
          "two_theta": 81.57,
          "relative_intensity": 0.11
        },
        {
          "two_theta": 84.13,
          "relative_intensity": 0.18
        },
        {
          "two_theta": 85.51,
          "relative_intensity": 0.07
        },
        {
          "two_theta": 94.39,
          "relative_intensity": 0.12
        },
        {
          "two_theta": 64.35,
          "relative_intensity": 0.14
        }
      ],
      "extra_peaks": [
        {
          "two_theta": 83.88,
          "relative_intensity": 0.23
        },
        {
          "two_theta": 94.02,
          "relative_intensity": 0.2
        },
        {
          "two_theta": 52.75,
          "relative_intensity": 0.09
        },
        {
          "two_theta": 64.69,
          "relative_intensity": 0.06
        }
      ]
    },
    "ionic_conductivity_room_temperature (S/cm)": 1.51e-08,
    "batch_number": 1,
    "provenance": "abnormal",
    "experimental_note": "This sample is made in order to test the hypothesis of the abnormally high conductivity in Li1.5Fe0.5Cr0.5Cl4 being dominated by electronic conduction from mixed-valent Fe2+/Fe3+ centers and/or FeClx networks rather than true Li+ transport. The hypothesis is supported by the experiment outcome as Li1.6Cr0.5Fe0.5Cl4 synthesized at 400 \u00b0C refines as spinel-only (Fd-3m, Rwp = 7.56%) with no FeClx-type phases included in the model, and its room-temperature conductivity is 1.51e-08 S/cm\u2014>3 orders of magnitude lower than the 3.53e-05 S/cm outlier in Li1.5Fe0.5Cr0.5Cl4. Although several missing/extra peaks indicate minor unidentified features, the large collapse in \u03c3 for a spinel sample without FeClx phases is consistent with suppression of electronic pathways and does not require invoking a hidden Li-rich superionic phase."
  },
  {
    "sample_index": 99,
    "composition": "Li1.34Fe0.78Ta0.22Cl4",
    "synthesis_temperature": 400,
    "xrd_analysis_result": {
      "weight_fractions_of_each_phases": {
        "Li6FeCl8 (Fm-3m)": 0.9597,
        "TaCl4 (C12/m1)": 0.0403
      },
      "Rwp (%)": "5.15%",
      "missing_peaks": [
        {
          "two_theta": 15.46,
          "relative_intensity": 0.19
        },
        {
          "two_theta": 15.93,
          "relative_intensity": 0.06
        },
        {
          "two_theta": 30.39,
          "relative_intensity": 0.14
        },
        {
          "two_theta": 42.13,
          "relative_intensity": 0.05
        },
        {
          "two_theta": 43.16,
          "relative_intensity": 0.11
        },
        {
          "two_theta": 49.66,
          "relative_intensity": 0.17
        },
        {
          "two_theta": 50.64,
          "relative_intensity": 0.24
        },
        {
          "two_theta": 32.81,
          "relative_intensity": 0.31
        }
      ],
      "extra_peaks": [
        {
          "two_theta": 21.99,
          "relative_intensity": 0.17
        },
        {
          "two_theta": 44.89,
          "relative_intensity": 0.06
        },
        {
          "two_theta": 20.15,
          "relative_intensity": 0.06
        },
        {
          "two_theta": 14.61,
          "relative_intensity": 0.06
        }
      ]
    },
    "ionic_conductivity_room_temperature (S/cm)": 7.72e-07,
    "batch_number": 1,
    "provenance": "abnormal",
    "experimental_note": "This sample is made in order to test the hypothesis of slight LiCl exsolution during synthesis driving the spinel matrix slightly Li-deficient, thereby maximizing mobile Li-vacancy concentration and Li/M disorder; nominally single-phase batches are closer to stoichiometric/partially ordered states with reduced vacancy density and lower conductivity. The hypothesis is not supported (inconclusive) by the experiment outcome as Li1.34Fe0.78Ta0.22Cl4 synthesized at 400 \u00b0C did not form the intended Fd-3m spinel\u2014XRD is best matched to Li6FeCl8 (Fm-3m, 95.97 wt%) plus TaCl4 (C12/m1, 4.03 wt%) with additional unindexed features (Rwp 5.15%), and the room-temperature ionic conductivity is 7.72e-07 S/cm, well below both Li1.4Fe0.8Ta0.2Cl4 batches (4.57e-05 S/cm with ~8.4 wt% LiCl and 2.49e-06 S/cm single-phase). Because the spinel matrix did not form, the test did not isolate vacancy effects within the target framework, so the data do not confirm the proposed exsolution/vacancy mechanism."
  },
  {
    "sample_index": 100,
    "composition": "Li1.5Mn0.5Sc0.5Cl4",
    "synthesis_temperature": 450,
    "xrd_analysis_result": {
      "weight_fractions_of_each_phases": {
        "spinel (Fd-3m)": 0.9754,
        "ScCl (R-3m)": 0.0246
      },
      "Rwp (%)": "8.33%",
      "missing_peaks": [],
      "extra_peaks": []
    },
    "ionic_conductivity_room_temperature (S/cm)": 6.43e-05,
    "batch_number": 1,
    "provenance": "abnormal",
    "experimental_note": "This sample is made in order to test the hypothesis of unusually high conductivity in Li1.5Mn0.5Sc0.5Cl4 arising from very high Li-vacancy concentration, suppressed Li/M octahedral ordering, and microstructural percolation between two closely related spinel domains. The hypothesis is partially supported by the experiment outcome as the 450 \u00b0C sample refines predominantly to a single spinel (Fd-3m, 0.9754) with minor ScCl (R-3m, 0.0246), shows no missing or extra peaks (no evidence of superlattice features), and exhibits higher room-temperature conductivity (6.43e-05 S/cm) than the 400 \u00b0C sample (4.63e-05 S/cm) that previously indexed as two spinel-like references; this indicates that two-domain percolation is not required and is consistent with disorder/high-vacancy-driven transport, but the extent of Li/M disorder and ionic transference are not directly confirmed by the current data."
  },
  {
    "sample_index": 101,
    "composition": "Li1.5Cr0.5Mg0.5Cl4",
    "synthesis_temperature": 450,
    "xrd_analysis_result": {
      "weight_fractions_of_each_phases": {
        "spinel (Fd-3m)": 1.0
      },
      "Rwp (%)": "13.19%",
      "missing_peaks": [
        {
          "two_theta": 30.27,
          "relative_intensity": 0.21
        },
        {
          "two_theta": 31.0,
          "relative_intensity": 0.07
        },
        {
          "two_theta": 35.04,
          "relative_intensity": 0.24
        },
        {
          "two_theta": 36.49,
          "relative_intensity": 0.15
        },
        {
          "two_theta": 50.21,
          "relative_intensity": 0.12
        },
        {
          "two_theta": 59.63,
          "relative_intensity": 0.05
        },
        {
          "two_theta": 84.11,
          "relative_intensity": 0.05
        }
      ],
      "extra_peaks": [
        {
          "two_theta": 15.02,
          "relative_intensity": 0.31
        }
      ]
    },
    "ionic_conductivity_room_temperature (S/cm)": 1.48e-07,
    "batch_number": 1,
    "provenance": "abnormal",
    "experimental_note": "This sample is made in order to test the hypothesis of the abnormally high conductivity in Li1.5Fe0.5Cr0.5Cl4 being dominated by electronic conduction from mixed-valent Fe chlorides/FeClx networks rather than intrinsic Li+ superionic transport in the inverse spinel. The hypothesis is supported by the experiment outcome as Li1.5Cr0.5Mg0.5Cl4 (450 \u00b0C) refines as spinel (Fd-3m) with 1.0 weight fraction (Rwp = 13.19%, with some missing and extra peaks) and exhibits low room-temperature conductivity (1.48e-07 S/cm), satisfying the predefined decision rule (spinel fraction >50% with \u03c3 \u2264 1e-6 S/cm) and matching the low-\u03c3 values of the spinel-rich Li1.5Fe0.5Cr0.5Cl4 syntheses (1.58e-08 and 2.17e-07 S/cm), indicating the Fe-containing outlier\u2019s high \u03c3 (3.53e-05 S/cm) is unlikely due to intrinsic Li+ conduction."
  },
  {
    "sample_index": 102,
    "composition": "Li2Co0.5Fe0.25Mn0.25Cl4",
    "synthesis_temperature": 450,
    "xrd_analysis_result": {
      "weight_fractions_of_each_phases": {
        "spinel (Fd-3m)": 1.0
      },
      "Rwp (%)": "3.89%",
      "missing_peaks": [
        {
          "two_theta": 28.81,
          "relative_intensity": 0.05
        },
        {
          "two_theta": 30.19,
          "relative_intensity": 0.14
        },
        {
          "two_theta": 34.8,
          "relative_intensity": 0.15
        },
        {
          "two_theta": 35.52,
          "relative_intensity": 0.05
        },
        {
          "two_theta": 49.98,
          "relative_intensity": 0.06
        }
      ],
      "extra_peaks": [
        {
          "two_theta": 46.18,
          "relative_intensity": 0.11
        },
        {
          "two_theta": 52.97,
          "relative_intensity": 0.06
        }
      ]
    },
    "ionic_conductivity_room_temperature (S/cm)": 2.3e-06,
    "batch_number": 1,
    "provenance": "abnormal",
    "experimental_note": "This sample is made in order to test the hypothesis of Co2+ stabilizing an orthorhombic Li2CoCl4-like (Cmmm) framework at 450 \u00b0C in Li2Co0.5Fe0.5Cl4 that suppresses spinel formation and lowers \u03c3RT, and that introducing Mn2+ at fixed Co content (Li2Co0.5Fe0.25Mn0.25Cl4) would disrupt this ordering, eliminate Cmmm signatures, stabilize spinel, and raise \u03c3RT toward \u22651e-5 S/cm. The hypothesis is partially supported by the experiment outcome as Li2Co0.5Fe0.25Mn0.25Cl4 synthesized at 450 \u00b0C refines as single-phase spinel (Fd-3m, 1.0 weight fraction, Rwp=3.89%) with no Cmmm phase detected (minor missing/extra peaks only), but its \u03c3RT=2.3e-06 S/cm remains comparable to Li2Co0.5Fe0.5Cl4 (2.8e-06 S/cm) and well below spinel benchmarks Li2Mg0.5Fe0.5Cl4 (1.04e-05 S/cm), Li2Mn0.5Fe0.5Cl4 (2.07e-05 S/cm), and Li2FeCl4 (1.14e-05 S/cm), indicating spinel stabilization without the expected conductivity increase."
  },
  {
    "sample_index": 103,
    "composition": "Li2Fe0.7Mn0.1Ni0.2Cl4",
    "synthesis_temperature": 450,
    "xrd_analysis_result": {
      "weight_fractions_of_each_phases": {
        "spinel (Fd-3m)": 1.0
      },
      "Rwp (%)": "5.32%",
      "missing_peaks": [
        {
          "two_theta": 10.86,
          "relative_intensity": 0.17
        },
        {
          "two_theta": 15.27,
          "relative_intensity": 0.09
        },
        {
          "two_theta": 29.0,
          "relative_intensity": 0.15
        },
        {
          "two_theta": 30.87,
          "relative_intensity": 0.08
        },
        {
          "two_theta": 32.77,
          "relative_intensity": 0.34
        },
        {
          "two_theta": 33.6,
          "relative_intensity": 0.07
        },
        {
          "two_theta": 69.84,
          "relative_intensity": 0.09
        },
        {
          "two_theta": 73.19,
          "relative_intensity": 0.15
        },
        {
          "two_theta": 94.33,
          "relative_intensity": 0.12
        },
        {
          "two_theta": 38.04,
          "relative_intensity": 0.07
        }
      ],
      "extra_peaks": [
        {
          "two_theta": 24.33,
          "relative_intensity": 0.09
        },
        {
          "two_theta": 45.75,
          "relative_intensity": 0.08
        },
        {
          "two_theta": 72.85,
          "relative_intensity": 0.07
        },
        {
          "two_theta": 83.75,
          "relative_intensity": 0.06
        }
      ]
    },
    "ionic_conductivity_room_temperature (S/cm)": 7.63e-06,
    "batch_number": 1,
    "provenance": "abnormal",
    "experimental_note": "This sample is made in order to test the hypothesis of Ni2+-driven Li/M cation and Li-vacancy ordering in Li2Fe0.8Ni0.2Cl4 suppressing Li-ion transport, and that 10% Mn2+ co-substitution would frustrate such ordering, reduce unindexed XRD features, and recover \u03c3RT toward \u22651e-5 S/cm. The hypothesis is partially supported by the experiment outcome as Li2Fe0.7Mn0.1Ni0.2Cl4 (450 \u00b0C) indexes as spinel (Fd-3m, Rwp=5.32%) and achieves \u03c3RT=7.63e-06 S/cm (~13\u00d7 higher than Li2Fe0.8Ni0.2Cl4 and closer to Li2FeCl4=1.14e-05), and the specific missing peaks near ~35.5\u00b0 and ~50.8\u00b0 observed in Li2Fe0.8Ni0.2Cl4 are absent; however, numerous other missing peaks and new extra peaks persist, and the higher synthesis temperature (450 \u00b0C vs 400 \u00b0C) is a confounding variable, so the conductivity recovery cannot be attributed solely to Mn co-substitution."
  },
  {
    "sample_index": 104,
    "composition": "Li1.85Fe0.85V0.15Cl4",
    "synthesis_temperature": 450,
    "xrd_analysis_result": {
      "weight_fractions_of_each_phases": {
        "spinel (Fd-3m)": 0.9117,
        "LiCl (Fm-3m)": 0.0883
      },
      "Rwp (%)": "3.47%",
      "missing_peaks": [
        {
          "two_theta": 62.15,
          "relative_intensity": 0.06
        },
        {
          "two_theta": 83.42,
          "relative_intensity": 0.08
        }
      ],
      "extra_peaks": []
    },
    "ionic_conductivity_room_temperature (S/cm)": 9.87e-06,
    "batch_number": 1,
    "provenance": "abnormal",
    "experimental_note": "This sample is made in order to test the hypothesis of V dopant segregation as Li6VCl8 with concurrent FeCl2 formation under 400 \u00b0C/Ni-crucible conditions that depletes Li from the spinel and depresses ionic conductivity, and that a charge-balanced V3+-compatible target at higher temperature would suppress these impurities and increase \u03c3. The hypothesis is supported by the experiment outcome as Li1.85Fe0.85V0.15Cl4 (450 \u00b0C) shows 91.17 wt% spinel (Fd-3m) with only LiCl (8.83 wt%) and no FeCl2 or Li6VCl8 detected by XRD (Rwp=3.47%; two low-intensity unindexed peaks), and achieves \u03c3RT=9.87e-06 S/cm (~60\u00d7 higher than Li1.6Fe0.9V0.2Cl4), meeting the \u226590% spinel/no-FeCl2/Li6VCl8 criterion and approaching the 1e-5 S/cm target."
  },
  {
    "sample_index": 105,
    "composition": "Li1.9Fe0.9In0.1Cl4",
    "synthesis_temperature": 450,
    "xrd_analysis_result": {
      "weight_fractions_of_each_phases": {
        "spinel (Fd-3m)": 1.0
      },
      "Rwp (%)": "3.17%",
      "missing_peaks": [
        {
          "two_theta": 31.35,
          "relative_intensity": 0.09
        },
        {
          "two_theta": 50.22,
          "relative_intensity": 0.07
        }
      ],
      "extra_peaks": []
    },
    "ionic_conductivity_room_temperature (S/cm)": 6.4e-06,
    "batch_number": 1,
    "provenance": "abnormal",
    "experimental_note": "This sample is made in order to test the hypothesis of limited In3+ solubility in the Fe-based inverse spinel at 450 \u00b0C leading to exsolution of a highly conducting Li\u2013In chloride (e.g., Li6In2+xCl12) in Li1.8Fe0.8In0.2Cl4, which elevates \u03c3RT; reducing In to \u22640.1 should yield single-phase spinel and lower \u03c3RT to the intrinsic spinel level. The hypothesis is supported by the experiment outcome as Li1.9Fe0.9In0.1Cl4 synthesized at 450 \u00b0C refines as 100 wt% spinel (Fd-3m, Rwp=3.17%) with only two low-intensity unindexed peaks and no Li\u2013In chloride phases included in the fitted model, and shows \u03c3RT=6.4e-06 S/cm\u2014lower than the multiphase Li1.8Fe0.8In0.2Cl4 (2.15e-05 S/cm) and comparable to single-phase aliovalent-doped spinels (7.46e-06, 4.98e-06, 2.95e-06)."
  },
  {
    "sample_index": 106,
    "composition": "Li1.4Mn0.8Ta0.2Cl4",
    "synthesis_temperature": 350,
    "xrd_analysis_result": {
      "weight_fractions_of_each_phases": {
        "spinel (Fd-3m)": 0.9841,
        "LiCl (Fm-3m)": 0.0159
      },
      "Rwp (%)": "5.53%",
      "missing_peaks": [
        {
          "two_theta": 49.45,
          "relative_intensity": 0.06
        },
        {
          "two_theta": 50.24,
          "relative_intensity": 0.05
        }
      ],
      "extra_peaks": []
    },
    "ionic_conductivity_room_temperature (S/cm)": 1.19e-05,
    "batch_number": 1,
    "provenance": "abnormal",
    "experimental_note": "This sample is made in order to test the hypothesis of an ordering\u2013conductivity anti-correlation in Li1.4Mn0.8Ta0.2Cl4: higher synthesis temperature strengthens low-angle (~15\u00b0 2\u03b8) superlattice features from Li/M octahedral ordering that reduce Li+ conductivity, while lower temperature suppresses this ordering and improves \u03c3 without losing the spinel framework. The hypothesis is supported by the experiment outcome as the 350 \u00b0C product remains predominantly spinel (Fd-3m, 0.9841), shows no ~15\u00b0 2\u03b8 missing peak, and exhibits \u03c3 = 1.19e-05 S/cm\u2014higher than the 450 \u00b0C sample (5.16e-06 S/cm); however, \u03c3 does not surpass the 400 \u00b0C value (2.15e-05 S/cm), so the expected further increase was not achieved."
  },
  {
    "sample_index": 107,
    "composition": "Li1.5Fe0.5Sc0.5Cl4",
    "synthesis_temperature": 350,
    "xrd_analysis_result": {
      "weight_fractions_of_each_phases": {
        "spinel (Fd-3m)": 1.0
      },
      "Rwp (%)": "7.11%",
      "missing_peaks": [
        {
          "two_theta": 31.79,
          "relative_intensity": 0.1
        },
        {
          "two_theta": 41.49,
          "relative_intensity": 0.09
        },
        {
          "two_theta": 49.97,
          "relative_intensity": 0.09
        },
        {
          "two_theta": 83.72,
          "relative_intensity": 0.06
        }
      ],
      "extra_peaks": []
    },
    "ionic_conductivity_room_temperature (S/cm)": 2.71e-05,
    "batch_number": 1,
    "provenance": "abnormal",
    "experimental_note": "This sample is made in order to test the hypothesis of electronic leakage via mixed-valent Fe (Fe2+/Fe3+) and/or a hidden Sc\u2013Li chloride percolation pathway causing the anomalously high conductivity in Li1.5Fe0.5Sc0.5Cl4. The hypothesis is not supported by the experiment outcome as the 350 \u00b0C re-synthesis refined to a single spinel (Fd-3m) phase (weight fraction 1.0; Rwp 7.11%; no FeCl3 detected by XRD; only low-intensity missing peaks) and the room-temperature conductivity increased to 2.71e-05 S/cm (vs 1.37e-05 S/cm at 400 \u00b0C), failing the predefined \u22655\u00d7 drop criterion expected for electronic leakage; additionally, no Li3ScCl6/Li6Sc2Cl12-like phase was observed by XRD, so any hidden Sc\u2013Li chloride contribution remains unconfirmed. Overall, the persistence/increase of \u03c3 alongside the absence of FeCl3 is more consistent with ionic transport associated with the spinel framework rather than dominant electronic leakage."
  },
  {
    "sample_index": 108,
    "composition": "Li2MnCl4",
    "synthesis_temperature": 350,
    "xrd_analysis_result": {
      "weight_fractions_of_each_phases": {
        "spinel (Fd-3m)": 0.85,
        "MnCl2 (R-3m)": 0.15
      },
      "Rwp (%)": "7.16%",
      "missing_peaks": [
        {
          "two_theta": 35.2,
          "relative_intensity": 0.08
        },
        {
          "two_theta": 59.65,
          "relative_intensity": 0.09
        },
        {
          "two_theta": 82.29,
          "relative_intensity": 0.1
        }
      ],
      "extra_peaks": [
        {
          "two_theta": 82.03,
          "relative_intensity": 0.17
        }
      ]
    },
    "ionic_conductivity_room_temperature (S/cm)": 3.77e-07,
    "batch_number": 1,
    "provenance": "abnormal",
    "experimental_note": "This sample is made in order to test the hypothesis of cation ordering (antisite-poor, subtly symmetry-lowered variant) and/or higher grain-boundary resistance causing the abnormally low ionic conductivity in Li2MnCl4, with the expectation that lower synthesis temperature would enhance ordering (low-angle superlattice peaks near ~15\u201316\u00b0 2\u03b8) and further suppress \u03c3. The hypothesis is not supported by the experiment outcome as the 350 \u00b0C Li2MnCl4 sample is mixed-phase (spinel (Fd-3m) 0.85 + MnCl2 (R-3m) 0.15, Rwp 7.16%), shows no low-angle superlattice reflections (missing peaks only at 35.2\u00b0, 59.65\u00b0, 82.29\u00b0; extra at 82.03\u00b0), yet has a lower \u03c3RT (3.77e-07 S/cm) than both 400 \u00b0C counterparts (5.95e-06 and 8.81e-07 S/cm); because the XRD indicates an impurity and lacks ordering signatures, this result does not validate cation ordering nor isolate microstructure as the cause of the original abnormality."
  },
  {
    "sample_index": 109,
    "composition": "Li2Co0.5Fe0.5Cl4",
    "synthesis_temperature": 500,
    "xrd_analysis_result": {
      "weight_fractions_of_each_phases": {
        "spinel (Fd-3m)": 1.0
      },
      "Rwp (%)": "2.59%",
      "missing_peaks": [
        {
          "two_theta": 24.78,
          "relative_intensity": 0.06
        },
        {
          "two_theta": 39.42,
          "relative_intensity": 0.05
        }
      ],
      "extra_peaks": []
    },
    "ionic_conductivity_room_temperature (S/cm)": 1.42e-06,
    "batch_number": 1,
    "provenance": "abnormal",
    "experimental_note": "This sample is made in order to test the hypothesis of Co2+ stabilizing a cation-ordered orthorhombic Li2CoCl4-like (Cmmm) framework at 450 \u00b0C that suppresses inverse spinel (Fd-3m) formation and depresses \u03c3; raising synthesis temperature should promote Li/M disorder, stabilize spinel, and increase \u03c3RT toward ~1e-5 S/cm. The hypothesis is not supported by the experiment outcome as Li2Co0.5Fe0.5Cl4 synthesized at 500 \u00b0C refines as spinel (Fd-3m, 1.0 weight fraction, Rwp 2.59%) with no detected Cmmm or LiCl (only two low-intensity missing peaks at 24.78\u00b0 and 39.42\u00b0), yet \u03c3RT is 1.42e-06 S/cm\u2014lower than the 450 \u00b0C sample (2.8e-06 S/cm) and well below spinel analogues Li2Mg0.5Fe0.5Cl4 (1.04e-05 S/cm), Li2Mn0.5Fe0.5Cl4 (2.07e-05 S/cm), and Li2FeCl4 (1.14e-05 S/cm)\u2014indicating that eliminating the Cmmm phase alone does not recover high conductivity in this composition under these conditions."
  },
  {
    "sample_index": 110,
    "composition": "Li2Fe0.8Ni0.2Cl4",
    "synthesis_temperature": 500,
    "xrd_analysis_result": {
      "weight_fractions_of_each_phases": {
        "spinel (Fd-3m)": 1.0
      },
      "Rwp (%)": "3.86%",
      "missing_peaks": [
        {
          "two_theta": 17.26,
          "relative_intensity": 0.07
        },
        {
          "two_theta": 24.55,
          "relative_intensity": 0.06
        }
      ],
      "extra_peaks": []
    },
    "ionic_conductivity_room_temperature (S/cm)": 3.67e-06,
    "batch_number": 1,
    "provenance": "abnormal",
    "experimental_note": "This sample is made in order to test the hypothesis of Ni2+ in Li2Fe0.8Ni0.2Cl4 inducing Li/M octahedral and Li-vacancy ordering within an average spinel (Fd-3m) framework that suppresses Li-ion transport, and that higher synthesis temperature should increase disorder, suppress the prior missing peaks near ~35.5 and ~50.8 two-theta, and raise \u03c3RT toward ~1e-5 S/cm. The hypothesis is partially supported by the experiment outcome as the 500 \u00b0C synthesis yields single-phase spinel with improved Rwp (3.86% vs 5.69% at 400 \u00b0C), the earlier missing peaks near ~35.5 and ~50.8 two-theta are no longer observed (only weaker low-angle missing peaks at 17.26 and 24.55 two-theta remain), and \u03c3RT increases from 5.83e-07 S/cm to 3.67e-06 S/cm (~6\u00d7). However, the conductivity gain does not reach the \u226510\u00d7 target and remains below Li2FeCl4 (1.14e-05 S/cm) and Li2Mn0.5Fe0.5Cl4 (2.07e-05 S/cm), indicating incomplete recovery of the desired disordered, high-conductivity state."
  },
  {
    "sample_index": 111,
    "composition": "Li1.6Fe0.8Mn0.4Cl4",
    "synthesis_temperature": 500,
    "xrd_analysis_result": {
      "weight_fractions_of_each_phases": {
        "spinel (Fd-3m)": 1.0
      },
      "Rwp (%)": "3.54%",
      "missing_peaks": [
        {
          "two_theta": 15.11,
          "relative_intensity": 0.15
        },
        {
          "two_theta": 50.4,
          "relative_intensity": 0.15
        }
      ],
      "extra_peaks": []
    },
    "ionic_conductivity_room_temperature (S/cm)": 2.97e-05,
    "batch_number": 1,
    "provenance": "abnormal",
    "experimental_note": "This sample is made in order to test the hypothesis of temperature-driven suppression of the Cmmm cation\u2013vacancy ordering in Li1.6Fe0.8Mn0.4Cl4 (which previously formed a Li3.66Fe2.17Cl8-like Cmmm phase with low \u03c3RT at 400 \u00b0C), expecting that higher synthesis temperature would stabilize the disordered inverse spinel (Fd-3m) and raise \u03c3RT to \u22651e-05 S/cm. The hypothesis is supported by the experiment outcome as synthesis at 500 \u00b0C yields XRD indexed entirely as spinel (Fd-3m, 1.0 weight fraction, Rwp=3.54% with two weak unindexed peaks) and increases \u03c3RT from 4.58e-07 S/cm to 2.97e-05 S/cm, meeting the predefined success criteria."
  },
  {
    "sample_index": 112,
    "composition": "Li1.8Fe0.9Mn0.2Cl4",
    "synthesis_temperature": 500,
    "xrd_analysis_result": {
      "weight_fractions_of_each_phases": {
        "spinel (Fd-3m)": 1.0
      },
      "Rwp (%)": "3.15%",
      "missing_peaks": [
        {
          "two_theta": 34.57,
          "relative_intensity": 0.18
        },
        {
          "two_theta": 50.51,
          "relative_intensity": 0.07
        }
      ],
      "extra_peaks": []
    },
    "ionic_conductivity_room_temperature (S/cm)": 1.44e-05,
    "batch_number": 1,
    "provenance": "abnormal",
    "experimental_note": "This sample is made in order to test the hypothesis of heavy divalent substitution (x=+0.4) with Li deficiency in Li1.6Fe0.8Mn0.4Cl4 driving cooperative cation\u2013vacancy ordering into a Cmmm-type framework (Li3.66Fe2.17Cl8-like) that suppresses Li mobility, and that reducing M excess to x=+0.1 (Li1.8Fe0.9Mn0.2Cl4) at elevated temperature will re-stabilize an Fd-3m spinel and raise \u03c3RT to \u22651e-5 S/cm. The hypothesis is supported by the experiment outcome as Li1.8Fe0.9Mn0.2Cl4 synthesized at 500 \u00b0C indexes as spinel (Fd-3m, reported 1.0 weight fraction, Rwp=3.15%) with only two minor unindexed peaks and exhibits \u03c3RT=1.44e-05 S/cm, meeting the predefined success criteria and contrasting the Li1.6Fe0.8Mn0.4Cl4 outcome (Cmmm, 4.58e-07 S/cm); however, without a high\u2011temperature re-test of Li1.6Fe0.8Mn0.4Cl4, kinetic contributions cannot be fully excluded."
  },
  {
    "sample_index": 113,
    "composition": "Li1.8Fe0.8In0.2Cl4",
    "synthesis_temperature": 500,
    "xrd_analysis_result": {
      "weight_fractions_of_each_phases": {
        "spinel (Fd-3m)": 0.8502,
        "LiCl (Fm-3m)": 0.1498
      },
      "Rwp (%)": "3.34%",
      "missing_peaks": [
        {
          "two_theta": 35.73,
          "relative_intensity": 0.06
        }
      ],
      "extra_peaks": []
    },
    "ionic_conductivity_room_temperature (S/cm)": 2.72e-05,
    "batch_number": 1,
    "provenance": "abnormal",
    "experimental_note": "This sample is made in order to test the hypothesis of limited In3+ solubility in the Fe-based inverse spinel at 450 \u00b0C causing exsolution of a highly conducting Li\u2013In chloride secondary phase (e.g., Li6In2+xCl12) that percolates and dominates the measured ionic conductivity; increasing the synthesis temperature to 500 \u00b0C should dissolve the Li\u2013In chloride, produce \u226595 wt% spinel, and lower \u03c3RT toward intrinsic spinel values. The hypothesis is not supported by the experiment outcome as the 500 \u00b0C Li1.8Fe0.8In0.2Cl4 sample shows 85.02 wt% spinel (Fd-3m) and 14.98 wt% LiCl (Fm-3m) with no Li\u2013In chloride detected by XRD (Rwp 3.34%), yet the room-temperature ionic conductivity increases to 2.72e-05 S/cm (vs 2.15e-05 S/cm at 450 \u00b0C) and remains higher than Li2FeCl4 (1.14e-05 S/cm) and Sc/Y/Zr analogs (~3e-06\u20137e-06 S/cm); thus elevated conductivity persists without detectable Li\u2013In chloride and the predicted \u226595 wt% spinel and \u03c3 reduction did not occur."
  },
  {
    "sample_index": 114,
    "composition": "Li1.65Hf0.1Mn0.75V0.15Cl4",
    "synthesis_temperature": 400,
    "xrd_analysis_result": {
      "weight_fractions_of_each_phases": {
        "spinel (Fd-3m)": 0.8659,
        "LiCl (Fm-3m)": 0.1341
      },
      "Rwp (%)": "6.22%",
      "missing_peaks": [
        {
          "two_theta": 10.98,
          "relative_intensity": 0.13
        },
        {
          "two_theta": 15.17,
          "relative_intensity": 0.07
        },
        {
          "two_theta": 32.53,
          "relative_intensity": 0.5
        },
        {
          "two_theta": 35.79,
          "relative_intensity": 0.06
        },
        {
          "two_theta": 43.95,
          "relative_intensity": 0.12
        },
        {
          "two_theta": 50.43,
          "relative_intensity": 0.05
        },
        {
          "two_theta": 79.37,
          "relative_intensity": 0.05
        }
      ],
