Repository: CederGroupHub/alab_gpss_public

# Data

This folder contains the raw experiment data produced by A-Lab GPSS.

## What is in this folder

- `dataset.json`: Consolidated dataset used by the agentic workflows.
- `NNN_<composition>/` directories: Per-sample experiment artifacts (for example, XRD patterns, EIS files, and refinement outputs).

## Contents of each sample folder

Each sample folder (`NNN_<composition>/`) contains the same core artifact types:

- `pattern.xrdml`
  - Raw XRD measurement file for that sample
- `eis_data.csv`
  - EIS measurement data table
- `manual_refinement.lst`
  - Result file of manual XRD refinement
- `manual_refinement.png`
  - Plot/image generated from manual refinement

File: data/dataset.json (part 5 of 16)
[
      "extra_peaks": []
    },
    "ionic_conductivity_room_temperature (S/cm)": 8.17e-06,
    "batch_number": 2,
    "provenance": "novelty",
    "experimental_note": "This sample is made in order to test the hypothesis of co-doping a Mn-based inverse spinel chloride with V3+ (~15%) and Hf4+ (~10%) to fix Li at 1.65 (~0.35 Li vacancies/f.u.), frustrate Li/M octahedral ordering, maintain a dominant Fd-3m spinel fraction, and thereby exceed the room-temperature ionic conductivity of Mn\u2013V-only analogs. The hypothesis is partially supported by the experiment outcome as Li1.65Hf0.1Mn0.75V0.15Cl4 forms predominantly spinel (Fd-3m, 86.59% with LiCl 13.41%, Rwp 6.22%) but shows unindexed low-angle peaks (~10.98\u00b0 and 15.17\u00b0 2\u03b8) consistent with residual ordering/distortions, and its room-temperature ionic conductivity (8.17e-06 S/cm) is lower than Mn\u2013V benchmarks (~2.6e-05 and ~1.8e-05 S/cm); thus, while the spinel fraction target was met, Hf4+ co-doping did not enhance transport under these synthesis conditions."
  },
  {
    "sample_index": 115,
    "composition": "Li1.7Mn0.8Nb0.05V0.15Cl4",
    "synthesis_temperature": 400,
    "xrd_analysis_result": {
      "weight_fractions_of_each_phases": {
        "spinel (Fd-3m)": 0.7942,
        "Li6VCl8 (Fm-3m)": 0.2058
      },
      "Rwp (%)": "7.78%",
      "missing_peaks": [
        {
          "two_theta": 92.63,
          "relative_intensity": 0.06
        }
      ],
      "extra_peaks": [
        {
          "two_theta": 14.97,
          "relative_intensity": 0.32
        },
        {
          "two_theta": 92.32,
          "relative_intensity": 0.12
        },
        {
          "two_theta": 15.18,
          "relative_intensity": 0.06
        },
        {
          "two_theta": 29.83,
          "relative_intensity": 0.28
        }
      ]
    },
    "ionic_conductivity_room_temperature (S/cm)": 9.98e-07,
    "batch_number": 2,
    "provenance": "novelty",
    "experimental_note": "This sample is made in order to test the hypothesis of co-doping the inverse-spinel Li2\u2212yMnCl4 framework with ~15% V3+ and ~5% Nb5+ to create ~0.3 Li vacancies, disperse/frustrate Li/M ordering, preserve a cubic spinel lattice, and thus achieve room-temperature ionic conductivity surpassing Mn\u2013V single-doped analogues. The hypothesis is not supported by the experiment outcome as Li1.7Mn0.8Nb0.05V0.15Cl4 synthesized at 400 \u00b0C formed a two-phase mixture (spinel Fd-3m: 0.7942; Li6VCl8 Fm-3m: 0.2058; Rwp 7.78%) with extra/missing peaks indicating structural mismatch, and exhibited a room-temperature ionic conductivity of 9.98e-07 S/cm, below the intended benchmarks."
  },
  {
    "sample_index": 116,
    "composition": "Li1.6In0.1Mn0.8Ta0.1Cl4",
    "synthesis_temperature": 400,
    "xrd_analysis_result": {
      "weight_fractions_of_each_phases": {
        "spinel (Fd-3m)": 1.0
      },
      "Rwp (%)": "7.81%",
      "missing_peaks": [
        {
          "two_theta": 29.71,
          "relative_intensity": 0.08
        },
        {
          "two_theta": 34.39,
          "relative_intensity": 0.6
        },
        {
          "two_theta": 34.78,
          "relative_intensity": 0.05
        },
        {
          "two_theta": 49.3,
          "relative_intensity": 0.15
        },
        {
          "two_theta": 50.15,
          "relative_intensity": 0.06
        },
        {
          "two_theta": 14.57,
          "relative_intensity": 0.08
        }
      ],
      "extra_peaks": [
        {
          "two_theta": 14.52,
          "relative_intensity": 0.47
        }
      ]
    },
    "ionic_conductivity_room_temperature (S/cm)": 1.27e-05,
    "batch_number": 2,
    "provenance": "novelty",
    "experimental_note": "This sample is made in order to test the hypothesis of co-doping the Mn inverse spinel chloride host with In3+ and Ta5+ at moderate levels in Li1.6In0.1Mn0.8Ta0.1Cl4 to retain a high Li-vacancy concentration, preserve a predominantly Fd-3m spinel framework while suppressing cation ordering, and thereby increase room-temperature ionic conductivity beyond single-dopant baselines via enhanced site disorder and configurational entropy. The hypothesis is partially supported by the experiment outcome as XRD refines to a single spinel (Fd-3m) phase at 1.0 weight fraction with Rwp 7.81% (consistent with a maintained spinel framework and no major segregated phases), but several unindexed peaks (e.g., 34.39\u00b0 with relative intensity 0.6) and a calculated extra low-angle peak at 14.52\u00b0 indicate deviations from an ideal disordered spinel (possible subtle ordering/distortion or minor undetected phases), while the room-temperature ionic conductivity of 1.27e-05 S/cm shows a modest gain over the In-only baseline (~9e-06 S/cm) without clear synergistic improvement over single-dopant benchmarks."
  },
  {
    "sample_index": 117,
    "composition": "Li1.7Co0.9Ta0.1Cl4",
    "synthesis_temperature": 400,
    "xrd_analysis_result": {
      "weight_fractions_of_each_phases": {
        "spinel (Fd-3m)": 0.8653,
        "Li2CoCl4 (Cmmm)": 0.1347
      },
      "Rwp (%)": "2.46%",
      "missing_peaks": [
        {
          "two_theta": 30.78,
          "relative_intensity": 0.07
        },
        {
          "two_theta": 35.81,
          "relative_intensity": 0.27
        },
        {
          "two_theta": 43.56,
          "relative_intensity": 0.07
        },
        {
          "two_theta": 51.03,
          "relative_intensity": 0.1
        },
        {
          "two_theta": 51.65,
          "relative_intensity": 0.17
        },
        {
          "two_theta": 54.23,
          "relative_intensity": 0.07
        },
        {
          "two_theta": 59.94,
          "relative_intensity": 0.11
        },
        {
          "two_theta": 63.35,
          "relative_intensity": 0.06
        },
        {
          "two_theta": 95.71,
          "relative_intensity": 0.07
        }
      ],
      "extra_peaks": [
        {
          "two_theta": 15.47,
          "relative_intensity": 0.61
        },
        {
          "two_theta": 60.16,
          "relative_intensity": 0.06
        }
      ]
    },
    "ionic_conductivity_room_temperature (S/cm)": 6.71e-08,
    "batch_number": 2,
    "provenance": "novelty",
    "experimental_note": "This sample is made in order to test the hypothesis of using 10% Ta5+ substitution for Co2+ in Li1.7Co0.9Ta0.1Cl4 to create ~0.30 Li vacancies, promote octahedral-site disorder in an inverse spinel chloride framework, and thereby achieve a spinel-dominant phase with enhanced room-temperature Li+ conductivity over undoped divalent systems. The hypothesis is not supported by the experiment outcome as XRD at 400 \u00b0C shows a mainly spinel (Fd-3m) phase (0.8653) but with a notable Li2CoCl4 (Cmmm) minority phase (0.1347), along with multiple unindexed and extra reflections (including a strong extra peak at 15.47\u00b0) indicating structural deviations or additional phases; despite a good refinement (Rwp = 2.46%), the measured room-temperature ionic conductivity is very low (6.71e-08 S/cm), contradicting the expected conductivity enhancement."
  },
  {
    "sample_index": 118,
    "composition": "Li1.75Ni0.75Sc0.25Cl4",
    "synthesis_temperature": 500,
    "xrd_analysis_result": {
      "weight_fractions_of_each_phases": {
        "spinel (Fd-3m)": 0.7765,
        "NiCl2 (R-3m)": 0.2235
      },
      "Rwp (%)": "8.17%",
      "missing_peaks": [
        {
          "two_theta": 10.05,
          "relative_intensity": 0.05
        },
        {
          "two_theta": 17.24,
          "relative_intensity": 0.18
        },
        {
          "two_theta": 24.46,
          "relative_intensity": 0.08
        },
        {
          "two_theta": 48.71,
          "relative_intensity": 0.06
        }
      ],
      "extra_peaks": [
        {
          "two_theta": 16.21,
          "relative_intensity": 0.08
        },
        {
          "two_theta": 22.07,
          "relative_intensity": 0.05
        }
      ]
    },
    "ionic_conductivity_room_temperature (S/cm)": 9.15e-07,
    "batch_number": 2,
    "provenance": "novelty",
    "experimental_note": "This sample is made in order to test the hypothesis of heterovalent Sc3+ substitution on a Ni2+-based inverse spinel chloride (Li1.75Ni0.75Sc0.25Cl4) to create y = 0.25 Li vacancies and promote Li/M disorder, thereby retaining a spinel framework (>50 wt%) and achieving ~1e-4 S/cm room-temperature Li+ conductivity. The hypothesis is partially supported by the experiment outcome as XRD indicates a dominant spinel (Fd-3m) structural phase at 77.65 wt% with a NiCl2 (R-3m) impurity at 22.35 wt% (Rwp = 8.17%), and minor missing/extra peaks suggest deviations from the ideal reference; however, the measured room-temperature ionic conductivity is 9.15e-07 S/cm\u2014well below the target\u2014indicating that the achieved vacancy/disorder state and phase purity under the 500 \u00b0C synthesis did not deliver the anticipated high conductivity."
  },
  {
    "sample_index": 119,
    "composition": "Li1.7Zn0.85Zr0.15Cl4",
    "synthesis_temperature": 300,
    "xrd_analysis_result": {
      "weight_fractions_of_each_phases": {
        "Li2ZnCl4 (Pnma)": 1.0
      },
      "Rwp (%)": "6.78%",
      "missing_peaks": [
        {
          "two_theta": 12.64,
          "relative_intensity": 0.07
        },
        {
          "two_theta": 19.23,
          "relative_intensity": 0.19
        },
        {
          "two_theta": 20.43,
          "relative_intensity": 0.09
        },
        {
          "two_theta": 31.06,
          "relative_intensity": 0.13
        },
        {
          "two_theta": 31.86,
          "relative_intensity": 0.32
        },
        {
          "two_theta": 32.76,
          "relative_intensity": 0.11
        },
        {
          "two_theta": 53.54,
          "relative_intensity": 0.18
        },
        {
          "two_theta": 48.25,
          "relative_intensity": 0.15
        }
      ],
      "extra_peaks": []
    },
    "ionic_conductivity_room_temperature (S/cm)": 2.88e-08,
    "batch_number": 2,
    "provenance": "novelty",
    "experimental_note": "This sample is made in order to test the hypothesis of Zr4+ aliovalent doping into a Zn2+ inverse spinel chloride host to generate ~0.30 Li vacancies (y = 2x for x = 0.15), promote extensive octahedral cation disorder, and enable 8a\u201316c\u20138a Li+ percolation, thereby stabilizing an inverse spinel majority phase with high room-temperature ionic conductivity. The hypothesis is not supported by the experiment outcome as XRD identifies a Li2ZnCl4 (Pnma) phase at 1.0 weight fraction (Rwp 6.78%) rather than an inverse spinel, with several unindexed peaks suggesting additional minor phases, and the measured room-temperature ionic conductivity is 2.88e-08 S/cm, far below the targeted superionic regime."
  },
  {
    "sample_index": 120,
    "composition": "Li1.6Hf0.2Zn0.8Cl4",
    "synthesis_temperature": 300,
    "xrd_analysis_result": {
      "weight_fractions_of_each_phases": {
        "Li2ZnCl4 (Pnma)": 1.0
      },
      "Rwp (%)": "7.38%",
      "missing_peaks": [
        {
          "two_theta": 12.61,
          "relative_intensity": 0.12
        },
        {
          "two_theta": 14.9,
          "relative_intensity": 0.12
        },
        {
          "two_theta": 17.18,
          "relative_intensity": 0.12
        },
        {
          "two_theta": 21.96,
          "relative_intensity": 0.09
        },
        {
          "two_theta": 25.8,
          "relative_intensity": 0.7
        },
        {
          "two_theta": 31.07,
          "relative_intensity": 0.1
        },
        {
          "two_theta": 31.76,
          "relative_intensity": 0.23
        },
        {
          "two_theta": 35.28,
          "relative_intensity": 0.08
        },
        {
          "two_theta": 50.57,
          "relative_intensity": 0.33
        },
        {
          "two_theta": 34.62,
          "relative_intensity": 0.33
        },
        {
          "two_theta": 80.73,
          "relative_intensity": 0.22
        },
        {
          "two_theta": 53.46,
          "relative_intensity": 0.1
        },
        {
          "two_theta": 48.27,
          "relative_intensity": 0.28
        }
      ],
      "extra_peaks": [
        {
          "two_theta": 13.75,
          "relative_intensity": 0.16
        },
        {
          "two_theta": 92.05,
          "relative_intensity": 0.07
        },
        {
          "two_theta": 34.58,
          "relative_intensity": 0.06
        }
      ]
    },
    "ionic_conductivity_room_temperature (S/cm)": 2.51e-08,
    "batch_number": 2,
    "provenance": "novelty",
    "experimental_note": "This sample is made in order to test the hypothesis of stabilizing a disordered inverse-spinel chloride (Fd-3m) Li2\u2212yM1\u00b1xCl4 framework via Hf4+ substitution on a Zn2+ host in Li1.6Hf0.2Zn0.8Cl4, creating moderate Li vacancies and heterogeneous M-site fields to lower Li+ migration barriers and enhance room-temperature ionic conductivity relative to prior 4+ cases. The hypothesis is not supported by the experiment outcome as the XRD is indexed entirely as Li2ZnCl4 (Pnma, 1.0 weight fraction; Rwp 7.38%) rather than an inverse-spinel phase, with numerous missing/extra peaks indicating additional unidentified (likely Hf-containing) phases, and the measured room-temperature ionic conductivity is very low (2.51e-08 S/cm), far below the anticipated improvement."
  },
  {
    "sample_index": 121,
    "composition": "Li1.4Hf0.2Sc0.2Zn0.6Cl4",
    "synthesis_temperature": 300,
    "xrd_analysis_result": {
      "weight_fractions_of_each_phases": {
        "Li3ScCl6 (C12/m1)": 1.0
      },
      "Rwp (%)": "12.58%",
      "missing_peaks": [
        {
          "two_theta": 11.11,
          "relative_intensity": 0.11
        },
        {
          "two_theta": 14.26,
          "relative_intensity": 0.07
        },
        {
          "two_theta": 19.08,
          "relative_intensity": 0.14
        },
        {
          "two_theta": 21.51,
          "relative_intensity": 0.17
        },
        {
          "two_theta": 22.54,
          "relative_intensity": 0.3
        },
        {
          "two_theta": 22.74,
          "relative_intensity": 0.43
        },
        {
          "two_theta": 23.61,
          "relative_intensity": 0.07
        },
        {
          "two_theta": 25.56,
          "relative_intensity": 0.09
        },
        {
          "two_theta": 25.97,
          "relative_intensity": 0.35
        },
        {
          "two_theta": 29.14,
          "relative_intensity": 0.37
        },
        {
          "two_theta": 30.22,
          "relative_intensity": 0.38
        },
        {
          "two_theta": 30.75,
          "relative_intensity": 0.61
        },
        {
          "two_theta": 31.41,
          "relative_intensity": 0.93
        },
        {
          "two_theta": 31.7,
          "relative_intensity": 0.17
        },
        {
          "two_theta": 32.3,
          "relative_intensity": 0.55
        },
        {
          "two_theta": 33.15,
          "relative_intensity": 1.29
        },
        {
          "two_theta": 35.7,
          "relative_intensity": 0.35
        },
        {
          "two_theta": 37.72,
          "relative_intensity": 0.11
        },
        {
          "two_theta": 39.41,
          "relative_intensity": 0.12
        },
        {
          "two_theta": 40.68,
          "relative_intensity": 0.36
        },
        {
          "two_theta": 41.69,
          "relative_intensity": 0.18
        },
        {
          "two_theta": 46.56,
          "relative_intensity": 0.41
        },
        {
          "two_theta": 48.54,
          "relative_intensity": 0.13
        },
        {
          "two_theta": 50.68,
          "relative_intensity": 0.17
        },
        {
          "two_theta": 53.31,
          "relative_intensity": 0.2
        },
        {
          "two_theta": 64.56,
          "relative_intensity": 0.06
        },
        {
          "two_theta": 65.99,
          "relative_intensity": 0.06
        },
        {
          "two_theta": 95.46,
          "relative_intensity": 0.05
        },
        {
          "two_theta": 28.47,
          "relative_intensity": 1.39
        },
        {
          "two_theta": 45.68,
          "relative_intensity": 0.29
        },
        {
          "two_theta": 28.47,
          "relative_intensity": 1.39
        },
        {
          "two_theta": 43.52,
          "relative_intensity": 0.45
        }
      ],
      "extra_peaks": [
        {
          "two_theta": 14.91,
          "relative_intensity": 0.15
        },
        {
          "two_theta": 91.89,
          "relative_intensity": 0.12
        },
        {
          "two_theta": 82.08,
          "relative_intensity": 0.1
        },
        {
          "two_theta": 60.25,
          "relative_intensity": 0.07
        },
        {
          "two_theta": 92.7,
          "relative_intensity": 0.07
        },
        {
          "two_theta": 28.29,
          "relative_intensity": 0.08
        }
      ]
    },
    "ionic_conductivity_room_temperature (S/cm)": 3.22e-06,
    "batch_number": 2,
    "provenance": "novelty",
    "experimental_note": "This sample is made in order to test the hypothesis of stabilizing a disordered inverse spinel Li2\u2013yM1\u00b1xCl4 framework at Li=1.4 by co-doping the octahedral M-sublattice with Zn2+, Sc3+, and Hf4+ (average M charge ~+2.6) to frustrate cation/Li-vacancy ordering while keeping Cl-only chemistry, aiming for Fd-3m (or lightly symmetry-lowered) structure and high room-temperature ionic conductivity comparable to the best Fe\u2013Ta case. The hypothesis is not supported by the experiment outcome as Li1.4Hf0.2Sc0.2Zn0.6Cl4 synthesized at 300 \u00b0C shows XRD best matched to Li3ScCl6 (C12/m1) at 100 wt% with Rwp = 12.58% and many missing/extra peaks (no evidence of an inverse spinel), and the room-temperature ionic conductivity is low (3.22e-06 S/cm), far below the targeted high conductivity."
  },
  {
    "sample_index": 122,
    "composition": "Li1.8Mg0.8Y0.2Cl4",
    "synthesis_temperature": 450,
    "xrd_analysis_result": {
      "weight_fractions_of_each_phases": {
        "spinel (Fd-3m)": 0.9286,
        "Li3YCl6 (P-3m1)": 0.0714
      },
      "Rwp (%)": "8.91%",
      "missing_peaks": [
        {
          "two_theta": 50.2,
          "relative_intensity": 0.09
        },
        {
          "two_theta": 53.73,
          "relative_intensity": 0.06
        }
      ],
      "extra_peaks": [
        {
          "two_theta": 14.89,
          "relative_intensity": 0.3
        }
      ]
    },
    "ionic_conductivity_room_temperature (S/cm)": 1.06e-05,
    "batch_number": 3,
    "provenance": "abnormal",
    "experimental_note": "This sample is made in order to test the hypothesis of Y3+-driven formation of a Li3YCl6 grain-boundary network that explains the abnormal high conductivity observed in Li1.8Cr0.6Fe0.2Y0.2Cl4. The hypothesis is partially supported by the experiment outcome as Li1.8Mg0.8Y0.2Cl4 (450 \u00b0C) contains predominantly spinel (Fd-3m, 0.9286) with a minor Li3YCl6 (P-3m1, 0.0714) fraction and exhibits \u03c3_RT = 1.06e-05 S/cm\u2014higher than Li2CrCl4-rich baselines (e.g., Li2CrCl4: 2.72e-07 S/cm; Li1.4Cr0.6Fe0.2Ta0.2Cl4: 5.96e-06 S/cm) and comparable to Y\u2013Cl\u2013containing references (Li1.5Mg0.5Y0.5Cl4: 1.49e-05 S/cm; Li1.5Co0.5Y0.5Cl4: 2.3e-05 S/cm). The explicit detection of Li3YCl6 alongside elevated conductivity supports a correlation between Li3YCl6 presence and enhanced transport, but the small Li3YCl6 fraction and \u03c3 well below \u22651e-4 S/cm do not demonstrate that a Li3YCl6 boundary network dominates conduction in this sample."
  },
  {
    "sample_index": 123,
    "composition": "Li1.7Mg0.7Y0.3Cl4",
    "synthesis_temperature": 450,
    "xrd_analysis_result": {
      "weight_fractions_of_each_phases": {
        "spinel (Fd-3m)": 0.7496,
        "Li3YCl6 (P-3m1)": 0.2504
      },
      "Rwp (%)": "8.35%",
      "missing_peaks": [
        {
          "two_theta": 14.91,
          "relative_intensity": 0.13
        },
        {
          "two_theta": 32.76,
          "relative_intensity": 0.07
        }
      ],
      "extra_peaks": [
        {
          "two_theta": 14.69,
          "relative_intensity": 0.32
        }
      ]
    },
    "ionic_conductivity_room_temperature (S/cm)": 1.29e-05,
    "batch_number": 3,
    "provenance": "abnormal",
    "experimental_note": "This sample is made in order to test the hypothesis of Y3+-induced formation of Li3YCl6 (or related Y\u2013Cl) secondary phases that create percolative grain-boundary pathways and thereby explain the anomalously high ionic conductivity observed in Li1.8Cr0.6Fe0.2Y0.2Cl4 despite its Li2CrCl4-indexed XRD. The hypothesis is supported by the experiment outcome as Li1.7Mg0.7Y0.3Cl4 (450 \u00b0C) shows explicit two-phase XRD with spinel (Fd-3m) 0.7496 and Li3YCl6 (P-3m1) 0.2504 (Rwp = 8.35%), and achieves \u03c3RT = 1.29e-05 S/cm\u2014much higher than Li2CrCl4-rich references (Li2CrCl4: 2.72e-07 S/cm; Li1.4Cr1.2Cl4: 7.95e-08 S/cm) and comparable to Li3YCl6-containing samples (Li1.5Mg0.5Y0.5Cl4: 1.49e-05 S/cm; Li1.5Co0.5Y0.5Cl4: 2.3e-05 S/cm). While direct \u03c3 scaling versus a z=0.2 Mg\u2013Y baseline is not available, the observed Li3YCl6 fraction together with elevated conductivity aligns with the boundary-phase percolation hypothesis rather than a purely intrinsic spinel mechanism."
  },
  {
    "sample_index": 124,
    "composition": "Li1.8Fe0.8Cr0.2Cl4",
    "synthesis_temperature": 450,
    "xrd_analysis_result": {
      "weight_fractions_of_each_phases": {
        "spinel (Fd-3m)": 1.0
      },
      "Rwp (%)": "4.85%",
      "missing_peaks": [
        {
          "two_theta": 15.31,
          "relative_intensity": 0.11
        },
        {
          "two_theta": 50.07,
          "relative_intensity": 0.13
        }
      ],
      "extra_peaks": []
    },
    "ionic_conductivity_room_temperature (S/cm)": 4.27e-06,
    "batch_number": 3,
    "provenance": "abnormal",
    "experimental_note": "This sample is made in order to test the hypothesis of the elevated 5.62e-06 S/cm observed in Li1.6Fe0.9Cr0.2Cl4 arising from electronic conduction through FeCl2 rather than true Li-ion transport in an inverse spinel. The hypothesis is supported by the experiment outcome as Li1.8Fe0.8Cr0.2Cl4 synthesized at 450 \u00b0C indexes as spinel (Fd-3m) with the chosen model (weight fraction 1.0, Rwp 4.85%) with two unindexed reflections, and shows \u03c3_RT = 4.27e-06 S/cm\u2014within the typical single-phase spinel range seen in related compositions (e.g., Li2FeCl4 1.14e-05; Li1.6Fe0.9Y0.2Cl4 7.46e-06; Li1.6Fe0.9Sc0.2Cl4 4.98e-06; Li1.6Fe0.8Zr0.2Cl4 2.95e-06). This contrasts with the original Li1.6Fe0.9Cr0.2Cl4 product (FeCl2 + LiCl by XRD) that nevertheless gave 5.62e-06 S/cm, consistent with the prior value being influenced by electronic pathways in the FeCl2-containing mixture rather than enhanced Li-ion transport in spinel; note that t_ion was not measured here."
  },
  {
    "sample_index": 125,
    "composition": "Li1.4Mn0.4V0.6Cl4",
    "synthesis_temperature": 400,
    "xrd_analysis_result": {
      "weight_fractions_of_each_phases": {
        "spinel (Fd-3m)": 1.0
      },
      "Rwp (%)": "5.95%",
      "missing_peaks": [
        {
          "two_theta": 32.57,
          "relative_intensity": 0.19
        },
        {
          "two_theta": 33.31,
          "relative_intensity": 0.12
        },
        {
          "two_theta": 34.93,
          "relative_intensity": 0.12
        },
        {
          "two_theta": 49.13,
          "relative_intensity": 0.09
        }
      ],
      "extra_peaks": []
    },
    "ionic_conductivity_room_temperature (S/cm)": 4.18e-06,
    "batch_number": 3,
    "provenance": "abnormal",
    "experimental_note": "This sample is made in order to test the hypothesis of Cr3+ causing element-specific suppression of Li mobility in inverse spinel chlorides by stabilizing octahedral-site and Li-vacancy ordering and forming defect-associated Cr\u2013VLi pairs that hinder 3D Li migration, which explains the abnormally low \u03c3_RT observed in Li1.5Co0.5Cr0.5Cl4. The hypothesis is partially supported by the experiment outcome as Li1.4Mn0.4V0.6Cl4 (Cr-free) synthesized at 400 \u00b0C indexes as spinel (Fd-3m; Rwp = 5.95%) with no extra peaks and some low-intensity missing peaks, and exhibits \u03c3_RT = 4.18e-06 S/cm\u2014comparable to Li1.5Mn0.5V0.5Cl4 (4.58e-06 S/cm) and several orders of magnitude higher than the Cr-containing Li1.5Co0.5Cr0.5Cl4 (7.35e-09 S/cm) and Li1.5Mg0.5Cr0.5Cl4 (1.25e-09 S/cm). This indicates that poor conductivity is not inherent to the spinel framework or vacancy level, consistent with Cr-specific suppression; however, the anticipated conductivity increase from higher vacancy content (y = 0.6) was not realized, and the test does not vary Cr within the abnormal Co/Cr system, so the evidence is supportive but indirect."
  },
  {
    "sample_index": 126,
    "composition": "Li1.6Fe1.0Co0.2Cl4",
    "synthesis_temperature": 400,
    "xrd_analysis_result": {
      "weight_fractions_of_each_phases": {
        "spinel (Fd-3m)": 0.8247,
        "LiCl (Fm-3m)": 0.0923,
        "FeCl2 (R-3m)": 0.083
      },
      "Rwp (%)": "2.57%",
      "missing_peaks": [
        {
          "two_theta": 30.54,
          "relative_intensity": 0.06
        },
        {
          "two_theta": 45.63,
          "relative_intensity": 0.07
        },
        {
          "two_theta": 62.59,
          "relative_intensity": 0.11
        },
        {
          "two_theta": 73.54,
          "relative_intensity": 0.07
        },
        {
          "two_theta": 84.07,
          "relative_intensity": 0.08
        },
        {
          "two_theta": 94.14,
          "relative_intensity": 0.06
        },
        {
          "two_theta": 81.14,
          "relative_intensity": 0.1
        },
        {
          "two_theta": 85.57,
          "relative_intensity": 0.14
        },
        {
          "two_theta": 53.3,
          "relative_intensity": 0.09
        }
      ],
      "extra_peaks": [
        {
          "two_theta": 93.84,
          "relative_intensity": 0.13
        },
        {
          "two_theta": 15.42,
          "relative_intensity": 0.09
        },
        {
          "two_theta": 73.31,
          "relative_intensity": 0.07
        }
      ]
    },
    "ionic_conductivity_room_temperature (S/cm)": 2.75e-06,
    "batch_number": 3,
    "provenance": "abnormal",
    "experimental_note": "This sample is made in order to test the hypothesis of high Co2+ content at 400 \u00b0C stabilizing a Cmmm cation/vacancy-ordered phase (Li3.66Fe2.17Cl8-like) in Li1.6Fe0.8Co0.4Cl4, and that lowering Co to ~0.2 at the same temperature would recover the Fd-3m spinel and raise ionic conductivity. The hypothesis is supported by the experiment outcome as Li1.6Fe1.0Co0.2Cl4 synthesized at 400 \u00b0C shows spinel (Fd-3m) as the majority XRD-matched phase (0.8247) with no Cmmm phase reported, alongside minor LiCl (0.0923) and FeCl2 (0.083); Rwp = 2.57%. The room-temperature ionic conductivity (2.75e-06 S/cm) is ~13\u00d7 higher than that of Li1.6Fe0.8Co0.4Cl4 (2.15e-07 S/cm) and falls within the range observed for related Li1.6Fe-based spinels. Missing/extra peaks are noted but do not contradict spinel dominance in this sample."
  },
  {
    "sample_index": 127,
    "composition": "Li1.7Mn0.85Nb0.03V0.15Cl4",
    "synthesis_temperature": 400,
    "xrd_analysis_result": {
      "weight_fractions_of_each_phases": {
        "spinel (Fd-3m)": 1.0
      },
      "Rwp (%)": "5.42%",
      "missing_peaks": [],
      "extra_peaks": []
    },
    "ionic_conductivity_room_temperature (S/cm)": 1.63e-05,
    "batch_number": 3,
    "provenance": "abnormal",
    "experimental_note": "This sample is made in order to test the hypothesis of Nb5+ co-doping in Li1.7Mn0.8Nb0.05V0.15Cl4 reducing V solubility in the inverse spinel, driving Li6VCl8 formation and low-angle superlattice features that suppress Li+ transport; lowering Nb to 0.03 while keeping Li\u22481.70 and V\u22480.15 should suppress Li6VCl8 and superlattice peaks and restore higher conductivity. The hypothesis is supported by the experiment outcome as Li1.7Mn0.85Nb0.03V0.15Cl4 (400 \u00b0C) shows 100 wt% spinel (Fd-3m) with Rwp 5.42%, no extra or missing peaks (no ~29.8\u00b0 2\u03b8 Li6VCl8 or ~15\u00b0 2\u03b8 superlattice features), and \u03c3RT = 1.63e-05 S/cm\u2014meeting the predefined success criteria and significantly higher than the original Li1.7Mn0.8Nb0.05V0.15Cl4 (9.98e-07 S/cm)."
  },
  {
    "sample_index": 128,
    "composition": "Li1.8Mn0.8Cr0.2Cl4",
    "synthesis_temperature": 400,
    "xrd_analysis_result": {
      "weight_fractions_of_each_phases": {
        "spinel (Fd-3m)": 0.8042,
        "LiCl (Fm-3m)": 0.1958
      },
      "Rwp (%)": "6.27%",
      "missing_peaks": [
        {
          "two_theta": 15.39,
          "relative_intensity": 0.32
        },
        {
          "two_theta": 34.71,
          "relative_intensity": 0.38
        }
      ],
      "extra_peaks": []
    },
    "ionic_conductivity_room_temperature (S/cm)": 1.88e-06,
    "batch_number": 3,
    "provenance": "abnormal",
    "experimental_note": "This sample is made in order to test the hypothesis of Cr in Li1.5Mn0.5Cr0.5Cl4 forming Cr chlorometallates (Li5CrCl8, CrCl3) at 400 \u00b0C instead of entering the spinel, which depresses spinel fraction and blocks Li+ transport; reducing Cr to 20% and matching Li vacancies (Li1.8Mn0.8Cr0.2Cl4) should suppress these secondary phases, yield a predominantly single-phase spinel, and increase conductivity. The hypothesis is partially supported by the experiment outcome as Li1.8Mn0.8Cr0.2Cl4 (synthesized at 400 \u00b0C) shows no Li5CrCl8/CrCl3 among the refined phases and a higher \u03c3 (1.88e-06 S/cm vs. 6.76e-08 S/cm for Li1.5Mn0.5Cr0.5Cl4), but the product remains biphasic with 80.42 wt% spinel and 19.58 wt% LiCl and exhibits missing peaks at 15.39\u00b0 and 34.71\u00b0, so the \u226590 wt% spinel and \u22651e-05 S/cm targets were not met."
  },
  {
    "sample_index": 129,
    "composition": "Li1.6Fe0.9Cr0.2Cl4",
    "synthesis_temperature": 500,
    "xrd_analysis_result": {
      "weight_fractions_of_each_phases": {
        "spinel (Fd-3m)": 1.0
      },
      "Rwp (%)": "3.93%",
      "missing_peaks": [
        {
          "two_theta": 36.24,
          "relative_intensity": 0.07
        },
        {
          "two_theta": 90.38,
          "relative_intensity": 0.06
        }
      ],
      "extra_peaks": []
    },
    "ionic_conductivity_room_temperature (S/cm)": 1.21e-05,
    "batch_number": 3,
    "provenance": "abnormal",
    "experimental_note": "This sample is made in order to test the hypothesis of the abnormal 5.62e-06 S/cm in Li1.6Fe0.9Cr0.2Cl4 at 400 \u00b0C arising from failure to form the inverse spinel (producing a FeCl2/LiCl mixture with electronic pathways), and that raising the synthesis temperature to drive single-phase spinel formation would reduce the apparent conductivity into the typical spinel ionic range. The hypothesis is partially supported by the experiment outcome as Li1.6Fe0.9Cr0.2Cl4 synthesized at 500 \u00b0C converts to single-phase spinel (Fd-3m, 1.0; Rwp 3.93%), indicating the 400 \u00b0C non-spinel result was kinetically limited, while the room-temperature conductivity is 1.21e-05 S/cm\u2014comparable to historical single-phase spinels (e.g., Li2FeCl4 1.14e-05 S/cm) and not lower than the FeCl2/LiCl mixture (5.62e-06 S/cm), so the specific claim that the prior value was dominated by electronic conduction through FeCl2 is not confirmed."
  },
  {
    "sample_index": 130,
    "composition": "Li2Fe0.7Mn0.1Ni0.2Cl4",
    "synthesis_temperature": 500,
    "xrd_analysis_result": {
      "weight_fractions_of_each_phases": {
        "spinel (Fd-3m)": 1.0
      },
      "Rwp (%)": "5.45%",
      "missing_peaks": [],
      "extra_peaks": [
        {
          "two_theta": 14.87,
          "relative_intensity": 0.25
        },
        {
          "two_theta": 94.14,
          "relative_intensity": 0.1
        }
      ]
    },
    "ionic_conductivity_room_temperature (S/cm)": 5e-06,
    "batch_number": 3,
    "provenance": "abnormal",
    "experimental_note": "This sample is made in order to test the hypothesis of Ni crucible chlorination causing Ni/Cl loss and off-stoichiometry that prevented spinel formation in Li2Fe0.7Mn0.1Ni0.2Cl4 at 450 \u00b0C. The hypothesis is supported by the experiment outcome as resynthesis at 500 \u00b0C yielded a single-phase spinel (Fd-3m, 1.0 weight fraction; Rwp 5.45%) with no missing peaks and only minor extra peaks, and a room-temperature ionic conductivity of 5.0e-06 S/cm, consistent in magnitude with related spinel samples (e.g., Li2Fe0.8Ni0.2Cl4 at 500 \u00b0C: 3.67e-06 S/cm) and contrasting the prior MnCl2 + LiCl result; however, because crucible/Cl buffering is unspecified and the temperature changed, this support is suggestive rather than definitive."
  },
  {
    "sample_index": 131,
    "composition": "Li1.9Fe0.45Mn0.45Sc0.1Cl4",
    "synthesis_temperature": 500,
    "xrd_analysis_result": {
      "weight_fractions_of_each_phases": {
        "spinel (Fd-3m)": 1.0
      },
      "Rwp (%)": "3.86%",
      "missing_peaks": [],
      "extra_peaks": []
    },
    "ionic_conductivity_room_temperature (S/cm)": 1.47e-05,
    "batch_number": 3,
    "provenance": "abnormal",
    "experimental_note": "This sample is made in order to test the hypothesis of chlorination of the Ni crucible consuming Ni and Cl (forming NiCl2) in the Li2Fe0.7Mn0.1Ni0.2Cl4 synthesis, shifting stoichiometry and preventing inverse spinel formation; using a nonreactive crucible or sealed ampoule (and buffering Cl activity) should restore spinel formation with ~1e-05 S/cm conductivity. The hypothesis is indirectly supported by the experiment outcome as Li1.9Fe0.45Mn0.45Sc0.1Cl4 synthesized at 500 \u00b0C shows 100% spinel (Fd-3m; Rwp 3.86%) with no missing or extra peaks and a room-temperature ionic conductivity of 1.47e-05 S/cm, matching the expected range; however, because the tested composition differs from Li2Fe0.7Mn0.1Ni0.2Cl4, the crucible type was not documented, and the synthesis temperature differs from the original, the result does not conclusively isolate Ni-crucible chlorination as the root cause of the original abnormality."
  },
  {
    "sample_index": 132,
    "composition": "Li1.6Fe0.8Co0.4Cl4",
    "synthesis_temperature": 500,
    "xrd_analysis_result": {
      "weight_fractions_of_each_phases": {
        "spinel (Fd-3m)": 0.954,
        "FeCl2 (P-3m1)": 0.046
      },
      "Rwp (%)": "3.86%",
      "missing_peaks": [
        {
          "two_theta": 28.95,
          "relative_intensity": 0.25
        },
        {
          "two_theta": 33.65,
          "relative_intensity": 0.44
        },
        {
          "two_theta": 50.0,
          "relative_intensity": 0.16
        },
        {
          "two_theta": 32.81,
          "relative_intensity": 0.19
        }
      ],
      "extra_peaks": [
        {
          "two_theta": 14.83,
          "relative_intensity": 0.44
        },
        {
          "two_theta": 30.04,
          "relative_intensity": 0.22
        },
        {
          "two_theta": 84.32,
          "relative_intensity": 0.17
        },
        {
          "two_theta": 28.73,
          "relative_intensity": 0.16
        },
        {
          "two_theta": 94.69,
          "relative_intensity": 0.13
        },
        {
          "two_theta": 52.65,
          "relative_intensity": 0.07
        },
        {
          "two_theta": 73.77,
          "relative_intensity": 0.07
        },
        {
          "two_theta": 59.66,
          "relative_intensity": 0.06
        }
      ]
    },
    "ionic_conductivity_room_temperature (S/cm)": 3.34e-06,
    "batch_number": 3,
    "provenance": "abnormal",
    "experimental_note": "This sample is made in order to test the hypothesis of high Co2+ content at 400 \u00b0C stabilizing a Cmmm-ordered Li3.66Fe2.17Cl8-type phase in Li1.6Fe0.8Co0.4Cl4, suppressing the inverse spinel (Fd-3m) and lowering ionic conductivity; increasing the synthesis temperature to 500 \u00b0C should suppress the Cmmm phase, recover the spinel, and raise \u03c3. The hypothesis is supported by the experiment outcome as Li1.6Fe0.8Co0.4Cl4 synthesized at 500 \u00b0C shows 95.4% spinel (Fd-3m) with 4.6% FeCl2 and no Cmmm phase in the XRD fit (Rwp = 3.86%), and the room-temperature ionic conductivity increases from 2.15e-07 S/cm (400 \u00b0C sample) to 3.34e-06 S/cm, satisfying the decision rule (spinel fraction >0.5 and \u03c3 increase)."
  },
  {
    "sample_index": 133,
    "composition": "Li1.9Co0.45Fe0.45Sc0.1Cl4",
    "synthesis_temperature": 500,
    "xrd_analysis_result": {
      "weight_fractions_of_each_phases": {
        "spinel (Fd-3m)": 1.0
      },
      "Rwp (%)": "3.14%",
      "missing_peaks": [],
      "extra_peaks": [
        {
          "two_theta": 15.33,
          "relative_intensity": 0.37
        }
      ]
    },
    "ionic_conductivity_room_temperature (S/cm)": 4.8e-06,
    "batch_number": 3,
    "provenance": "abnormal",
    "experimental_note": "This sample is made in order to test the hypothesis of long\u2011range Co/Fe ordering in Li2Co0.5Fe0.5Cl4 at 500 \u00b0C suppressing Li-site disorder/percolation (lowering \u03c3), and that introducing ~10% Sc3+ to create Li vacancies (Li1.9Co0.45Fe0.45Sc0.1Cl4) would disrupt the ordering (loss of superlattice-like peaks near ~24.8\u00b0 and ~39.4\u00b0 2\u03b8) and raise \u03c3 by \u226510\u00d7. The hypothesis is partially supported by the experiment outcome as Li1.9Co0.45Fe0.45Sc0.1Cl4 (500 \u00b0C) is single-phase spinel (Fd-3m, Rwp 3.14%) with no missing (unindexed) peaks\u2014specifically, the superlattice-like reflections at 24.78\u00b0 and 39.42\u00b0 seen for Li2Co0.5Fe0.5Cl4 (500 \u00b0C) are absent\u2014while \u03c3 increases to 4.8e-06 S/cm, a ~3.4\u00d7 improvement over 1.42e-06 S/cm but below the \u226510\u00d7 target; an extra calculated peak at 15.33\u00b0 indicates minor model\u2013sample differences without contradicting the disappearance of the prior superlattice features."
  },
  {
    "sample_index": 134,
    "composition": "Li1.95Co0.475Fe0.475Sc0.05Cl4",
    "synthesis_temperature": 500,
    "xrd_analysis_result": {
      "weight_fractions_of_each_phases": {
        "spinel (Fd-3m)": 0.9802,
        "ScCl (R-3m)": 0.0198
      },
      "Rwp (%)": "3.47%",
      "missing_peaks": [
        {
          "two_theta": 24.55,
          "relative_intensity": 0.05
        },
        {
          "two_theta": 50.4,
          "relative_intensity": 0.07
        }
      ],
      "extra_peaks": []
    },
    "ionic_conductivity_room_temperature (S/cm)": 3.17e-06,
    "batch_number": 3,
    "provenance": "abnormal",
