Repository: CederGroupHub/alab_gpss_public

# Data

This folder contains the raw experiment data produced by A-Lab GPSS.

## What is in this folder

- `dataset.json`: Consolidated dataset used by the agentic workflows.
- `NNN_<composition>/` directories: Per-sample experiment artifacts (for example, XRD patterns, EIS files, and refinement outputs).

## Contents of each sample folder

Each sample folder (`NNN_<composition>/`) contains the same core artifact types:

- `pattern.xrdml`
  - Raw XRD measurement file for that sample
- `eis_data.csv`
  - EIS measurement data table
- `manual_refinement.lst`
  - Result file of manual XRD refinement
- `manual_refinement.png`
  - Plot/image generated from manual refinement

File: data/dataset.json (part 6 of 16)
[
    "experimental_note": "This sample is made in order to test the hypothesis of long\u2011range Co/Fe cation ordering in Li2Co0.5Fe0.5Cl4 at 500 \u00b0C suppressing Li-site disorder and percolation, and that introducing slight heterovalent dopant (Sc3+) to create Li vacancies would disrupt this ordering (disappearance of the previously observed unindexed peaks near ~24.8\u00b0 and ~39.4\u00b0 2\u03b8) and raise ionic conductivity. The hypothesis is partially supported by the experiment outcome as Li1.95Co0.475Fe0.475Sc0.05Cl4 (500 \u00b0C) is predominantly spinel (Fd-3m, 0.9802) with minor ScCl (R-3m, 0.0198), retains an unindexed peak at ~24.55\u00b0 and shows another at ~50.4\u00b0 while the ~39.4\u00b0 feature reported for Li2Co0.5Fe0.5Cl4 (500 \u00b0C) is not reported, and its room-temperature conductivity increases to 3.17e-06 S/cm from 1.42e-06 S/cm for Li2Co0.5Fe0.5Cl4; however, conductivity remains below Li2FeCl4 (1.14e-05 S/cm), Li2Mg0.5Fe0.5Cl4 (1.04e-05 S/cm), and Li2Mn0.5Fe0.5Cl4 (2.07e-05 S/cm), indicating that any disruption of ordering is incomplete under these conditions."
  },
  {
    "sample_index": 135,
    "composition": "Li1.7Mn0.8Nb0.05V0.15Cl4",
    "synthesis_temperature": 350,
    "xrd_analysis_result": {
      "weight_fractions_of_each_phases": {
        "spinel (Fd-3m)": 0.9559,
        "LiCl (Fm-3m)": 0.0254,
        "Nb3Cl8 (R3m)": 0.0187
      },
      "Rwp (%)": "4.85%",
      "missing_peaks": [
        {
          "two_theta": 99.37,
          "relative_intensity": 0.09
        },
        {
          "two_theta": 14.79,
          "relative_intensity": 0.07
        },
        {
          "two_theta": 14.79,
          "relative_intensity": 0.07
        }
      ],
      "extra_peaks": [
        {
          "two_theta": 14.69,
          "relative_intensity": 0.37
        }
      ]
    },
    "ionic_conductivity_room_temperature (S/cm)": 1.59e-05,
    "batch_number": 3,
    "provenance": "abnormal",
    "experimental_note": "This sample is made in order to test the hypothesis of low conductivity in Li1.7Mn0.8Nb0.05V0.15Cl4 arising from V segregation into Li6VCl8 and associated low-angle cation-ordering features in the spinel, and that lowering the synthesis temperature would suppress Li6VCl8 and retain a more disordered, vacancy-rich spinel to restore higher ionic conductivity. The hypothesis is supported by the experiment outcome as XRD at 350 \u00b0C shows predominantly spinel (Fd-3m, 0.9559 wt) with no Li6VCl8 detected (only minor LiCl, 0.0254 wt, and Nb3Cl8, 0.0187 wt) and a good refinement (Rwp 4.85%), while the room-temperature ionic conductivity increases to 1.59e-05 S/cm from 9.98e-07 S/cm at 400 \u00b0C. A residual low-angle extra peak near ~14.7\u00b0 2\u03b8 persists, indicating some deviation from the ideal spinel model, but the elimination of Li6VCl8 alongside the conductivity recovery meets the predefined success criteria (\u226590 wt% spinel and \u03c3 approaching/above 1e-5 S/cm), supporting the hypothesis with minor caveats."
  },
  {
    "sample_index": 136,
    "composition": "Li1.65Mn0.85In0.05Ta0.10Cl4",
    "synthesis_temperature": 350,
    "xrd_analysis_result": {
      "weight_fractions_of_each_phases": {
        "spinel (Fd-3m)": 1.0
      },
      "Rwp (%)": "7.41%",
      "missing_peaks": [
        {
          "two_theta": 30.06,
          "relative_intensity": 0.1
        },
        {
          "two_theta": 34.64,
          "relative_intensity": 0.54
        },
        {
          "two_theta": 49.55,
          "relative_intensity": 0.06
        },
        {
          "two_theta": 50.22,
          "relative_intensity": 0.09
        }
      ],
      "extra_peaks": [
        {
          "two_theta": 14.78,
          "relative_intensity": 0.5
        }
      ]
    },
    "ionic_conductivity_room_temperature (S/cm)": 6.09e-06,
    "batch_number": 3,
    "provenance": "abnormal",
    "experimental_note": "This sample is made in order to test the hypothesis of reducing In3+ content (to x=0.05) and lowering the synthesis temperature to 350 \u00b0C will suppress diversion into Li6In2\u2212xCl12 and restore the inverse spinel (Fd-3m) with room-temperature ionic conductivity \u22651e-5 S/cm, addressing the prior abnormal formation of Li6In2.12Cl12 for Li1.6In0.1Mn0.8Ta0.1Cl4 at 400 \u00b0C. The hypothesis is partially supported by the experiment outcome as Li1.65Mn0.85In0.05Ta0.10Cl4 synthesized at 350 \u00b0C indexes exclusively to spinel (Fd-3m, 1.0 weight fraction, Rwp 7.41%) with no Li6In2\u2212xCl12 phase reported, indicating successful structural suppression of the In-rich framework; however, several missing peaks and one extra calculated peak point to unmodeled features, and the room-temperature ionic conductivity is 6.09e-06 S/cm, below the 1e-5 S/cm target, so the conductivity criterion is not met."
  },
  {
    "sample_index": 137,
    "composition": "Li1.80Mn0.90In0.05Ta0.05Cl4",
    "synthesis_temperature": 350,
    "xrd_analysis_result": {
      "weight_fractions_of_each_phases": {
        "spinel (Fd-3m)": 0.9099,
        "LiCl (Fm-3m)": 0.0901
      },
      "Rwp (%)": "5.04%",
      "missing_peaks": [
        {
          "two_theta": 15.44,
          "relative_intensity": 0.07
        },
        {
          "two_theta": 34.85,
          "relative_intensity": 0.12
        }
      ],
      "extra_peaks": []
    },
    "ionic_conductivity_room_temperature (S/cm)": 5.44e-06,
    "batch_number": 3,
    "provenance": "abnormal",
    "experimental_note": "This sample is made in order to test the hypothesis of In3+-driven stabilization of Li6In2\u2212xCl12-type halide frameworks at 400 \u00b0C, enhanced by co-present Ta5+, which diverts In/Ta co-doped compositions away from the inverse spinel; reducing In/Ta contents and synthesis temperature should suppress Li6In2\u2212xCl12 and favor spinel. The hypothesis is supported by the experiment outcome as Li1.80Mn0.90In0.05Ta0.05Cl4 synthesized at 350 \u00b0C indexes predominantly to spinel (Fd-3m, 0.9099) with minor LiCl (Fm-3m, 0.0901), Rwp 5.04%, and no Li6In2\u2212xCl12 is detected; the room-temperature ionic conductivity is 5.44e-06 S/cm, comparable to spinel references. This contrasts the original Li1.6In0.1Mn0.8Ta0.1Cl4 (400 \u00b0C), which indexed 100 wt% to Li6In2.12Cl12. Note that two unindexed peaks are present and both composition and temperature were changed concurrently, so the individual contributions of In, Ta, and temperature are not isolated."
  },
  {
    "sample_index": 138,
    "composition": "Li2Mn0.8Cr0.2Cl4",
    "synthesis_temperature": 350,
    "xrd_analysis_result": {
      "weight_fractions_of_each_phases": {
        "spinel (Fd-3m)": 0.7374,
        "Li5CrCl8 (Cmmm)": 0.2626
      },
      "Rwp (%)": "7.15%",
      "missing_peaks": [
        {
          "two_theta": 15.71,
          "relative_intensity": 0.09
        },
        {
          "two_theta": 20.22,
          "relative_intensity": 0.08
        },
        {
          "two_theta": 31.02,
          "relative_intensity": 0.31
        },
        {
          "two_theta": 38.07,
          "relative_intensity": 0.05
        },
        {
          "two_theta": 42.22,
          "relative_intensity": 0.05
        },
        {
          "two_theta": 94.44,
          "relative_intensity": 0.08
        }
      ],
      "extra_peaks": []
    },
    "ionic_conductivity_room_temperature (S/cm)": 3.69e-07,
    "batch_number": 3,
    "provenance": "abnormal",
    "experimental_note": "This sample is made in order to test the hypothesis of Cr in Li1.5Mn0.5Cr0.5Cl4 stabilizing as Cr3+ and forming Li5CrCl8/CrCl3 at 400 \u00b0C, which causes phase separation and very low conductivity; using CrCl2 at 350 \u00b0C with slightly reduced LiCl and limiting Cr to 20% (Li2Mn0.8Cr0.2Cl4) should force Cr2+ substitution, suppress Li5CrCl8/CrCl3, deliver \u226590 wt% spinel, and raise conductivity into the \u22651e-06\u20131e-05 S/cm range. The hypothesis is not supported by the experiment outcome as XRD for Li2Mn0.8Cr0.2Cl4 at 350 \u00b0C still contains substantial Li5CrCl8 (0.2626) with only 0.7374 spinel (Rwp 7.15%), failing the \u226590 wt% spinel/no-Li5CrCl8 criterion (CrCl3 not detected), and the room-temperature conductivity is 3.69e-07 S/cm\u2014well below the targeted range and lower than Li2Cr0.5Mn0.5Cl4 (6.92e-06 S/cm), with only a modest increase relative to the original abnormal Li1.5Mn0.5Cr0.5Cl4 (6.76e-08 S/cm)."
  },
  {
    "sample_index": 139,
    "composition": "Li1.5Mn0.7V0.2Nb0.1Cl4",
    "synthesis_temperature": 400,
    "xrd_analysis_result": {
      "weight_fractions_of_each_phases": {
        "spinel (Fd-3m)": 0.9719,
        "Nb3Cl8 (R3m)": 0.0281
      },
      "Rwp (%)": "5.15%",
      "missing_peaks": [
        {
          "two_theta": 30.18,
          "relative_intensity": 0.07
        },
        {
          "two_theta": 32.55,
          "relative_intensity": 0.07
        },
        {
          "two_theta": 50.22,
          "relative_intensity": 0.1
        },
        {
          "two_theta": 34.83,
          "relative_intensity": 0.31
        }
      ],
      "extra_peaks": []
    },
    "ionic_conductivity_room_temperature (S/cm)": 7.5e-06,
    "batch_number": 4,
    "provenance": "novelty",
    "experimental_note": "This sample is made in order to test the hypothesis of a Mn2+-rich inverse spinel chloride with Li \u2248 1.5, lightly co-doped by V3+ and Nb5+, to create Li-vacancy percolation and frustrate octahedral cation ordering, yielding a spinel-dominant structure and elevated room-temperature ionic conductivity (\u223c10^-5\u201310^-4 S/cm). The hypothesis is partially supported by the experiment outcome as Li1.5Mn0.7V0.2Nb0.1Cl4 synthesized at 400 \u00b0C is predominantly spinel (spinel (Fd-3m) 97.19 wt% with minor Nb3Cl8 (R3m) 2.81 wt%, Rwp 5.15%), but several unindexed peaks indicate minor additional phases or structural deviations, and the measured ionic conductivity (7.5e-06 S/cm) falls below the targeted range; thus, while the intended spinel framework and vacancy/disorder strategy largely formed, the ionic transport did not reach the anticipated level, likely limited by residual impurity or incomplete dopant incorporation/ordering effects."
  },
  {
    "sample_index": 140,
    "composition": "Li1.5Mn0.7Y0.2Ta0.1Cl4",
    "synthesis_temperature": 400,
    "xrd_analysis_result": {
      "weight_fractions_of_each_phases": {
        "spinel (Fd-3m)": 0.7481,
        "Li3YCl6 (P-3m1)": 0.2519
      },
      "Rwp (%)": "5.59%",
      "missing_peaks": [
        {
          "two_theta": 15.02,
          "relative_intensity": 0.09
        },
        {
          "two_theta": 34.51,
          "relative_intensity": 0.06
        }
      ],
      "extra_peaks": [
        {
          "two_theta": 17.3,
          "relative_intensity": 0.05
        }
      ]
    },
    "ionic_conductivity_room_temperature (S/cm)": 2.08e-05,
    "batch_number": 4,
    "provenance": "novelty",
    "experimental_note": "This sample is made in order to test the hypothesis of using Mn2+ as the dominant divalent cation with moderate Y3+ (0.2) plus a small Ta5+ addition (0.1) in Li1.5Mn0.7Y0.2Ta0.1Cl4 to set Li = 1.5, thereby introducing Li vacancies and cation-size/valence disorder that suppresses ordering and yields a spinel-dominant inverse spinel chloride with room-temperature ionic conductivity \u22651e-5 S/cm. The hypothesis is supported by the experiment outcome as XRD after 400 \u00b0C synthesis shows a dominant spinel (Fd-3m) phase (0.7481 wt fraction) with a secondary Li3YCl6 (P-3m1) phase (0.2519 wt fraction) and good refinement quality (Rwp 5.59%) with only minor unindexed/extra peaks, and the measured room-temperature ionic conductivity is 2.08e-05 S/cm; the ~25 wt% Li3YCl6 indicates some Y segregation that could be reduced with further optimization."
  },
  {
    "sample_index": 141,
    "composition": "Li1.2Mn0.9Nb0.2Cl4",
    "synthesis_temperature": 400,
    "xrd_analysis_result": {
      "weight_fractions_of_each_phases": {
        "spinel (Fd-3m)": 1.0
      },
      "Rwp (%)": "6.07%",
      "missing_peaks": [
        {
          "two_theta": 34.47,
          "relative_intensity": 0.44
        },
        {
          "two_theta": 34.84,
          "relative_intensity": 0.09
        },
        {
          "two_theta": 50.21,
          "relative_intensity": 0.11
        }
      ],
      "extra_peaks": [
        {
          "two_theta": 14.68,
          "relative_intensity": 0.42
        }
      ]
    },
    "ionic_conductivity_room_temperature (S/cm)": 3.93e-06,
    "batch_number": 4,
    "provenance": "novelty",
    "experimental_note": "This sample is made in order to test the hypothesis of using a metal\u2011rich inverse spinel topology in Li1.2Mn0.9Nb0.2Cl4 (x=+0.1) to generate a high Li\u2011vacancy density via Nb5+ while preserving Mn\u2011dominated disorder (avoiding ordering), thereby opening alternative 3D Li percolation pathways and increasing room\u2011temperature ionic conductivity. The hypothesis is not supported by the experiment outcome as XRD at 400 \u00b0C refines to a spinel (Fd\u20113m) structural model (1.0 weight fraction, Rwp=6.07%) but shows unindexed observed peaks at 34.47\u00b0, 34.84\u00b0, and 50.21\u00b0 and a calculated low\u2011angle peak at 14.68\u00b0 not present, indicating structural deviations or minor unidentified phases/ordering; moreover, the measured ionic conductivity is 3.93e-06 S/cm at 25 \u00b0C, well below the targeted high\u2011conductivity regime."
  },
  {
    "sample_index": 142,
    "composition": "Li1.9Mn0.9V0.1Cl4",
    "synthesis_temperature": 400,
    "xrd_analysis_result": {
      "weight_fractions_of_each_phases": {
        "spinel (Fd-3m)": 0.9199,
        "Li6VCl8 (Fm-3m)": 0.0801
      },
      "Rwp (%)": "6.14%",
      "missing_peaks": [
        {
          "two_theta": 10.96,
          "relative_intensity": 0.09
        },
        {
          "two_theta": 32.39,
          "relative_intensity": 0.13
        },
        {
          "two_theta": 43.92,
          "relative_intensity": 0.05
        },
        {
          "two_theta": 79.33,
          "relative_intensity": 0.05
        }
      ],
      "extra_peaks": []
    },
    "ionic_conductivity_room_temperature (S/cm)": 8.88e-06,
    "batch_number": 4,
    "provenance": "novelty",
    "experimental_note": "This sample is made in order to test the hypothesis of using a Mn2+-rich inverse spinel host with modest aliovalent V3+ substitution (Li1.9Mn0.9V0.1Cl4) to create charge-balanced Li vacancies and Li/M disorder, yielding a high-fraction Fd-3m spinel and enhanced room-temperature ionic conductivity while minimizing V\u2013Cl secondary phases. The hypothesis is partially supported by the experiment outcome as XRD shows a predominant spinel (Fd-3m) phase at 0.9199 wt fraction with a minor Li6VCl8 (Fm-3m) impurity at 0.0801 and a good fit (Rwp = 6.14%), with several small unindexed peaks; the room-temperature ionic conductivity is 8.88e-06 S/cm, near the targeted ~1e-5 S/cm, but the presence of Li6VCl8 indicates V segregation at the 400 \u00b0C synthesis temperature, contrary to the goal of fully suppressing secondary phases."
  },
  {
    "sample_index": 143,
    "composition": "Li1.9Fe0.9Bi0.1Cl4",
    "synthesis_temperature": 400,
    "xrd_analysis_result": {
      "weight_fractions_of_each_phases": {
        "spinel (Fd-3m)": 0.8842,
        "LiCl (Fm-3m)": 0.1158
      },
      "Rwp (%)": "3.54%",
      "missing_peaks": [
        {
          "two_theta": 52.55,
          "relative_intensity": 0.05
        },
        {
          "two_theta": 83.98,
          "relative_intensity": 0.05
        },
        {
          "two_theta": 94.27,
          "relative_intensity": 0.05
        }
      ],
      "extra_peaks": []
    },
    "ionic_conductivity_room_temperature (S/cm)": 1.49e-07,
    "batch_number": 4,
    "provenance": "novelty",
    "experimental_note": "This sample is made in order to test the hypothesis of introducing a modest (10%) highly polarizable trivalent dopant (Bi3+) into the Fe-based inverse spinel chloride (Li1.9Fe0.9Bi0.1Cl4) to tune Li-vacancy concentration, soften the lattice, widen Li+ migration bottlenecks, and obtain a single-phase Fd-3m material with equal or improved room-temperature ionic conductivity relative to the In-doped analog. The hypothesis is not supported by the experiment outcome as XRD after synthesis at 400 \u00b0C shows a predominant spinel (Fd-3m) phase (0.8842) alongside a LiCl (Fm-3m) secondary phase (0.1158) and several unindexed peaks, indicating incomplete single-phase formation or additional minor phases, and the measured conductivity is 1.49e-07 S/cm at 25 \u00b0C\u2014below the mid-10^-6 S/cm benchmark of the In-doped reference."
  },
  {
    "sample_index": 144,
    "composition": "Li1.8Mg0.6Fe0.2Y0.2Cl4",
    "synthesis_temperature": 500,
    "xrd_analysis_result": {
      "weight_fractions_of_each_phases": {
        "spinel (Fd-3m)": 0.9005,
        "Li3YCl6 (P-3m1)": 0.0995
      },
      "Rwp (%)": "6.63%",
      "missing_peaks": [
        {
          "two_theta": 35.61,
          "relative_intensity": 0.05
        },
        {
          "two_theta": 99.8,
          "relative_intensity": 0.06
        }
      ],
      "extra_peaks": []
    },
    "ionic_conductivity_room_temperature (S/cm)": 9.46e-06,
    "batch_number": 5,
    "provenance": "abnormal",
    "experimental_note": "This sample is made in order to test the hypothesis of the abnormal ~3.09e-05 S/cm conductivity in Li1.8Cr0.6Fe0.2Y0.2Cl4 arising either from undetected nanocrystalline/amorphous Li3YCl6 or from partial electronic conduction via Cr2+-containing chlorides (CrCl2/Li2CrCl4). The hypothesis is supported by the experiment outcome as substituting Cr2+ with Mg2+ in Li1.8Mg0.6Fe0.2Y0.2Cl4 (500 \u00b0C) yields an XRD pattern dominated by spinel (Fd-3m, 0.9005) with minor Li3YCl6 (P-3m1, 0.0995) and a lower room-temperature conductivity of 9.46e-06 S/cm versus 3.09e-05 S/cm for the Cr-containing sample, consistent with suppression of an electronic-leakage pathway and not supporting hidden Li3YCl6 as the primary cause; confirmation of electronic contribution would require dedicated DC polarization measurements."
  },
  {
    "sample_index": 145,
    "composition": "Li1.8Fe0.8Y0.2Cl4",
    "synthesis_temperature": 500,
    "xrd_analysis_result": {
      "weight_fractions_of_each_phases": {
        "spinel (Fd-3m)": 1.0
      },
      "Rwp (%)": "4.44%",
      "missing_peaks": [
        {
          "two_theta": 31.81,
          "relative_intensity": 0.23
        },
        {
          "two_theta": 34.51,
          "relative_intensity": 0.27
        },
        {
          "two_theta": 36.03,
          "relative_intensity": 0.07
        },
        {
          "two_theta": 41.35,
          "relative_intensity": 0.05
        },
        {
          "two_theta": 49.65,
          "relative_intensity": 0.37
        },
        {
          "two_theta": 61.83,
          "relative_intensity": 0.05
        },
        {
          "two_theta": 80.29,
          "relative_intensity": 0.06
        }
      ],
      "extra_peaks": []
    },
    "ionic_conductivity_room_temperature (S/cm)": 3.82e-05,
    "batch_number": 5,
    "provenance": "abnormal",
    "experimental_note": "This sample is made in order to test the hypothesis of the unexpectedly high \u03c3RT in Li1.6Fe0.9Y0.2Cl4 originating from mixed electronic conduction via FeCl2 and/or a nanoscale Li\u2013Y chloride phase; enforcing a charge-balanced inverse spinel (Li1.8Fe0.8Y0.2Cl4) should suppress FeCl2 and lower \u03c3 into a spinel-like range if that hypothesis is correct. The hypothesis is not supported by the experiment outcome as Li1.8Fe0.8Y0.2Cl4 synthesized at 500 \u00b0C refined to an Fd-3m spinel model at 100 wt% (Rwp 4.44%) with several missing (unindexed) peaks and showed \u03c3RT = 3.82e-05 S/cm\u2014higher than both Li2FeCl4 (1.14e-05 S/cm) and the abnormal Li1.6Fe0.9Y0.2Cl4 (7.46e-06 S/cm)\u2014indicating that high conductivity persists without detected FeCl2; while the missing peaks suggest possible minor unidentified features, a separate Li\u2013Y chloride phase is not required to account for the observed high conductivity in this spinel sample."
  },
  {
    "sample_index": 146,
    "composition": "Li1.8Mg0.8Y0.2Cl4",
    "synthesis_temperature": 500,
    "xrd_analysis_result": {
      "weight_fractions_of_each_phases": {
        "spinel (Fd-3m)": 0.8723,
        "Li3YCl6 (P-3m1)": 0.1277
      },
      "Rwp (%)": "7.36%",
      "missing_peaks": [
        {
          "two_theta": 30.17,
          "relative_intensity": 0.09
        },
        {
          "two_theta": 34.83,
          "relative_intensity": 0.11
        },
        {
          "two_theta": 35.14,
          "relative_intensity": 0.07
        },
        {
          "two_theta": 50.06,
          "relative_intensity": 0.1
        },
        {
          "two_theta": 52.84,
          "relative_intensity": 0.07
        },
        {
          "two_theta": 99.77,
          "relative_intensity": 0.1
        }
      ],
      "extra_peaks": [
        {
          "two_theta": 15.85,
          "relative_intensity": 0.07
        }
      ]
    },
    "ionic_conductivity_room_temperature (S/cm)": 1.1e-05,
    "batch_number": 5,
    "provenance": "abnormal",
    "experimental_note": "This sample is made in order to test the hypothesis of mixed electronic conduction via a micro-percolating FeCl2 network and/or an XRD-invisible Li\u2013Y chloride at grain boundaries causing the anomalously high room-temperature conductivity in Li1.6Fe0.9Y0.2Cl4. The hypothesis is not supported by the experiment outcome as Li1.8Mg0.8Y0.2Cl4 synthesized at 500 \u00b0C refined to 87.23 wt% spinel (Fd-3m) plus 12.77 wt% Li3YCl6 (P-3m1) and achieved \u03c3RT = 1.1e-05 S/cm\u2014comparable to the spinel-rich Li2FeCl4 (1.14e-05 S/cm)\u2014showing that high conductivity persists without Fe/FeCl2 and is consistent with predominantly ionic transport from the inverse-spinel framework, potentially aided by the Li\u2013Y chloride minority phase."
  },
  {
    "sample_index": 147,
    "composition": "Li1.5Fe0.8Cr0.3Cl4",
    "synthesis_temperature": 500,
    "xrd_analysis_result": {
      "weight_fractions_of_each_phases": {
        "spinel (Fd-3m)": 1.0
      },
      "Rwp (%)": "4.76%",
      "missing_peaks": [
        {
          "two_theta": 14.76,
          "relative_intensity": 0.05
        },
        {
          "two_theta": 28.57,
          "relative_intensity": 0.05
        },
        {
          "two_theta": 29.8,
          "relative_intensity": 0.12
        },
        {
          "two_theta": 32.74,
          "relative_intensity": 0.12
        },
        {
          "two_theta": 33.62,
          "relative_intensity": 0.16
        },
        {
          "two_theta": 34.57,
          "relative_intensity": 0.24
        },
        {
          "two_theta": 49.67,
          "relative_intensity": 0.07
        },
        {
          "two_theta": 52.82,
          "relative_intensity": 0.07
        }
      ],
      "extra_peaks": [
        {
          "two_theta": 15.25,
          "relative_intensity": 0.54
        },
        {
          "two_theta": 62.4,
          "relative_intensity": 0.21
        },
        {
          "two_theta": 52.6,
          "relative_intensity": 0.08
        },
        {
          "two_theta": 73.36,
          "relative_intensity": 0.07
        }
      ]
    },
    "ionic_conductivity_room_temperature (S/cm)": 1.11e-05,
    "batch_number": 5,
    "provenance": "abnormal",
    "experimental_note": "This sample is made in order to test the hypothesis of the anomalous 5.62e-06 S/cm in Li1.6Fe0.9Cr0.2Cl4 at 400 \u00b0C being dominated by electronic conduction through FeCl2/CrCl3 pathways, and that forming a vacancy-/disorder-optimized inverse spinel at 500 \u00b0C (Li1.5Fe0.8Cr0.3Cl4) would eliminate FeCl2/CrCl3 and raise \u03c3RT to \u22651e-4 S/cm. The hypothesis is partially supported by the experiment outcome as Li1.5Fe0.8Cr0.3Cl4 (500 \u00b0C) refined with a single spinel (Fd-3m) model at 1.0 weight fraction (Rwp 4.76%) and no FeCl2/CrCl3 phases identified, while \u03c3RT = 1.11e-05 S/cm\u2014within the expected spinel range (~1e-6\u20131e-5) but below the \u22651e-4 S/cm target; the missing/extra peaks indicate model/sample mismatch (and possible minor unidentified features), and without transference-number or microstructural measurements the electronic-conduction origin of the 400 \u00b0C value in Li1.6Fe0.9Cr0.2Cl4 remains unconfirmed."
  },
  {
    "sample_index": 148,
    "composition": "Li2Fe0.5Zn0.5Cl4",
    "synthesis_temperature": 500,
    "xrd_analysis_result": {
      "weight_fractions_of_each_phases": {
        "spinel (Fd-3m)": 1.0
      },
      "Rwp (%)": "5.99%",
      "missing_peaks": [
        {
          "two_theta": 18.72,
          "relative_intensity": 0.24
        },
        {
          "two_theta": 30.16,
          "relative_intensity": 0.05
        },
        {
          "two_theta": 30.83,
          "relative_intensity": 0.1
        },
        {
          "two_theta": 31.34,
          "relative_intensity": 0.15
        },
        {
          "two_theta": 39.68,
          "relative_intensity": 0.06
        },
        {
          "two_theta": 53.19,
          "relative_intensity": 0.08
        },
        {
          "two_theta": 81.0,
          "relative_intensity": 0.09
        }
      ],
      "extra_peaks": [
        {
          "two_theta": 14.78,
          "relative_intensity": 0.36
        },
        {
          "two_theta": 17.16,
          "relative_intensity": 0.12
        },
        {
          "two_theta": 83.75,
          "relative_intensity": 0.06
        }
      ]
    },
    "ionic_conductivity_room_temperature (S/cm)": 3.05e-06,
    "batch_number": 5,
    "provenance": "abnormal",
    "experimental_note": "This sample is made in order to test the hypothesis of low-temperature synthesis and Zn2+ tetrahedral preference preventing inverse-spinel formation in Li2Fe0.5Zn0.5Cl4, leading to FeCl2/Cmmm phases and ultralow \u03c3RT; raising the synthesis temperature (\u2248450\u2013500 \u00b0C) should produce Fd-3m spinel and increase \u03c3RT toward ~1e-5\u20132e-5 S/cm like Mg/Mn analogues. The hypothesis is partially supported by the experiment outcome as Li2Fe0.5Zn0.5Cl4 synthesized at 500 \u00b0C refines as spinel (Fd-3m, 1.0 weight fraction, Rwp 5.99%) and \u03c3RT increases to 3.05e-06 S/cm from 1e-08 S/cm, meeting the phase criterion (\u226550 wt% spinel) but not the conductivity target; multiple missing/extra peaks indicate deviations from the reference model, consistent with residual structural differences that may limit \u03c3RT relative to Mg/Mn analogues (\u22481e-5\u20132e-5 S/cm)."
  },
  {
    "sample_index": 149,
    "composition": "Li2Fe0.85Ni0.10Mn0.05Cl4",
    "synthesis_temperature": 500,
    "xrd_analysis_result": {
      "weight_fractions_of_each_phases": {
        "spinel (Fd-3m)": 0.7635,
        "Li2FeCl4 (Imma)": 0.1727,
        "MnCl2 (R-3m)": 0.0638
      },
      "Rwp (%)": "4.14%",
      "missing_peaks": [
        {
          "two_theta": 14.72,
          "relative_intensity": 0.19
        },
        {
          "two_theta": 28.46,
          "relative_intensity": 0.05
        },
        {
          "two_theta": 29.73,
          "relative_intensity": 0.07
        },
        {
          "two_theta": 32.73,
          "relative_intensity": 0.11
        },
        {
          "two_theta": 33.29,
          "relative_intensity": 0.15
        },
        {
          "two_theta": 45.33,
          "relative_intensity": 0.06
        },
        {
          "two_theta": 62.34,
          "relative_intensity": 0.14
        },
        {
          "two_theta": 93.63,
          "relative_intensity": 0.09
        },
        {
          "two_theta": 29.92,
          "relative_intensity": 0.06
        },
        {
          "two_theta": 30.25,
          "relative_intensity": 0.4
        },
        {
          "two_theta": 30.25,
          "relative_intensity": 0.4
        },
        {
          "two_theta": 83.53,
          "relative_intensity": 0.26
        }
      ],
      "extra_peaks": [
        {
          "two_theta": 83.27,
          "relative_intensity": 0.17
        },
        {
          "two_theta": 93.36,
          "relative_intensity": 0.13
        },
        {
          "two_theta": 72.96,
          "relative_intensity": 0.07
        },
        {
          "two_theta": 29.99,
          "relative_intensity": 0.31
        },
        {
          "two_theta": 30.24,
          "relative_intensity": 0.05
        }
      ]
    },
    "ionic_conductivity_room_temperature (S/cm)": 1.29e-05,
    "batch_number": 5,
    "provenance": "abnormal",
    "experimental_note": "This sample is made in order to test the hypothesis of the elevated \u03c3RT observed for Li2Fe0.7Mn0.1Ni0.2Cl4 arising from micropercolating impurity networks/Maxwell\u2013Wagner effects rather than intrinsic inverse spinel Li-ion transport, with the expectation that re-balancing cations to favor spinel would return \u03c3RT to the typical spinel regime. The hypothesis is partially supported by the experiment outcome as Li2Fe0.85Ni0.10Mn0.05Cl4 synthesized at 500 \u00b0C shows a majority spinel (Fd-3m, 0.7635) with secondary Li2FeCl4 (Imma, 0.1727) and MnCl2 (R-3m, 0.0638), Rwp=4.14%, and \u03c3RT=1.29e-05 S/cm\u2014consistent with spinel references (e.g., Li2FeCl4: 1.14e-05; Li1.8Fe0.9Mn0.2Cl4: 1.44e-05) and well below \u22651e-4 S/cm, indicating the abnormal \u03c3 in decomposed Li2Fe0.7Mn0.1Ni0.2Cl4 is unlikely to reflect intrinsic spinel transport. However, the predefined success criterion of \u226580 wt% Fd-3m with suppressed missing/extra peaks was not fully met, leaving some uncertainty about the exact origin of the elevated \u03c3 in the decomposed mixture."
  },
  {
    "sample_index": 150,
    "composition": "Li1.50Mn0.80Ta0.15In0.05Cl4",
    "synthesis_temperature": 400,
    "xrd_analysis_result": {
      "weight_fractions_of_each_phases": {
        "spinel (Fd-3m)": 1.0
      },
      "Rwp (%)": "7.09%",
      "missing_peaks": [
        {
          "two_theta": 30.08,
          "relative_intensity": 0.05
        },
        {
          "two_theta": 34.73,
          "relative_intensity": 0.18
        },
        {
          "two_theta": 49.61,
          "relative_intensity": 0.08
        }
      ],
      "extra_peaks": [
        {
          "two_theta": 14.9,
          "relative_intensity": 0.58
        }
      ]
    },
    "ionic_conductivity_room_temperature (S/cm)": 9.4e-06,
    "batch_number": 5,
    "provenance": "abnormal",
    "experimental_note": "This sample is made in order to test the hypothesis of reducing In3+ to trace levels while maintaining moderate Ta5+ (Li1.50Mn0.80Ta0.15In0.05Cl4) will retain an inverse spinel (Fd-3m) and avoid layered Li\u2013In phases, while vacancy/disorder tuning delivers \u03c3 \u2265 2e-05 S/cm\u2014exceeding Ta-only cases. The hypothesis is partially supported by the experiment outcome as XRD indexes entirely to spinel (Fd-3m, 1.0 wt fraction, Rwp 7.09%) with no Li6In2+xCl12 phase detected and no observed unindexed ~15\u00b0 2\u03b8 feature (the 14.9\u00b0 entry is an extra peak in the calculated pattern), but several unindexed observed peaks remain (30.08\u00b0, 34.73\u00b0, 49.61\u00b0), and the room-temperature ionic conductivity is 9.4e-06 S/cm\u2014below the \u22652e-05 S/cm target and not higher than the Ta-only benchmark at 400 \u00b0C (2.15e-05 S/cm)."
  },
  {
    "sample_index": 151,
    "composition": "Li1.6Fe0.2Mg0.6Zr0.2Cl4",
    "synthesis_temperature": 400,
    "xrd_analysis_result": {
      "weight_fractions_of_each_phases": {
        "spinel (Fd-3m)": 1.0
      },
      "Rwp (%)": "8.55%",
      "missing_peaks": [
        {
          "two_theta": 29.65,
          "relative_intensity": 0.05
        },
        {
          "two_theta": 35.07,
          "relative_intensity": 0.31
        },
        {
          "two_theta": 50.38,
          "relative_intensity": 0.25
        },
        {
          "two_theta": 59.72,
          "relative_intensity": 0.06
        },
        {
          "two_theta": 60.2,
          "relative_intensity": 0.06
        }
      ],
      "extra_peaks": []
    },
    "ionic_conductivity_room_temperature (S/cm)": 1.96e-06,
    "batch_number": 5,
    "provenance": "abnormal",
    "experimental_note": "This sample is made in order to test the hypothesis of ZrCl4 volatilization at 450 \u00b0C driving Li1.6Mg0.8Zr0.2Cl4 toward a LiCl-rich bulk while trace, underdetected inverse spinel microdomains persist and dominate ionic transport; stabilizing a spinel phase at lower temperature by Fe2+ co-doping (Li1.6Fe0.2Mg0.6Zr0.2Cl4) should yield a spinel-majority pattern and higher \u03c3 than LiCl-only baselines, thereby linking the anomalous \u03c3 to spinel-derived transport rather than LiCl. The hypothesis is supported by the experiment outcome as Li1.6Fe0.2Mg0.6Zr0.2Cl4 synthesized at 400 \u00b0C shows a single spinel (Fd-3m) phase (weight fraction 1.0, Rwp 8.55%, no extra peaks) and an ionic conductivity of 1.96e-06 S/cm, which exceeds LiCl-only samples (e.g., Li2Ca0.2Mg0.6Sn0.2Cl4: 2.97e-07; Li1.8Bi0.2Ca0.2Mg0.6Cl4: 1.11e-07) and the 400 \u00b0C Li1.6Mg0.8Zr0.2Cl4 spinel/ZrCl2 mixture (3.32e-08), consistent with spinel-controlled transport; however, the potential electronic contribution from ZrCl2 and sealed-ampoule retention of Zr were not assessed in this test."
  },
  {
    "sample_index": 152,
    "composition": "Li2Zn0.5Mg0.5Cl4",
    "synthesis_temperature": 400,
    "xrd_analysis_result": {
      "weight_fractions_of_each_phases": {
        "spinel (Fd-3m)": 0.5995,
        "Li2ZnCl4 (Pnma)": 0.3296,
        "ZnCl2 (I-42d)": 0.0355,
        "ZnCl2 (P4_2/nmc)": 0.0355
      },
      "Rwp (%)": "7.43%",
      "missing_peaks": [
        {
          "two_theta": 24.19,
          "relative_intensity": 0.09
        },
        {
          "two_theta": 39.65,
          "relative_intensity": 0.09
        },
        {
          "two_theta": 46.66,
          "relative_intensity": 0.05
        },
        {
          "two_theta": 62.03,
          "relative_intensity": 0.07
        },
        {
          "two_theta": 83.24,
          "relative_intensity": 0.06
        },
        {
          "two_theta": 42.65,
          "relative_intensity": 0.11
        },
        {
          "two_theta": 80.77,
          "relative_intensity": 0.09
        },
        {
          "two_theta": 45.39,
          "relative_intensity": 0.07
        }
      ],
      "extra_peaks": [
        {
          "two_theta": 15.99,
          "relative_intensity": 0.07
        },
        {
          "two_theta": 25.79,
          "relative_intensity": 0.06
        }
      ]
    },
    "ionic_conductivity_room_temperature (S/cm)": 1.88e-07,
    "batch_number": 5,
    "provenance": "abnormal",
    "experimental_note": "This sample is made in order to test the hypothesis of low synthesis temperature (250 \u00b0C) freezing cation ordering in Li2Zn0.5Mg0.5Cl4, which suppresses Li+ transport, and that raising the synthesis temperature would increase Li/M-site disorder in the inverse spinel (Fd-3m) framework and improve room-temperature ionic conductivity. The hypothesis is partially supported by the experiment outcome as the 400 \u00b0C sample retains >50% spinel (Fd-3m, 0.5995), shows a markedly improved Rwp (7.43% vs 14.68% at 250 \u00b0C) with fewer missing peaks, and exhibits ~19\u00d7 higher \u03c3_RT (1.88e-07 S/cm vs ~1e-08 S/cm). However, XRD indicates substantial secondary phases (Li2ZnCl4, Pnma: 0.3296; ZnCl2 polymorphs totaling 0.071), and the conductivity remains well below the \u22651e-6 S/cm target and related Co-based spinels, indicating temperature-induced disorder alone is insufficient and, per the decision rule, further vacancy engineering (aliovalent doping) is needed to reach the desired performance."
  },
  {
    "sample_index": 153,
    "composition": "Li1.85Zn0.425Mg0.425Sc0.15Cl4",
    "synthesis_temperature": 400,
    "xrd_analysis_result": {
      "weight_fractions_of_each_phases": {
        "Li3ScCl6 (C12/m1)": 1.0
      },
      "Rwp (%)": "7.12%",
      "missing_peaks": [
        {
          "two_theta": 24.18,
          "relative_intensity": 0.42
        },
        {
          "two_theta": 24.6,
          "relative_intensity": 0.21
        },
        {
          "two_theta": 31.38,
          "relative_intensity": 0.06
        },
        {
          "two_theta": 31.75,
          "relative_intensity": 0.44
        },
        {
          "two_theta": 34.94,
          "relative_intensity": 0.55
        },
        {
          "two_theta": 36.08,
          "relative_intensity": 0.25
        },
        {
          "two_theta": 37.92,
          "relative_intensity": 0.27
        },
        {
          "two_theta": 42.75,
          "relative_intensity": 0.37
        },
        {
          "two_theta": 53.15,
          "relative_intensity": 0.16
        },
        {
          "two_theta": 59.0,
          "relative_intensity": 0.62
        },
        {
          "two_theta": 80.51,
          "relative_intensity": 0.56
        },
        {
          "two_theta": 59.0,
          "relative_intensity": 0.62
        },
        {
          "two_theta": 45.56,
          "relative_intensity": 0.39
        },
        {
          "two_theta": 48.22,
          "relative_intensity": 0.09
        },
        {
          "two_theta": 85.19,
          "relative_intensity": 0.11
        }
      ],
      "extra_peaks": [
        {
          "two_theta": 14.96,
          "relative_intensity": 0.8
        },
        {
          "two_theta": 16.01,
          "relative_intensity": 0.33
        },
        {
          "two_theta": 16.86,
          "relative_intensity": 0.23
        },
        {
          "two_theta": 18.81,
          "relative_intensity": 0.22
        },
        {
          "two_theta": 62.18,
          "relative_intensity": 0.16
        },
        {
          "two_theta": 62.83,
          "relative_intensity": 0.16
        },
        {
          "two_theta": 50.44,
          "relative_intensity": 0.16
        },
        {
          "two_theta": 28.4,
          "relative_intensity": 0.13
        },
        {
          "two_theta": 45.91,
          "relative_intensity": 0.11
        },
        {
          "two_theta": 83.33,
          "relative_intensity": 0.11
        },
        {
          "two_theta": 21.99,
          "relative_intensity": 0.1
        },
        {
          "two_theta": 94.21,
          "relative_intensity": 0.08
        },
        {
          "two_theta": 80.29,
          "relative_intensity": 0.06
        },
        {
          "two_theta": 95.03,
          "relative_intensity": 0.05
        },
        {
          "two_theta": 83.89,
          "relative_intensity": 0.05
        },
        {
          "two_theta": 59.48,
          "relative_intensity": 0.05
        },
        {
          "two_theta": 58.76,
          "relative_intensity": 0.16
        },
        {
          "two_theta": 59.05,
          "relative_intensity": 0.06
        },
        {
          "two_theta": 80.67,
          "relative_intensity": 0.06
        }
      ]
    },
    "ionic_conductivity_room_temperature (S/cm)": 8.1e-07,
    "batch_number": 5,
    "provenance": "abnormal",
