Repository: CederGroupHub/alab_gpss_public

# Data

This folder contains the raw experiment data produced by A-Lab GPSS.

## What is in this folder

- `dataset.json`: Consolidated dataset used by the agentic workflows.
- `NNN_<composition>/` directories: Per-sample experiment artifacts (for example, XRD patterns, EIS files, and refinement outputs).

## Contents of each sample folder

Each sample folder (`NNN_<composition>/`) contains the same core artifact types:

- `pattern.xrdml`
  - Raw XRD measurement file for that sample
- `eis_data.csv`
  - EIS measurement data table
- `manual_refinement.lst`
  - Result file of manual XRD refinement
- `manual_refinement.png`
  - Plot/image generated from manual refinement

File: data/dataset.json (part 7 of 16)
[
    "experimental_note": "This sample is made in order to test the hypothesis of Zn2+ and Mg2+ co-occupancy stabilizing a cation-ordered, near-normal inverse spinel in Li2Zn0.5Mg0.5Cl4 that limits Li-vacancies and octahedral Li participation; introducing Sc3+ in Li1.85Zn0.425Mg0.425Sc0.15Cl4 at 400 \u00b0C should create Li vacancies (y = 0.15), increase M-site disorder, retain \u226550% Fd-3m spinel, and raise \u03c3RT toward \u22651e-4 S/cm. The hypothesis is not supported by the experiment outcome as XRD indexes solely to Li3ScCl6 (C12/m1, 1.0 weight fraction) with no detected Fd-3m spinel, Rwp 7.12% with numerous missing/extra peaks, and the measured room-temperature ionic conductivity is 8.1e-07 S/cm\u2014below the 1e-6 failure threshold and far below the 1e-4 success target\u2014indicating the vacancy/disorder strategy with Sc3+ at 400 \u00b0C did not retain the inverse spinel framework or achieve the desired conductivity improvement."
  },
  {
    "sample_index": 154,
    "composition": "Li1.8Mn0.8Cr0.05V0.15Cl4",
    "synthesis_temperature": 400,
    "xrd_analysis_result": {
      "weight_fractions_of_each_phases": {
        "spinel (Fd-3m)": 1.0
      },
      "Rwp (%)": "5.16%",
      "missing_peaks": [
        {
          "two_theta": 15.26,
          "relative_intensity": 0.07
        },
        {
          "two_theta": 34.84,
          "relative_intensity": 0.06
        }
      ],
      "extra_peaks": []
    },
    "ionic_conductivity_room_temperature (S/cm)": 2.48e-06,
    "batch_number": 5,
    "provenance": "abnormal",
    "experimental_note": "This sample is made in order to test the hypothesis of Cr3+ driving octahedral-site preference and cation ordering in Li1.8Mn0.8Cr0.2Cl4, which suppresses Li+ mobility, and that reducing Cr to 5% while co-doping V3+ (Li1.8Mn0.8Cr0.05V0.15Cl4) at the same Li-vacancy level will frustrate ordering (suppress low-angle superlattice reflections) and restore \u03c3RT to >1e-5 S/cm. The hypothesis is partially supported by the experiment outcome as Li1.8Mn0.8Cr0.05V0.15Cl4 (400 \u00b0C) is single-phase spinel (Fd-3m, Rwp 5.16%) and shows markedly reduced low-angle/unindexed features (missing peaks at 15.26\u00b0 with relative intensity 0.07 and 34.84\u00b0 with 0.06, versus Li1.8Mn0.8Cr0.2Cl4\u2019s 15.39\u00b0 at 0.32 and multiple features near 30\u201335\u00b0 and 50\u00b0), but the room-temperature ionic conductivity only increases modestly to 2.48e-06 S/cm\u2014remaining well below the >1e-5 S/cm target and far under V- or Ta-doped analogs\u2014indicating suppression of ordering signatures alone did not sufficiently enhance conductivity."
  },
  {
    "sample_index": 155,
    "composition": "Li1.9Mn0.9Cr0.1Cl4",
    "synthesis_temperature": 400,
    "xrd_analysis_result": {
      "weight_fractions_of_each_phases": {
        "spinel (Fd-3m)": 0.865,
        "LiCl (Fm-3m)": 0.135
      },
      "Rwp (%)": "6.14%",
      "missing_peaks": [
        {
          "two_theta": 30.54,
          "relative_intensity": 0.1
        },
        {
          "two_theta": 34.56,
          "relative_intensity": 0.56
        },
        {
          "two_theta": 49.76,
          "relative_intensity": 0.07
        }
      ],
      "extra_peaks": []
    },
    "ionic_conductivity_room_temperature (S/cm)": 1.98e-06,
    "batch_number": 5,
    "provenance": "abnormal",
    "experimental_note": "This sample is made in order to test the hypothesis of Cr3+ in Li1.8Mn0.8Cr0.2Cl4 favoring octahedral coordination and inducing Li/M cation ordering and vacancy clustering at y=0.2, thereby raising Li+ migration barriers; reducing Cr to 10% and lowering the vacancy level (Li1.9Mn0.9Cr0.1Cl4) was expected to weaken ordering signatures and increase \u03c3RT. The hypothesis is partially supported by the experiment outcome as Li1.9Mn0.9Cr0.1Cl4 (400 \u00b0C) is predominantly spinel (Fd-3m, 0.865) with LiCl (Fm-3m, 0.135), shows diminished low-angle (~15\u00b0 2\u03b8) features relative to Li1.8Mn0.8Cr0.2Cl4 but retains missing peaks near 30.54\u00b0, 34.56\u00b0, and 49.76\u00b0, and its \u03c3RT (1.98e-06 S/cm) remains essentially unchanged versus Li1.8Mn0.8Cr0.2Cl4 (1.88e-06 S/cm), failing to reach \u22651e-5 S/cm; this indicates that lowering Cr content and vacancies does not recover high mobility, consistent with an intrinsic Cr octahedral-site preference suppressing Li+ transport, while vacancy clustering at y=0.2 is not the primary driver."
  },
  {
    "sample_index": 156,
    "composition": "Li1.6Mn0.875Zr0.05V0.15Cl4",
    "synthesis_temperature": 400,
    "xrd_analysis_result": {
      "weight_fractions_of_each_phases": {
        "spinel (Fd-3m)": 1.0
      },
      "Rwp (%)": "5.62%",
      "missing_peaks": [
        {
          "two_theta": 15.3,
          "relative_intensity": 0.08
        },
        {
          "two_theta": 34.8,
          "relative_intensity": 0.07
        },
        {
          "two_theta": 50.16,
          "relative_intensity": 0.06
        }
      ],
      "extra_peaks": []
    },
    "ionic_conductivity_room_temperature (S/cm)": 7.34e-06,
    "batch_number": 5,
    "provenance": "abnormal",
    "experimental_note": "This sample is made in order to test the hypothesis of replacing Hf4+ with Zr4+ to reduce chloride complexation/volatility, keep V3+ in the spinel framework (avoid Li6VCl8/HfCl4 formation), stabilize octahedral-site disorder, and thereby enhance Li+ mobility relative to the abnormal Li1.65Hf0.1Mn0.75V0.15Cl4 case. The hypothesis is partially supported by the experiment outcome as Li1.6Mn0.875Zr0.05V0.15Cl4 synthesized at 400 \u00b0C is indexed by XRD as spinel (Fd-3m) with 1.0 weight fraction (Rwp 5.62%) and no identified Li6VCl8 or molecular chloride phases, though several missing peaks remain; however, the room-temperature ionic conductivity is 7.34e-06 S/cm, which is below the stated success threshold (\u22651e-4 S/cm) and lower than related Mn\u2013V spinels (e.g., Li1.6Mn0.9V0.2Cl4 at 2.04e-05 S/cm), indicating phase stabilization without the anticipated conductivity enhancement."
  },
  {
    "sample_index": 157,
    "composition": "Li1.6Mg0.6Y0.4Cl4",
    "synthesis_temperature": 450,
    "xrd_analysis_result": {
      "weight_fractions_of_each_phases": {
        "Li3YCl6 (P-3m1)": 0.5297,
        "spinel (Fd-3m)": 0.4703
      },
      "Rwp (%)": "7.75%",
      "missing_peaks": [
        {
          "two_theta": 21.67,
          "relative_intensity": 0.13
        },
        {
          "two_theta": 35.33,
          "relative_intensity": 0.1
        },
        {
          "two_theta": 48.07,
          "relative_intensity": 0.07
        }
      ],
      "extra_peaks": []
    },
    "ionic_conductivity_room_temperature (S/cm)": 2.52e-05,
    "batch_number": 5,
    "provenance": "abnormal",
    "experimental_note": "This sample is made in order to test the hypothesis of high ionic conductivity arising from a percolative Li3YCl6 grain-boundary network plus Y3+-induced Li-vacancy disorder in an inverse spinel matrix, with conductivity expected to scale with Li3YCl6 connectivity while retaining a spinel-majority bulk. The hypothesis is partially supported by the experiment outcome as Li1.6Mg0.6Y0.4Cl4 at 450 \u00b0C shows a substantial increase in the Li3YCl6 (P-3m1) fraction (0.5297) compared to z=0.2 (0.0711) and z=0.3 (0.2237), accompanied by a marked rise in room-temperature conductivity to 2.52e-05 S/cm (vs 1.06e-05 and 1.29e-05), indicating a positive \u03c3\u2013Li3YCl6 content correlation; however, the spinel (Fd-3m) fraction drops below 50% (0.4703), failing the predefined criterion of maintaining a spinel-majority bulk, so while \u03c3 scales with increased Li3YCl6, the specific spinel-bulk boundary-percolation mechanism is not confirmed."
  },
  {
    "sample_index": 158,
    "composition": "Li1.6Mg1.2Cl4",
    "synthesis_temperature": 450,
    "xrd_analysis_result": {
      "weight_fractions_of_each_phases": {
        "spinel (Fd-3m)": 1.0
      },
      "Rwp (%)": "13.23%",
      "missing_peaks": [
        {
          "two_theta": 30.29,
          "relative_intensity": 0.14
        },
        {
          "two_theta": 35.03,
          "relative_intensity": 0.19
        },
        {
          "two_theta": 50.23,
          "relative_intensity": 0.13
        },
        {
          "two_theta": 59.7,
          "relative_intensity": 0.05
        }
      ],
      "extra_peaks": [
        {
          "two_theta": 100.54,
          "relative_intensity": 0.06
        }
      ]
    },
    "ionic_conductivity_room_temperature (S/cm)": 4.55e-06,
    "batch_number": 5,
    "provenance": "abnormal",
    "experimental_note": "This sample is made in order to test the hypothesis of high room-temperature conductivity in Li2\u2212y M1\u00b1x Cl4 spinels arising from a percolative Li3YCl6 grain-boundary network plus Y3+-induced Li-vacancy/disorder, rather than vacancy content alone. The hypothesis is supported by the experiment outcome as Li1.6Mg1.2Cl4 (450 \u00b0C) shows only a spinel (Fd-3m) phase by XRD (weight fraction 1.0; no Li3YCl6 detected, though several missing peaks indicate some unindexed features) and a lower \u03c3 (4.55e-06 S/cm) compared to Y-containing analogues Li1.8Mg0.8Y0.2Cl4 (1.06e-05 S/cm) and Li1.7Mg0.7Y0.3Cl4 (1.29e-05 S/cm), aligning instead with spinel-rich peers (~2.2\u20136.1e-06 S/cm). This indicates that matching Li-vacancy content without Li3YCl6-like boundary phases does not reproduce the higher conductivity, consistent with the proposed boundary-percolation mechanism."
  },
  {
    "sample_index": 159,
    "composition": "Li1.67Mg0.67Y0.33Cl4",
    "synthesis_temperature": 450,
    "xrd_analysis_result": {
      "weight_fractions_of_each_phases": {
        "spinel (Fd-3m)": 0.6554,
        "Li3YCl6 (P-3m1)": 0.3446
      },
      "Rwp (%)": "7.96%",
      "missing_peaks": [
        {
          "two_theta": 35.51,
          "relative_intensity": 0.09
        }
      ],
      "extra_peaks": []
    },
    "ionic_conductivity_room_temperature (S/cm)": 2.33e-05,
    "batch_number": 5,
    "provenance": "abnormal",
    "experimental_note": "This sample is made in order to test the hypothesis of Y3+-induced formation of Li3YCl6 boundary phases and Li-vacancy disorder in the inverse spinel Li2\u2212y M1\u00b1x Cl4 framework leading to monotonic increases in room-temperature ionic conductivity with increasing Y content while maintaining a spinel-majority microstructure. The hypothesis is supported by the experiment outcome as Li1.67Mg0.67Y0.33Cl4 (450 \u00b0C) shows spinel (Fd-3m) 0.6554 and Li3YCl6 (P-3m1) 0.3446\u2014higher Li3YCl6 fraction than Li1.7Mg0.7Y0.3Cl4 (0.2237) and Li1.8Mg0.8Y0.2Cl4 (0.0711)\u2014with \u03c3 = 2.33e-05 S/cm, exceeding \u03c3 for Li1.7Mg0.7Y0.3Cl4 (1.29e-05 S/cm) and Li1.8Mg0.8Y0.2Cl4 (1.06e-05 S/cm), while retaining spinel \u22650.5; however, the increase is moderate and remains below 1e-4 S/cm, indicating partial progress toward the targeted percolation-enhanced conductivity."
  },
  {
    "sample_index": 160,
    "composition": "Li1.5Mg0.55Mn0.15Y0.2Nb0.1Cl4",
    "synthesis_temperature": 400,
    "xrd_analysis_result": {
      "weight_fractions_of_each_phases": {
        "spinel (Fd-3m)": 0.8002,
        "Li3YCl6 (P-3m1)": 0.1998
      },
      "Rwp (%)": "7.16%",
      "missing_peaks": [
        {
          "two_theta": 29.94,
          "relative_intensity": 0.14
        },
        {
          "two_theta": 34.77,
          "relative_intensity": 0.07
        },
        {
          "two_theta": 50.0,
          "relative_intensity": 0.08
        }
      ],
      "extra_peaks": []
    },
    "ionic_conductivity_room_temperature (S/cm)": 8.89e-06,
    "batch_number": 6,
    "provenance": "novelty",
    "experimental_note": "This sample is made in order to test the hypothesis of combining Mg/Mn with limited Y3+ and Nb5+ in an inverse spinel Li2\u2212yM1\u00b1xCl4 to create a robust Li-vacancy network and octahedral-site disorder that stabilizes a predominantly spinel phase and raises room-temperature Li+ conductivity to ~1e-5 S/cm without Li3YCl6 phase dominance. The hypothesis is partially supported by the experiment outcome as Li1.5Mg0.55Mn0.15Y0.2Nb0.1Cl4 formed mostly spinel (Fd-3m, 0.8002 wt) with minority Li3YCl6 (P-3m1, 0.1998 wt), achieved near-1e-5 S/cm conductivity (8.89e-06 S/cm) with good refinement (Rwp 7.16%), though several small unindexed peaks indicate additional minor phases or ordering and the product was not single-phase."
  },
  {
    "sample_index": 161,
    "composition": "Li1.75Mg0.7Y0.2Nb0.05Cl4",
    "synthesis_temperature": 400,
    "xrd_analysis_result": {
      "weight_fractions_of_each_phases": {
        "spinel (Fd-3m)": 0.918,
        "Li3YCl6 (P-3m1)": 0.082
      },
      "Rwp (%)": "12.10%",
      "missing_peaks": [
        {
          "two_theta": 26.58,
          "relative_intensity": 0.13
        },
        {
          "two_theta": 30.29,
          "relative_intensity": 0.06
        },
        {
          "two_theta": 30.47,
          "relative_intensity": 0.19
        },
        {
          "two_theta": 31.28,
          "relative_intensity": 0.05
        },
        {
          "two_theta": 32.2,
          "relative_intensity": 0.1
        },
        {
          "two_theta": 32.99,
          "relative_intensity": 0.25
        },
        {
          "two_theta": 35.07,
          "relative_intensity": 0.22
        },
        {
          "two_theta": 35.21,
          "relative_intensity": 0.07
        },
        {
          "two_theta": 36.34,
          "relative_intensity": 0.05
        },
        {
          "two_theta": 44.24,
          "relative_intensity": 0.06
        },
        {
          "two_theta": 45.91,
          "relative_intensity": 0.13
        },
        {
          "two_theta": 48.52,
          "relative_intensity": 0.1
        },
        {
          "two_theta": 50.28,
          "relative_intensity": 0.12
        },
        {
          "two_theta": 50.53,
          "relative_intensity": 0.08
        },
        {
          "two_theta": 59.74,
          "relative_intensity": 0.09
        },
        {
          "two_theta": 62.63,
          "relative_intensity": 0.05
        },
        {
          "two_theta": 94.49,
          "relative_intensity": 0.06
        }
      ],
      "extra_peaks": []
    },
    "ionic_conductivity_room_temperature (S/cm)": 1.37e-06,
    "batch_number": 6,
    "provenance": "novelty",
    "experimental_note": "This sample is made in order to test the hypothesis of using mixed-valent Mg\u2013Y\u2013Nb with slight M deficiency in Li1.75Mg0.7Y0.2Nb0.05Cl4 to destabilize long-range cation/Li-vacancy ordering, maintain an Fd-3m spinel-majority phase with limited Li3YCl6 formation, and thereby increase room-temperature ionic conductivity via a 3D Li-vacancy network. The hypothesis is partially supported by the experiment outcome as XRD shows a spinel (Fd-3m) majority (0.918) with a minor Li3YCl6 (P-3m1) fraction (0.082), but the refinement quality is modest (Rwp 12.10%) with numerous missing peaks indicating additional unidentified phases or structural distortions, and the measured ionic conductivity (1.37e-06 S/cm at 25 \u00b0C) is lower than the ~1e-05 to 6e-06 S/cm benchmarks, indicating the intended transport enhancement was not achieved."
  },
  {
    "sample_index": 162,
    "composition": "Li1.7Mg0.9Y0.1Cu0.2Cl4",
    "synthesis_temperature": 400,
    "xrd_analysis_result": {
      "weight_fractions_of_each_phases": {
        "spinel (Fd-3m)": 1.0
      },
      "Rwp (%)": "7.81%",
      "missing_peaks": [
        {
          "two_theta": 33.76,
          "relative_intensity": 0.05
        },
        {
          "two_theta": 34.85,
          "relative_intensity": 0.09
        },
        {
          "two_theta": 35.67,
          "relative_intensity": 0.07
        },
        {
          "two_theta": 49.97,
          "relative_intensity": 0.07
        },
        {
          "two_theta": 59.8,
          "relative_intensity": 0.09
        }
      ],
      "extra_peaks": []
    },
    "ionic_conductivity_room_temperature (S/cm)": 6.45e-07,
    "batch_number": 6,
    "provenance": "novelty",
    "experimental_note": "This sample is made in order to test the hypothesis of combining Mg to stabilize the inverse spinel framework (Fd-3m), introducing Y3+ to create Li vacancies, and adding a small amount of soft Cu+ to increase lattice polarizability and frustrate cation ordering\u2014together targeting a spinel-majority Li1.7Mg0.9Y0.1Cu0.2Cl4 with reduced Li+ migration barriers and higher room-temperature ionic conductivity. The hypothesis is not supported by the experiment outcome as no data were collected (the outcome array is empty), providing no XRD evidence of spinel formation or cation disorder and no ionic conductivity measurement to validate the proposed performance gains."
  },
  {
    "sample_index": 163,
    "composition": "Li1.8Mg0.5Mn0.2Ni0.1Y0.2Cl4",
    "synthesis_temperature": 400,
    "xrd_analysis_result": {
      "weight_fractions_of_each_phases": {
        "spinel (Fd-3m)": 1.0
      },
      "Rwp (%)": "8.03%",
      "missing_peaks": [
        {
          "two_theta": 30.14,
          "relative_intensity": 0.07
        },
        {
          "two_theta": 31.35,
          "relative_intensity": 0.1
        },
        {
          "two_theta": 34.69,
          "relative_intensity": 0.29
        },
        {
          "two_theta": 35.34,
          "relative_intensity": 0.09
        },
        {
          "two_theta": 50.01,
          "relative_intensity": 0.06
        }
      ],
      "extra_peaks": []
    },
    "ionic_conductivity_room_temperature (S/cm)": 3.45e-06,
    "batch_number": 6,
    "provenance": "novelty",
    "experimental_note": "This sample is made in order to test the hypothesis of using a Mg/Mn-based inverse spinel host with low-level Ni2+ and Y3+ doping to introduce a moderate Li-vacancy concentration (Li1.8Mg0.5Mn0.2Ni0.1Y0.2Cl4), maintain the Fd-3m spinel framework, avoid NiCl2 impurity seen in Ni-rich systems, and leverage lattice expansion and cation disorder to increase room-temperature ionic conductivity relative to Mg\u2013Mn analogs. The hypothesis is partially supported by the experiment outcome as XRD at a synthesis temperature of 400 \u00b0C refines to a single spinel (Fd-3m) phase (weight fraction 1.0, Rwp 8.03%) with no NiCl2 detected, consistent with the impurity-avoidance and spinel-retention aspects; however, several unindexed low-intensity peaks suggest subtle structural deviations or minor unidentified phases, and the measured ionic conductivity is 3.45e-06 S/cm at 25 \u00b0C, slightly below the Mg\u2013Mn benchmark (~5e-06 S/cm), indicating the anticipated conductivity enhancement was not achieved under these conditions."
  },
  {
    "sample_index": 164,
    "composition": "Li1.75Mn0.80V0.15Hf0.05Cl4",
    "synthesis_temperature": 400,
    "xrd_analysis_result": {
      "weight_fractions_of_each_phases": {
        "spinel (Fd-3m)": 1.0
      },
      "Rwp (%)": "4.40%",
      "missing_peaks": [],
      "extra_peaks": []
    },
    "ionic_conductivity_room_temperature (S/cm)": 6.88e-06,
    "batch_number": 6,
    "provenance": "novelty",
    "experimental_note": "This sample is made in order to test the hypothesis of co-doping a Mn2+-rich inverse spinel chloride (Li2\u2212yMCl4) with V3+ (0.15) and Hf4+ (0.05) to set y\u22480.25 (Li1.75Mn0.80V0.15Hf0.05Cl4), expand the lattice via Mn2+, frustrate Li/M-vacancy ordering, retain the disordered Fd-3m spinel, and thereby achieve higher room-temperature Li-ion conductivity. The hypothesis is partially supported by the experiment outcome as XRD at 400 \u00b0C shows a single-phase spinel (Fd-3m) with good refinement (Rwp 4.40%) and no missing/extra peaks\u2014consistent with retaining the target spinel without apparent symmetry-lowering ordering\u2014however the measured room-temperature ionic conductivity is only 6.88e-06 S/cm, which is lower than the anticipated high \u03c3RT for the y\u22480.25 window, so the conductivity enhancement was not realized."
  },
  {
    "sample_index": 165,
    "composition": "Li1.8Mn0.8Y0.2Cl4",
    "synthesis_temperature": 400,
    "xrd_analysis_result": {
      "weight_fractions_of_each_phases": {
        "spinel (Fd-3m)": 0.8708,
        "Li3YCl6 (P-3m1)": 0.1292
      },
      "Rwp (%)": "4.53%",
      "missing_peaks": [
        {
          "two_theta": 34.59,
          "relative_intensity": 0.09
        }
      ],
      "extra_peaks": []
    },
    "ionic_conductivity_room_temperature (S/cm)": 1.99e-05,
    "batch_number": 6,
    "provenance": "novelty",
    "experimental_note": "This sample is made in order to test the hypothesis of tri-valent Y3+ substitution (~20%) into a Mn2+-rich inverse spinel Li2\u2212yM1Cl4 host to create ~0.2 Li vacancies while preserving Fd-3m spinel, with the larger Mn2+-based lattice and Li/M octahedral disorder lowering migration barriers and enhancing room-temperature Li+ conductivity. The hypothesis is not supported by the experiment outcome as XRD shows the spinel (Fd-3m) phase as the major component (0.8708) but with a significant Li3YCl6 (P-3m1) secondary phase (0.1292) and a missing peak at 34.59\u00b0, indicating incomplete Y incorporation and possible additional phases/structural deviations; furthermore, the room-temperature ionic conductivity is 1.99e-05 S/cm, which is well below the expected high-conductivity regime."
  },
  {
    "sample_index": 166,
    "composition": "Li1.6Mn0.4Mg0.2Y0.4Cl4",
    "synthesis_temperature": 450,
    "xrd_analysis_result": {
      "weight_fractions_of_each_phases": {
        "spinel (Fd-3m)": 0.4903,
        "Li3YCl6 (P-3m1)": 0.2479,
        "MgCl2 (P-3m1)": 0.1665,
        "Li13.52Mg9.28Cl32 (Fd-3m)": 0.0953
      },
      "Rwp (%)": "6.29%",
      "missing_peaks": [
        {
          "two_theta": 30.9,
          "relative_intensity": 0.15
        },
        {
          "two_theta": 35.76,
          "relative_intensity": 0.09
        },
        {
          "two_theta": 50.71,
          "relative_intensity": 0.1
        },
        {
          "two_theta": 52.06,
          "relative_intensity": 0.38
        },
        {
          "two_theta": 55.12,
          "relative_intensity": 0.06
        },
        {
          "two_theta": 43.73,
          "relative_intensity": 0.06
        }
      ],
      "extra_peaks": [
        {
          "two_theta": 51.81,
          "relative_intensity": 0.1
        },
        {
          "two_theta": 82.79,
          "relative_intensity": 0.09
        },
        {
          "two_theta": 76.11,
          "relative_intensity": 0.05
        }
      ]
    },
    "ionic_conductivity_room_temperature (S/cm)": 1.44e-05,
    "batch_number": 5,
    "provenance": "abnormal",
    "experimental_note": "This sample is made in order to test the hypothesis of the abnormal high conductivity in Li1.8Cr0.6Fe0.2Y0.2Cl4 arising either from undetected nanocrystalline/amorphous Li3YCl6 or from partial electronic conduction through Cr2+-containing chlorides. The hypothesis is partially supported by the experiment outcome as replacing Cr with Mn/Mg in Li1.6Mn0.4Mg0.2Y0.4Cl4 (450 \u00b0C) produced XRD-matched phases spinel (Fd-3m) 0.4903, Li3YCl6 (P-3m1) 0.2479, MgCl2 (P-3m1) 0.1665, and Li13.52Mg9.28Cl32 (Fd-3m) 0.0953 (Rwp 6.29%) and a room-temperature conductivity of 1.44e-05 S/cm\u2014typical of Y3+-containing spinel/Li3YCl6 mixtures (Li1.5Mg0.5Y0.5Cl4 1.49e-05; Li1.5Mn0.5Y0.5Cl4 2.4e-05) and lower than Cr-bearing mixtures (Li1.6Cr0.4Mn0.2Y0.4Cl4 5.24e-05; Li1.8Cr0.6Fe0.2Y0.2Cl4 3.09e-05). This disfavors hidden Li3YCl6 as the sole cause of the abnormal conductivity and is consistent with an electronic contribution in the Cr-containing samples, though direct transference-number measurements would be required for confirmation."
  },
  {
    "sample_index": 167,
    "composition": "Li1.9Fe0.7Zn0.35Cl4",
    "synthesis_temperature": 450,
    "xrd_analysis_result": {
      "weight_fractions_of_each_phases": {
        "spinel (Fd-3m)": 1.0
      },
      "Rwp (%)": "5.23%",
      "missing_peaks": [
        {
          "two_theta": 11.01,
          "relative_intensity": 0.06
        },
        {
          "two_theta": 14.24,
          "relative_intensity": 0.11
        },
        {
          "two_theta": 18.76,
          "relative_intensity": 0.09
        },
        {
          "two_theta": 30.92,
          "relative_intensity": 0.07
        }
      ],
      "extra_peaks": [
        {
          "two_theta": 38.86,
          "relative_intensity": 0.05
        }
      ]
    },
    "ionic_conductivity_room_temperature (S/cm)": 1.04e-05,
    "batch_number": 5,
    "provenance": "abnormal",
    "experimental_note": "This sample is made in order to test the hypothesis of the abnormal behavior of Li2Fe0.5Zn0.5Cl4 arising from Zn2+ tetrahedral preference and low-temperature (250 \u00b0C) synthesis preventing formation of an inverse-spinel (Fd-3m) phase; increasing synthesis temperature to 450 \u00b0C and reducing Zn content (with slight Li vacancy introduction) should promote spinel formation and recover \u03c3RT toward the ~1e-5 S/cm level observed in Mg/Mn analogues. The hypothesis is supported by the experiment outcome as Li1.9Fe0.7Zn0.35Cl4 synthesized at 450 \u00b0C is indexed as spinel (Fd-3m, 1.0 weight fraction, Rwp 5.23%) with a few missing/extra peaks and exhibits \u03c3RT = 1.04e-05 S/cm\u2014~3 orders of magnitude higher than Li2Fe0.5Zn0.5Cl4 (1e-08 S/cm) and comparable to Li2Mg0.5Fe0.5Cl4 (1.04e-05 S/cm) and Li2Mn0.5Fe0.5Cl4 (2.07e-05 S/cm); although it does not reach \u22651e-4 S/cm, the formation of a spinel-indexed phase and restoration of typical conductivity corroborate the hypothesis, while the individual effects of temperature vs. Zn content are not isolated by this single experiment."
  },
  {
    "sample_index": 168,
    "composition": "Li1.45Mn0.45Sc0.55Cl4",
    "synthesis_temperature": 450,
    "xrd_analysis_result": {
      "weight_fractions_of_each_phases": {
        "spinel (Fd-3m)": 0.8998,
        "MnCl2 (R-3m)": 0.1002
      },
      "Rwp (%)": "6.33%",
      "missing_peaks": [
        {
          "two_theta": 18.07,
          "relative_intensity": 0.05
        },
        {
          "two_theta": 62.1,
          "relative_intensity": 0.06
        },
        {
          "two_theta": 84.16,
          "relative_intensity": 0.05
        }
      ],
      "extra_peaks": [
        {
          "two_theta": 63.72,
          "relative_intensity": 0.05
        }
      ]
    },
    "ionic_conductivity_room_temperature (S/cm)": 4.17e-05,
    "batch_number": 5,
    "provenance": "abnormal",
    "experimental_note": "This sample is made in order to test the hypothesis of increasing Sc to \u03b1 = 0.55 in Li1.45Mn0.45Sc0.55Cl4 to raise the Li-vacancy concentration and further frustrate Li/M octahedral ordering, thereby stabilizing a disordered Fd-3m spinel and boosting \u03c3_RT to \u22651e-4 S/cm. The hypothesis is not supported by the experiment outcome as the 450 \u00b0C product is predominantly spinel (Fd-3m, 0.8998) with minor MnCl2 (0.1002), shows only small unmatched XRD features, and delivers \u03c3_RT = 4.17e-05 S/cm\u2014below the \u22651e-4 S/cm target and lower than Li1.5Mn0.5Sc0.5Cl4 at 450 \u00b0C (6.43e-05 S/cm)\u2014indicating that raising Sc from 0.5 to 0.55 did not enhance conductivity and, within this dataset, performance appears optimized near \u03b1 \u2248 0.5."
  },
  {
    "sample_index": 169,
    "composition": "Li1.5Mn0.5Sc0.4V0.1Cl4",
    "synthesis_temperature": 450,
    "xrd_analysis_result": {
      "weight_fractions_of_each_phases": {
        "spinel (Fd-3m)": 1.0
      },
      "Rwp (%)": "5.45%",
      "missing_peaks": [
        {
          "two_theta": 49.81,
          "relative_intensity": 0.06
        },
        {
          "two_theta": 82.88,
          "relative_intensity": 0.1
        }
      ],
      "extra_peaks": []
    },
    "ionic_conductivity_room_temperature (S/cm)": 5.2e-05,
    "batch_number": 5,
    "provenance": "abnormal",
    "experimental_note": "This sample is made in order to test the hypothesis of introducing aliovalent Sc3+ and V3+ to create Li vacancies (y\u22480.5) and disrupt Li/M octahedral ordering\u2014factors proposed to cause the abnormally low conductivity in Li2MnCl4. The hypothesis is partially supported by the experiment outcome as Li1.5Mn0.5Sc0.4V0.1Cl4 synthesized at 450 \u00b0C refines as single-phase spinel (Fd-3m, 1.0; Rwp 5.45%) with only minor high-angle missing peaks (49.81\u00b0 and 82.88\u00b0) and no reported low-angle superlattice reflections, and achieves \u03c3RT = 5.2e-05 S/cm\u2014much higher than Li2MnCl4 (8.81e-07 S/cm) and comparable to prior Sc-doped samples\u2014yet it does not meet the \u22651e-4 S/cm target; microstructure effects were not independently probed here."
  },
  {
    "sample_index": 170,
    "composition": "Li1.5Mg0.7Zr0.2Sc0.1Cl4",
    "synthesis_temperature": 450,
    "xrd_analysis_result": {
      "weight_fractions_of_each_phases": {
        "spinel (Fd-3m)": 1.0
      },
      "Rwp (%)": "9.92%",
      "missing_peaks": [
        {
          "two_theta": 14.7,
          "relative_intensity": 0.05
        },
        {
          "two_theta": 29.63,
          "relative_intensity": 0.17
        },
        {
          "two_theta": 30.37,
          "relative_intensity": 0.21
        },
        {
          "two_theta": 34.34,
          "relative_intensity": 0.14
        },
        {
          "two_theta": 34.98,
          "relative_intensity": 0.14
        },
        {
          "two_theta": 50.7,
          "relative_intensity": 0.06
        },
        {
          "two_theta": 59.86,
          "relative_intensity": 0.07
        }
      ],
      "extra_peaks": []
    },
    "ionic_conductivity_room_temperature (S/cm)": 3.48e-06,
    "batch_number": 5,
    "provenance": "abnormal",
    "experimental_note": "This sample is made in order to test the hypothesis of Zr4+-driven octahedral/Li-vacancy ordering with concurrent ZrCl2 formation in Li1.6Mg0.8Zr0.2Cl4 suppressing Li+ transport, and that partial Sc3+ co-doping would disrupt these ordering signatures, eliminate ZrCl2, and raise \u03c3 to \u22651e-6 S/cm while retaining a spinel-rich phase. The hypothesis is supported by the experiment outcome as Li1.5Mg0.7Zr0.2Sc0.1Cl4 synthesized at 450 \u00b0C shows a single spinel (Fd-3m) phase (1.0) with no ZrCl2 identified, no extra low-angle peaks (only moderate-intensity missing peaks), and a room-temperature ionic conductivity of 3.48e-06 S/cm\u2014substantially higher than Li1.6Mg0.8Zr0.2Cl4 at 400 \u00b0C (3.32e-08 S/cm, spinel 0.8888 with ZrCl2 0.1112 and extra low-angle peaks) and higher than the LiCl-dominant Li1.6Mg0.8Zr0.2Cl4 at 450 \u00b0C (1.27e-06 S/cm); these results meet the predefined decision rule (\u226590% spinel, no ZrCl2, \u03c3 \u22651e-6 S/cm)."
  },
  {
    "sample_index": 171,
    "composition": "Li1.3Mg0.8Ta0.22Cl4",
    "synthesis_temperature": 450,
    "xrd_analysis_result": {
      "weight_fractions_of_each_phases": {
        "spinel (Fd-3m)": 1.0
      },
      "Rwp (%)": "13.53%",
      "missing_peaks": [
        {
          "two_theta": 30.14,
          "relative_intensity": 0.3
        },
        {
          "two_theta": 34.95,
          "relative_intensity": 0.27
        },
        {
          "two_theta": 50.16,
          "relative_intensity": 0.46
        },
        {
          "two_theta": 59.57,
          "relative_intensity": 0.05
        },
        {
          "two_theta": 62.45,
          "relative_intensity": 0.05
        },
        {
          "two_theta": 71.32,
          "relative_intensity": 0.05
        },
        {
          "two_theta": 81.53,
          "relative_intensity": 0.06
        },
        {
          "two_theta": 84.09,
          "relative_intensity": 0.06
        },
        {
          "two_theta": 94.48,
          "relative_intensity": 0.07
        }
      ],
      "extra_peaks": []
    },
    "ionic_conductivity_room_temperature (S/cm)": 1.61e-06,
    "batch_number": 5,
    "provenance": "abnormal",
    "experimental_note": "This sample is made in order to test the hypothesis of TaCl5 volatility at 450 \u00b0C suppressing bulk inverse spinel formation in Li1.4Mg0.8Ta0.2Cl4, with residual disordered spinel microphases contributing to the anomalously high conductivity; Ta-rich, Li-deficient stoichiometry should retain Ta, increase the spinel fraction, improve the XRD fit, and raise \u03c3. The hypothesis is partially supported by the experiment outcome as Li1.3Mg0.8Ta0.22Cl4 (450 \u00b0C) indexes as spinel (Fd-3m, 1.0) with a lower Rwp (13.53% vs 15.39% for the LiCl-only Li1.4Mg0.8Ta0.2Cl4 at 450 \u00b0C), consistent with improved spinel formation, but the room-temperature ionic conductivity (1.61e-06 S/cm) does not surpass the original 1.82e-06 S/cm and remains well below the Fe-stabilized spinel Li1.4Fe0.2Mg0.6Ta0.2Cl4 (6.1e-06 S/cm); persistent missing peaks indicate unresolved features relative to the spinel model. Thus, Ta compensation appears to stabilize the spinel structure at 450 \u00b0C, but it did not deliver the expected conductivity improvement."
  },
  {
    "sample_index": 172,
    "composition": "Li1.8Mn0.7Sn0.4Cl4",
    "synthesis_temperature": 400,
    "xrd_analysis_result": {
      "weight_fractions_of_each_phases": {
        "spinel (Fd-3m)": 0.8591,
        "LiCl (Fm-3m)": 0.1409
      },
      "Rwp (%)": "6.18%",
      "missing_peaks": [
        {
          "two_theta": 13.95,
          "relative_intensity": 0.18
        },
        {
          "two_theta": 32.42,
          "relative_intensity": 0.1
        }
      ],
      "extra_peaks": [
        {
          "two_theta": 63.12,
          "relative_intensity": 0.06
        }
      ]
    },
    "ionic_conductivity_room_temperature (S/cm)": 3.13e-06,
    "batch_number": 6,
    "provenance": "novelty",
    "experimental_note": "This sample is made in order to test the hypothesis of using divalent metal excess (x\u2248+0.1) and corresponding Li deficiency (y\u22480.2) in the inverse spinel chloride Li1.8Mn0.7Sn0.4Cl4 to retain Fd-3m spinel disorder while the soft/polarizable Sn2+ and lattice expansion from Mn2+ lower Li+ migration barriers, yielding high room-temperature ionic conductivity (anticipated when synthesized near 500 \u00b0C to avoid low-T cation ordering). The hypothesis is partially supported by the experiment outcome as XRD shows the targeted spinel (Fd-3m) as the majority phase (\u22480.8591 weight fraction) with a minor LiCl impurity (\u22480.1409), a good refinement (Rwp = 6.18%), and minor missing/extra peaks suggesting structural deviations; however, the room-temperature ionic conductivity is low (3.13e-06 S/cm), well below the expected high-\u03c3 regime, and the synthesis at 400 \u00b0C (below the proposed ~500 \u00b0C) may have limited disorder and contributed to impurity formation, likely suppressing ionic transport."
  },
  {
    "sample_index": 173,
    "composition": "Li1.66Mn0.78V0.16Ta0.06Cl4",
    "synthesis_temperature": 400,
    "xrd_analysis_result": {
      "weight_fractions_of_each_phases": {
        "spinel (Fd-3m)": 0.8943,
        "Li6VCl8 (Fm-3m)": 0.0917,
        "TaCl4 (C12/m1)": 0.014
      },
      "Rwp (%)": "5.51%",
      "missing_peaks": [
        {
          "two_theta": 15.13,
          "relative_intensity": 0.15
        }
      ],
      "extra_peaks": []
    },
    "ionic_conductivity_room_temperature (S/cm)": 4.12e-06,
    "batch_number": 6,
    "provenance": "novelty",
    "experimental_note": "This sample is made in order to test the hypothesis of engineering an inverse spinel chloride Li1.66Mn0.78V0.16Ta0.06Cl4 with mixed-valence co-doping (Mn2+, V3+, low-level Ta5+) to set y\u22480.34 Li vacancies, maintain Fd-3m spinel disorder, frustrate cation ordering, and thereby enable robust 3D Li+ percolation and high room-temperature ionic conductivity. The hypothesis is not supported by the experiment outcome as XRD shows the target spinel (Fd-3m) as the majority phase (0.8943) but with significant secondary phases Li6VCl8 (Fm-3m, 0.0917) and TaCl4 (C12/m1, 0.014) plus one unindexed low-angle peak, indicating incomplete dopant incorporation/phase segregation; despite the cubic spinel framework, the room-temperature ionic conductivity is low (4.12e-06 S/cm), inconsistent with the expected high-\u03c3 disorder\u2013vacancy regime."
  },
  {
    "sample_index": 174,
    "composition": "Li1.5Fe0.7V0.2Ta0.1Cl4",
    "synthesis_temperature": 400,
    "xrd_analysis_result": {
      "weight_fractions_of_each_phases": {
        "spinel (Fd-3m)": 1.0
      },
      "Rwp (%)": "3.75%",
      "missing_peaks": [
        {
          "two_theta": 30.32,
          "relative_intensity": 0.06
        },
        {
          "two_theta": 35.06,
          "relative_intensity": 0.13
        },
        {
          "two_theta": 50.13,
          "relative_intensity": 0.07
        }
      ],
      "extra_peaks": []
    },
    "ionic_conductivity_room_temperature (S/cm)": 1.65e-05,
    "batch_number": 6,
    "provenance": "novelty",
    "experimental_note": "This sample is made in order to test the hypothesis of using a Li\u2011deficient inverse spinel (Li2\u2212yM1\u00b1xCl4) with Fe2+ as the divalent host and co\u2011doping with V3+ (~0.2) and Ta5+ (~0.1) to set ~0.5 Li vacancies per formula unit, preserve disordered Fd\u20113m symmetry (minimize cation ordering and low\u2011angle superlattice features), and thereby achieve room\u2011temperature Li\u2011ion conductivity in the 10^-5\u201310^-4 S/cm range. The hypothesis is supported by the experiment outcome as Li1.5Fe0.7V0.2Ta0.1Cl4 synthesized at 400 \u00b0C is single\u2011phase spinel (Fd\u20113m, 100 wt%) with a good refinement (Rwp 3.75%), no extra calculated peaks, and only a few weak unindexed reflections at 30.32\u00b0, 35.06\u00b0, and 50.13\u00b0 (indicating minor deviations but no evident ordering or secondary phases), and it exhibits 1.65e-05 S/cm ionic conductivity at 25 \u00b0C, which falls within the predicted performance range."
  },
  {
    "sample_index": 175,
    "composition": "Li1.45Mn0.75Y0.10Ta0.15Cl4",
    "synthesis_temperature": 400,
    "xrd_analysis_result": {
      "weight_fractions_of_each_phases": {
        "spinel (Fd-3m)": 1.0
      },
      "Rwp (%)": "5.83%",
      "missing_peaks": [
        {
          "two_theta": 15.11,
          "relative_intensity": 0.3
        },
        {
          "two_theta": 28.84,
          "relative_intensity": 0.14
        },
        {
          "two_theta": 30.03,
          "relative_intensity": 0.44
        },
        {
          "two_theta": 30.62,
          "relative_intensity": 0.18
        },
        {
          "two_theta": 32.42,
          "relative_intensity": 0.09
        },
        {
          "two_theta": 34.52,
          "relative_intensity": 0.24
        },
        {
          "two_theta": 50.15,
          "relative_intensity": 0.11
        }
      ],
      "extra_peaks": []
    },
    "ionic_conductivity_room_temperature (S/cm)": 5e-06,
    "batch_number": 6,
    "provenance": "novelty",
