Repository: CederGroupHub/alab_gpss_public

# Data

This folder contains the raw experiment data produced by A-Lab GPSS.

## What is in this folder

- `dataset.json`: Consolidated dataset used by the agentic workflows.
- `NNN_<composition>/` directories: Per-sample experiment artifacts (for example, XRD patterns, EIS files, and refinement outputs).

## Contents of each sample folder

Each sample folder (`NNN_<composition>/`) contains the same core artifact types:

- `pattern.xrdml`
  - Raw XRD measurement file for that sample
- `eis_data.csv`
  - EIS measurement data table
- `manual_refinement.lst`
  - Result file of manual XRD refinement
- `manual_refinement.png`
  - Plot/image generated from manual refinement

File: data/dataset.json (part 8 of 16)
[
    "experimental_note": "This sample is made in order to test the hypothesis of reducing Y3+ content while increasing Ta5+ at Li=1.45 in Li1.45Mn0.75Y0.10Ta0.15Cl4 to suppress Li3YCl6 formation, preserve a >90% inverse spinel (Fd-3m) matrix with high Li-vacancy fraction and cation-site disorder, and thereby push room-temperature ionic conductivity toward \u22651e-4 S/cm. The hypothesis is partially supported by the experiment outcome as XRD refines to spinel (Fd-3m) as the sole modeled phase (weight fraction 1.0, Rwp 5.83%), indicating successful suppression of the Li3YCl6 impurity, but several unindexed low- and mid-angle peaks suggest cation ordering/distortions or minor unidentified phases; moreover, the measured ionic conductivity is 5e-06 S/cm, well below the targeted \u22651e-4 S/cm and lower than prior Y-richer compositions, implying that the intended vacancy/disorder tuning at 400 \u00b0C did not translate into enhanced Li+ transport."
  },
  {
    "sample_index": 176,
    "composition": "Li1.5Mn0.4Ni0.3V0.2Ta0.1Cl4",
    "synthesis_temperature": 400,
    "xrd_analysis_result": {
      "weight_fractions_of_each_phases": {
        "spinel (Fd-3m)": 0.7675,
        "LiCl (Fm-3m)": 0.141,
        "MnCl2 (R-3m)": 0.0916
      },
      "Rwp (%)": "5.49%",
      "missing_peaks": [
        {
          "two_theta": 52.69,
          "relative_intensity": 0.08
        }
      ],
      "extra_peaks": []
    },
    "ionic_conductivity_room_temperature (S/cm)": 7.22e-07,
    "batch_number": 6,
    "provenance": "novelty",
    "experimental_note": "This sample is made in order to test the hypothesis of combining mixed Mn2+/Ni2+ with aliovalent V3+/Ta5+ at Li\u22481.5 in an inverse spinel chloride to frustrate Li/M ordering, suppress superlattice features/impurity formation, and thereby achieve room-temperature ionic conductivity approaching \u22651e-4 S/cm. The hypothesis is not supported by the experiment outcome as the XRD shows a majority spinel (Fd-3m) phase at 0.7675 with notable secondary phases LiCl (Fm-3m, 0.141) and MnCl2 (R-3m, 0.0916), Rwp (%) = 5.49% with one minor unindexed peak at 52.69\u00b0, and the measured ionic conductivity is 7.22e-07 S/cm\u2014orders of magnitude below the target\u2014indicating that the intended disorder-enhanced conduction was not realized under these synthesis conditions for Li1.5Mn0.4Ni0.3V0.2Ta0.1Cl4."
  },
  {
    "sample_index": 177,
    "composition": "Li1.5Co0.7V0.2Nb0.1Cl4",
    "synthesis_temperature": 400,
    "xrd_analysis_result": {
      "weight_fractions_of_each_phases": {
        "spinel (Fd-3m)": 1.0
      },
      "Rwp (%)": "3.12%",
      "missing_peaks": [
        {
          "two_theta": 24.73,
          "relative_intensity": 0.07
        },
        {
          "two_theta": 34.76,
          "relative_intensity": 0.26
        },
        {
          "two_theta": 53.07,
          "relative_intensity": 0.11
        },
        {
          "two_theta": 81.6,
          "relative_intensity": 0.08
        }
      ],
      "extra_peaks": [
        {
          "two_theta": 15.07,
          "relative_intensity": 0.42
        },
        {
          "two_theta": 73.92,
          "relative_intensity": 0.07
        },
        {
          "two_theta": 52.85,
          "relative_intensity": 0.07
        }
      ]
    },
    "ionic_conductivity_room_temperature (S/cm)": 6.06e-07,
    "batch_number": 6,
    "provenance": "novelty",
    "experimental_note": "This sample is made in order to test the hypothesis of co-introducing V3+ (~0.2) with a small amount of Nb5+ (0.1) into a Co2+-based inverse spinel chloride host at Li \u2248 1.5 (Li1.5Co0.7V0.2Nb0.1Cl4) to generate charge/size disorder on the 16d sublattice, suppress cation ordering and Li6VCl8 formation, and thereby yield a predominant Fd-3m phase with room-temperature ionic conductivity in the high-10^-5 to ~10^-4 S/cm range. The hypothesis is partially supported by the experiment outcome as XRD shows a single spinel (Fd-3m) phase at 400 \u00b0C with a good refinement (Rwp 3.12%) and no Li6VCl8 identified, though several low-intensity missing and extra peaks indicate subtle structural deviations; however, the measured ionic conductivity is 6.06e-07 S/cm at 25 \u00b0C, which is well below the targeted conductivity range."
  },
  {
    "sample_index": 178,
    "composition": "Li1.4Ni1.0V0.2Cl4",
    "synthesis_temperature": 500,
    "xrd_analysis_result": {
      "weight_fractions_of_each_phases": {
        "NiCl2 (R-3m)": 0.5196,
        "spinel (Fd-3m)": 0.4804
      },
      "Rwp (%)": "6.22%",
      "missing_peaks": [
        {
          "two_theta": 32.86,
          "relative_intensity": 0.07
        }
      ],
      "extra_peaks": [
        {
          "two_theta": 84.2,
          "relative_intensity": 0.06
        }
      ]
    },
    "ionic_conductivity_room_temperature (S/cm)": 2.1e-08,
    "batch_number": 6,
    "provenance": "novelty",
    "experimental_note": "This sample is made in order to test the hypothesis of using a metal-rich inverse spinel Li2\u2212yM1+xCl4 motif with Ni2+ as the backbone and low-level V3+ (Li1.4Ni1.0V0.2Cl4; total M = 1.2) to create Li vacancies and cation disorder that suppresses Li6VCl8, yields a dominant Fd-3m inverse spinel fraction, and increases room-temperature Li+ conductivity. The hypothesis is not supported by the experiment outcome as XRD shows substantial phase segregation with NiCl2 (R-3m) at 0.5196 weight fraction and spinel (Fd-3m) only 0.4804, along with minor missing/extra peaks (32.86\u00b0 and 84.2\u00b0) indicating model/sample mismatch; no Li6VCl8 is detected, but the large NiCl2 impurity suggests the metal-rich stoichiometry drove NiCl2 formation rather than a single-phase inverse spinel. The room-temperature ionic conductivity is very low (2.1e-08 S/cm at 25 \u00b0C), contradicting the targeted enhancement. Under the 500 \u00b0C synthesis, the intended vacancy/disorder strategy did not yield a dominant spinel phase nor improved conductivity."
  },
  {
    "sample_index": 179,
    "composition": "Li1.7Mg0.7Y0.3Cl4",
    "synthesis_temperature": 500,
    "xrd_analysis_result": {
      "weight_fractions_of_each_phases": {
        "spinel (Fd-3m)": 0.7822,
        "Li3YCl6 (P-3m1)": 0.2178
      },
      "Rwp (%)": "8.57%",
      "missing_peaks": [
        {
          "two_theta": 29.61,
          "relative_intensity": 0.12
        },
        {
          "two_theta": 35.77,
          "relative_intensity": 0.09
        },
        {
          "two_theta": 40.87,
          "relative_intensity": 0.08
        },
        {
          "two_theta": 43.54,
          "relative_intensity": 0.07
        },
        {
          "two_theta": 59.14,
          "relative_intensity": 0.23
        },
        {
          "two_theta": 36.82,
          "relative_intensity": 0.09
        }
      ],
      "extra_peaks": []
    },
    "ionic_conductivity_room_temperature (S/cm)": 1.77e-05,
    "batch_number": 5,
    "provenance": "abnormal",
    "experimental_note": "This sample is made in order to test the hypothesis of elevated ionic conductivity in Li1.7Mg0.7Y0.3Cl4 being driven by increased Li3YCl6 boundary-phase connectivity at fixed Y content, with higher synthesis temperature converting residual YCl3 to Li3YCl6 and boosting \u03c3 via grain-boundary percolation while maintaining a spinel majority. The hypothesis is not supported by the experiment outcome as the 500 \u00b0C synthesis yields spinel (Fd-3m) 0.7822 and Li3YCl6 (P-3m1) 0.2178 with no detectable YCl3, i.e., the Li3YCl6 fraction did not increase versus 450 \u00b0C (0.2237) and the room-temperature ionic conductivity only rose modestly from 1.29e-05 to 1.77e-05 S/cm, well below the \u22651e-4 S/cm decision threshold for percolation-driven enhancement."
  },
  {
    "sample_index": 180,
    "composition": "Li1.5Mn0.5Sc0.5Cl4",
    "synthesis_temperature": 500,
    "xrd_analysis_result": {
      "weight_fractions_of_each_phases": {
        "spinel (Fd-3m)": 1.0
      },
      "Rwp (%)": "7.31%",
      "missing_peaks": [],
      "extra_peaks": [
        {
          "two_theta": 16.67,
          "relative_intensity": 0.09
        },
        {
          "two_theta": 18.71,
          "relative_intensity": 0.09
        },
        {
          "two_theta": 21.77,
          "relative_intensity": 0.06
        },
        {
          "two_theta": 93.06,
          "relative_intensity": 0.05
        },
        {
          "two_theta": 15.93,
          "relative_intensity": 0.16
        }
      ]
    },
    "ionic_conductivity_room_temperature (S/cm)": 5.32e-05,
    "batch_number": 3,
    "provenance": "abnormal"
  },
  {
    "sample_index": 181,
    "composition": "Li3VCl6",
    "synthesis_temperature": 350,
    "xrd_analysis_result": {
      "weight_fractions_of_each_phases": {
        "spinel (Fd-3m)": 0.8285,
        "VCl2 (P-3m1)": 0.1715
      },
      "Rwp (%)": "12.04%",
      "missing_peaks": [
        {
          "two_theta": 34.08,
          "relative_intensity": 0.12
        },
        {
          "two_theta": 63.87,
          "relative_intensity": 0.18
        },
        {
          "two_theta": 80.35,
          "relative_intensity": 0.06
        },
        {
          "two_theta": 86.92,
          "relative_intensity": 0.12
        }
      ],
      "extra_peaks": [
        {
          "two_theta": 15.11,
          "relative_intensity": 0.21
        },
        {
          "two_theta": 45.99,
          "relative_intensity": 0.08
        },
        {
          "two_theta": 28.96,
          "relative_intensity": 0.06
        }
      ]
    },
    "ionic_conductivity_room_temperature (S/cm)": 1.19e-07,
    "batch_number": null,
    "provenance": "human"
  },
  {
    "sample_index": 182,
    "composition": "Li1.65Mn0.89Hf0.03V0.15Cl4",
    "synthesis_temperature": 350,
    "xrd_analysis_result": {
      "weight_fractions_of_each_phases": {
        "spinel (Fd-3m)": 0.8367,
        "Li6VCl8 (Fm-3m)": 0.1633
      },
      "Rwp (%)": "6.12%",
      "missing_peaks": [
        {
          "two_theta": 15.25,
          "relative_intensity": 0.24
        },
        {
          "two_theta": 34.65,
          "relative_intensity": 0.6
        },
        {
          "two_theta": 49.68,
          "relative_intensity": 0.05
        }
      ],
      "extra_peaks": []
    },
    "ionic_conductivity_room_temperature (S/cm)": 1.65e-06,
    "batch_number": 5,
    "provenance": "abnormal",
    "experimental_note": "This sample is made in order to test the hypothesis of excessive Hf4+ co-doping in Li1.65Hf0.1Mn0.75V0.15Cl4 fracturing inverse spinel stability by partitioning V into Li6VCl8 and Hf into molecular chlorides, and that lowering Hf to ~3% while keeping V3+ at 15% would restore a spinel-dominant phase and room-temperature conductivity. The hypothesis is partially supported by the experiment outcome as Li1.65Mn0.89Hf0.03V0.15Cl4 synthesized at 350 \u00b0C shows a majority spinel (Fd-3m) fraction (0.8367) with a residual Li6VCl8 impurity (0.1633) and no extra peaks (Rwp 6.12%), indicating improved spinel stability relative to the Hf-rich abnormal case, but the ionic conductivity is low (1.65e-06 S/cm) and several missing peaks persist, so conductivity recovery and full suppression of competing phases were not achieved."
  },
  {
    "sample_index": 183,
    "composition": "Li1.64Mn0.78Nb0.07V0.15Cl4",
    "synthesis_temperature": 350,
    "xrd_analysis_result": {
      "weight_fractions_of_each_phases": {
        "spinel (Fd-3m)": 0.9378,
        "LiCl (Fm-3m)": 0.0622
      },
      "Rwp (%)": "4.39%",
      "missing_peaks": [
        {
          "two_theta": 29.93,
          "relative_intensity": 0.05
        },
        {
          "two_theta": 34.65,
          "relative_intensity": 0.13
        }
      ],
      "extra_peaks": []
    },
    "ionic_conductivity_room_temperature (S/cm)": 1.02e-05,
    "batch_number": 5,
    "provenance": "abnormal",
    "experimental_note": "This sample is made in order to test the hypothesis of the Mn\u2013Nb\u2013V inverse spinel being metastable near a narrow stability boundary, with strong sensitivity to Cl chemical potential and precise Nb content; at 400 \u00b0C small deviations (e.g., Cl loss or reduction) drive decomposition to MnCl2, so synthesizing at 350\u2013380 \u00b0C while keeping Nb in the 0.03\u20130.07 range and maintaining a Cl reservoir should retain the spinel and, with added Li vacancies, improve Li+ conductivity. The hypothesis is partially supported by the experiment outcome as Li1.64Mn0.78Nb0.07V0.15Cl4 synthesized at 350 \u00b0C is predominantly spinel (Fd-3m 0.9378) with minor LiCl (Fm-3m 0.0622), good refinement (Rwp 4.39%), and no MnCl2 detected\u2014consistent with temperature/Cl-potential sensitivity and avoidance of the 400 \u00b0C decomposition; however, the room-temperature ionic conductivity is 1.02e-05 S/cm, below the \u22653e-05 S/cm target and lower than related Nb=0.03\u20130.05 compositions (1.59e-05\u20131.63e-05 S/cm), indicating that increasing Li-vacancy content to Li=1.64 did not enhance conductivity under these conditions."
  },
  {
    "sample_index": 184,
    "composition": "Li1.4Fe0.8Ta0.2Cl4",
    "synthesis_temperature": 450,
    "xrd_analysis_result": {
      "weight_fractions_of_each_phases": {
        "spinel (Fd-3m)": 1.0
      },
      "Rwp (%)": "3.70%",
      "missing_peaks": [],
      "extra_peaks": []
    },
    "ionic_conductivity_room_temperature (S/cm)": 2.35e-05,
    "batch_number": 7,
    "provenance": "abnormal",
    "experimental_note": "This sample is made in order to test the hypothesis of Cl/F anion-site mixing in Li1.4Fe0.8Ta0.2Cl3.6F0.4 introducing additional configurational disorder that intrinsically enhances Li+ transport, while the F-containing batch also achieving higher phase purity (no LiCl) compared to Li1.4Fe0.8Ta0.2Cl4; a phase-pure Cl-only control at 450 \u00b0C isolates the intrinsic Cl/F effect. The hypothesis is supported by the experiment outcome as Li1.4Fe0.8Ta0.2Cl4 synthesized at 450 \u00b0C forms single-phase spinel (Fd-3m, 1.0; Rwp = 3.70%) and shows \u03c3RT = 2.35e-05 S/cm\u2014higher than the LiCl-containing 400 \u00b0C Cl-only sample (8.96e-06 S/cm) yet still below the F-mixed Li1.4Fe0.8Ta0.2Cl3.6F0.4 at 400 \u00b0C (3.03e-05 S/cm), indicating that removing LiCl improves \u03c3 but anion-site mixing retains a measurable intrinsic conductivity advantage."
  },
  {
    "sample_index": 185,
    "composition": "Li1.4Mg0.8Ta0.17Sc0.05Cl4",
    "synthesis_temperature": 450,
    "xrd_analysis_result": {
      "weight_fractions_of_each_phases": {
        "spinel (Fd-3m)": 1.0
      },
      "Rwp (%)": "9.96%",
      "missing_peaks": [
        {
          "two_theta": 34.9,
          "relative_intensity": 0.17
        },
        {
          "two_theta": 50.14,
          "relative_intensity": 0.29
        },
        {
          "two_theta": 84.14,
          "relative_intensity": 0.05
        }
      ],
      "extra_peaks": []
    },
    "ionic_conductivity_room_temperature (S/cm)": 4.31e-06,
    "batch_number": 7,
    "provenance": "abnormal",
    "experimental_note": "This sample is made in order to test the hypothesis of cation/Li-vacancy ordering in Li1.4Mg0.8Ta0.2Cl4 (stabilized at lower synthesis temperature) suppressing ionic conductivity, and that introducing a small disordering dopant (Sc3+) at constant Li content would frustrate Ta\u2013VLi ordering, reduce low-angle superlattice features, and increase \u03c3. The hypothesis is supported by the experiment outcome as Li1.4Mg0.8Ta0.17Sc0.05Cl4 (450 \u00b0C) refines as spinel (Fd-3m, 1.0) with improved Rwp (9.96% vs 13.77% for Li1.4Mg0.8Ta0.2Cl4 at 450 \u00b0C), shows no extra peaks and lacks the prominent low-angle feature (e.g., ~15\u00b0) seen in the Ta-only sample, and achieves higher \u03c3_RT (4.31e-06 S/cm) relative to Li1.4Mg0.8Ta0.2Cl4 at 450 \u00b0C (1.82e-06 S/cm) and far above the 400 \u00b0C sample (6.8e-08 S/cm). Some missing peaks at 34.9\u00b0, 50.14\u00b0, and 84.14\u00b0 remain, but overall the reduction of low-angle discrepancies and the conductivity gain are consistent with the ordering-based explanation."
  },
  {
    "sample_index": 186,
    "composition": "Li1.9Co0.9Y0.1Cl4",
    "synthesis_temperature": 450,
    "xrd_analysis_result": {
      "weight_fractions_of_each_phases": {
        "spinel (Fd-3m)": 1.0
      },
      "Rwp (%)": "2.85%",
      "missing_peaks": [
        {
          "two_theta": 15.59,
          "relative_intensity": 0.07
        },
        {
          "two_theta": 31.6,
          "relative_intensity": 0.19
        },
        {
          "two_theta": 33.91,
          "relative_intensity": 0.09
        },
        {
          "two_theta": 35.89,
          "relative_intensity": 0.22
        },
        {
          "two_theta": 41.04,
          "relative_intensity": 0.05
        },
        {
          "two_theta": 51.56,
          "relative_intensity": 0.07
        },
        {
          "two_theta": 97.48,
          "relative_intensity": 0.06
        },
        {
          "two_theta": 81.86,
          "relative_intensity": 0.11
        }
      ],
      "extra_peaks": []
    },
    "ionic_conductivity_room_temperature (S/cm)": 1.87e-06,
    "batch_number": 7,
    "provenance": "abnormal",
    "experimental_note": "This sample is made in order to test the hypothesis of Y3+ being largely outside the inverse-spinel solubility field at high Y in Li1.5Co0.5Y0.5Cl4, driving Li3YCl6 formation and that the abnormal high \u03c3RT is dominated by Li3YCl6 rather than the spinel framework. The hypothesis is supported by the experiment outcome as Li1.9Co0.9Y0.1Cl4 (450 \u00b0C) refines as single-phase spinel (Fd-3m, Rwp 2.85%) with no Li3YCl6 phase identified and \u03c3RT = 1.87e-06 S/cm\u2014within spinel baselines and ~12\u00d7 lower than Li1.5Co0.5Y0.5Cl4 (2.3e-05 S/cm). While several low-intensity unindexed peaks are present, they do not establish Li3YCl6 in this sample; overall the data indicate that reducing Y to 10% restores spinel behavior and removes the impurity-dominated high conductivity observed at 50% Y."
  },
  {
    "sample_index": 187,
    "composition": "Li1.7Co0.9Ta0.1Cl4",
    "synthesis_temperature": 450,
    "xrd_analysis_result": {
      "weight_fractions_of_each_phases": {
        "spinel (Fd-3m)": 1.0
      },
      "Rwp (%)": "2.84%",
      "missing_peaks": [
        {
          "two_theta": 15.33,
          "relative_intensity": 0.07
        },
        {
          "two_theta": 18.05,
          "relative_intensity": 0.08
        },
        {
          "two_theta": 35.67,
          "relative_intensity": 0.19
        },
        {
          "two_theta": 46.94,
          "relative_intensity": 0.07
        },
        {
          "two_theta": 51.39,
          "relative_intensity": 0.13
        },
        {
          "two_theta": 53.92,
          "relative_intensity": 0.06
        },
        {
          "two_theta": 97.38,
          "relative_intensity": 0.06
        },
        {
          "two_theta": 86.58,
          "relative_intensity": 0.13
        },
        {
          "two_theta": 81.86,
          "relative_intensity": 0.17
        }
      ],
      "extra_peaks": []
    },
    "ionic_conductivity_room_temperature (S/cm)": 6.12e-07,
    "batch_number": 7,
    "provenance": "abnormal",
    "experimental_note": "This sample is made in order to test the hypothesis of cation/vacancy ordering in Li1.7Co0.9Ta0.1Cl4 (including a Li2CoCl4-like Cmmm impurity and superlattice features around ~15\u00b0) causing anomalously low room-temperature ionic conductivity, which should be mitigated by higher-temperature synthesis that increases Li/M site disorder. The hypothesis is supported by the experiment outcome as the 450 \u00b0C synthesis yields single-phase spinel (Fd-3m, 1.0) with no detected Li2CoCl4 (Cmmm), markedly weaker superlattice-like misfits (e.g., missing peak at ~15.33\u00b0 with 0.07 relative intensity vs prior extra peak at ~15.47\u00b0 with 0.61), and a ~9\u00d7 increase in \u03c3_RT from 6.71e-08 S/cm (400 \u00b0C) to 6.12e-07 S/cm, despite some residual missing peaks indicating remaining structural deviations."
  },
  {
    "sample_index": 188,
    "composition": "Li1.95Fe0.95Bi0.05Cl4",
    "synthesis_temperature": 400,
    "xrd_analysis_result": {
      "weight_fractions_of_each_phases": {
        "spinel (Fd-3m)": 1.0
      },
      "Rwp (%)": "5.92%",
      "missing_peaks": [
        {
          "two_theta": 10.95,
          "relative_intensity": 0.06
        },
        {
          "two_theta": 15.2,
          "relative_intensity": 0.17
        },
        {
          "two_theta": 29.05,
          "relative_intensity": 0.08
        },
        {
          "two_theta": 34.47,
          "relative_intensity": 0.19
        },
        {
          "two_theta": 50.63,
          "relative_intensity": 0.08
        },
        {
          "two_theta": 81.02,
          "relative_intensity": 0.12
        }
      ],
      "extra_peaks": [
        {
          "two_theta": 83.59,
          "relative_intensity": 0.07
        },
        {
          "two_theta": 24.22,
          "relative_intensity": 0.12
        }
      ]
    },
    "ionic_conductivity_room_temperature (S/cm)": 7.68e-06,
    "batch_number": 7,
    "provenance": "abnormal",
    "experimental_note": "This sample is made in order to test the hypothesis of the abnormally low \u03c3RT in Li1.9Fe0.9Bi0.1Cl4 arising primarily from BiCl3 volatilization/limited Bi solubility that induces LiCl exsolution, rather than an intrinsic Bi3+ (6s2) lone-pair\u2013driven cation/Li-vacancy ordering that narrows Li-ion pathways; reducing Bi to x=0.05 at 400 \u00b0C should produce single-phase inverse spinel with restored \u03c3 in the typical 10^-6\u201310^-5 S/cm range. The hypothesis is supported by the experiment outcome as Li1.95Fe0.95Bi0.05Cl4 refined to spinel (Fd-3m) at 1.0 weight fraction (Rwp 5.92%) with minor unindexed features and achieved \u03c3RT = 7.68e-06 S/cm\u2014much higher than Li1.9Fe0.9Bi0.1Cl4 (1.49e-07 S/cm) and comparable to single-phase references (e.g., Li2FeCl4 = 1.14e-05 S/cm, Li1.9Fe0.9In0.1Cl4 = 6.4e-06 S/cm)\u2014indicating the prior suppression was largely linked to impurity formation/Bi loss rather than an intrinsic ordering effect, though the presence of low-intensity missing/extra peaks means subtle structural deviations cannot be ruled out."
  },
  {
    "sample_index": 189,
    "composition": "Li1.6Mn0.8Y0.1Ta0.1Cl4",
    "synthesis_temperature": 400,
    "xrd_analysis_result": {
      "weight_fractions_of_each_phases": {
        "spinel (Fd-3m)": 0.9468,
        "LiCl (Fm-3m)": 0.0532
      },
      "Rwp (%)": "5.58%",
      "missing_peaks": [
        {
          "two_theta": 30.82,
          "relative_intensity": 0.08
        },
        {
          "two_theta": 31.47,
          "relative_intensity": 0.12
        },
        {
          "two_theta": 31.94,
          "relative_intensity": 0.12
        },
        {
          "two_theta": 34.56,
          "relative_intensity": 0.17
        },
        {
          "two_theta": 30.0,
          "relative_intensity": 0.2
        },
        {
          "two_theta": 79.42,
          "relative_intensity": 0.09
        }
      ],
      "extra_peaks": [
        {
          "two_theta": 14.68,
          "relative_intensity": 0.4
        }
      ]
    },
    "ionic_conductivity_room_temperature (S/cm)": 1e-05,
    "batch_number": 7,
    "provenance": "abnormal",
    "experimental_note": "This sample is made in order to test the hypothesis of the elevated conductivity in Li1.5Mn0.7Y0.2Ta0.1Cl4 being dominated by a percolating/connected Li3YCl6 secondary phase rather than intrinsic inverse-spinel transport. The hypothesis is supported by the experiment outcome as Li1.6Mn0.8Y0.1Ta0.1Cl4 synthesized at 400 \u00b0C shows no Li3YCl6 by XRD (spinel (Fd-3m) 0.9468 with minor LiCl (Fm-3m) 0.0532; Rwp 5.58%) and its room-temperature ionic conductivity drops to 1.0e-05 S/cm from 2.08e-05 S/cm in the Li3YCl6-containing sample, consistent with the decision rule that suppressing Li3YCl6 reduces \u03c3 toward intrinsic spinel values."
  },
  {
    "sample_index": 190,
    "composition": "Li1.4Mn0.8Nb0.2Cl4",
    "synthesis_temperature": 400,
    "xrd_analysis_result": {
      "weight_fractions_of_each_phases": {
        "spinel (Fd-3m)": 1.0
      },
      "Rwp (%)": "5.45%",
      "missing_peaks": [
        {
          "two_theta": 29.73,
          "relative_intensity": 0.12
        },
        {
          "two_theta": 32.35,
          "relative_intensity": 0.08
        },
        {
          "two_theta": 32.59,
          "relative_intensity": 0.17
        },
        {
          "two_theta": 35.72,
          "relative_intensity": 0.09
        },
        {
          "two_theta": 43.93,
          "relative_intensity": 0.05
        }
      ],
      "extra_peaks": []
    },
    "ionic_conductivity_room_temperature (S/cm)": 2.63e-05,
    "batch_number": 7,
    "provenance": "abnormal",
    "experimental_note": "This sample is made in order to test the hypothesis of excess octahedral metal content with high\u2011valence Nb5+ in Li1.2Mn0.9Nb0.2Cl4 driving Li/M octahedral ordering (manifested by a ~14\u201316\u00b0 2\u03b8 superlattice feature) and vacancy clustering that collapse the 3D Li percolation network; reducing metal excess (to M=1.0) and synthesizing at 400 \u00b0C in Li1.4Mn0.8Nb0.2Cl4 should suppress ordering and increase \u03c3. The hypothesis is supported by the experiment outcome as Li1.4Mn0.8Nb0.2Cl4 (400 \u00b0C) refines as single\u2011phase spinel (Fd\u20113m, Rwp 5.45%) with no extra low\u2011angle (~14\u201316\u00b0 2\u03b8) peak and delivers higher \u03c3 (2.63e\u201105 S/cm) than both the abnormal Li1.2Mn0.9Nb0.2Cl4 (3.93e\u201106 S/cm) and the 450 \u00b0C Li1.4Mn0.8Nb0.2Cl4 (8.36e\u201106 S/cm), consistent with suppressed ordering correlating with improved transport; the presence of several mid\u2011angle missing peaks indicates residual deviations/unindexed features but does not contradict the observed conductivity increase."
  },
  {
    "sample_index": 191,
    "composition": "Li1.8Mg0.8Sc0.2Cl4",
    "synthesis_temperature": 400,
    "xrd_analysis_result": {
      "weight_fractions_of_each_phases": {
        "spinel (Fd-3m)": 0.7199,
        "LiCl (Fm-3m)": 0.21,
        "MgCl2 (R-3m)": 0.0701
      },
      "Rwp (%)": "9.78%",
      "missing_peaks": [],
      "extra_peaks": [
        {
          "two_theta": 100.58,
          "relative_intensity": 0.06
        }
      ]
    },
    "ionic_conductivity_room_temperature (S/cm)": 6.91e-07,
    "batch_number": 7,
    "provenance": "abnormal",
    "experimental_note": "This sample is made in order to test the hypothesis of concurrent Sc3+ and In3+ additions stabilizing Li3MCl6-type (Li3ScCl6) frameworks at the expense of the inverse spinel field, with In3+ seeding Li3MCl6; removing In while retaining Sc3+ (0.2) and charge-neutral Li content (Li=1.8) should favor the Fd-3m spinel at lower temperature. The hypothesis is supported by the experiment outcome as Li1.8Mg0.8Sc0.2Cl4 synthesized at 400 \u00b0C exhibits a majority inverse spinel phase (Fd-3m, 0.7199 weight fraction) with only LiCl (0.21) and MgCl2 (0.0701) impurities, no Li3ScCl6 detected, Rwp=9.78% with no missing peaks and one small extra peak, and \u03c3=6.91e-07 S/cm; this contrasts with the In-containing Li1.6In0.2Mg0.6Sc0.2Cl4 (500 \u00b0C) and Li1.85Zn0.425Mg0.425Sc0.15Cl4 (400 \u00b0C), both of which crystallized entirely as Li3ScCl6, indicating that removing In suppresses Li3ScCl6 formation and retains the spinel field under comparable synthesis conditions."
  },
  {
    "sample_index": 192,
    "composition": "Li1.4Mg0.4Y0.6Cl4",
    "synthesis_temperature": 500,
    "xrd_analysis_result": {
      "weight_fractions_of_each_phases": {
        "Li3YCl6 (P-3m1)": 0.7422,
        "MgCl2 (P-3m1)": 0.2578
      },
      "Rwp (%)": "7.89%",
      "missing_peaks": [
        {
          "two_theta": 16.14,
          "relative_intensity": 0.12
        },
        {
          "two_theta": 17.55,
          "relative_intensity": 1.03
        },
        {
          "two_theta": 34.32,
          "relative_intensity": 0.4
        },
        {
          "two_theta": 34.67,
          "relative_intensity": 0.06
        },
        {
          "two_theta": 40.15,
          "relative_intensity": 0.16
        },
        {
          "two_theta": 93.03,
          "relative_intensity": 0.12
        }
      ],
      "extra_peaks": [
        {
          "two_theta": 14.41,
          "relative_intensity": 0.22
        },
        {
          "two_theta": 59.22,
          "relative_intensity": 0.15
        },
        {
          "two_theta": 53.29,
          "relative_intensity": 0.13
        },
        {
          "two_theta": 86.24,
          "relative_intensity": 0.1
        },
        {
          "two_theta": 14.66,
          "relative_intensity": 0.09
        },
        {
          "two_theta": 60.03,
          "relative_intensity": 0.08
        },
        {
          "two_theta": 29.13,
          "relative_intensity": 0.07
        },
        {
          "two_theta": 81.52,
          "relative_intensity": 0.06
        },
        {
          "two_theta": 66.15,
          "relative_intensity": 0.05
        },
        {
          "two_theta": 81.91,
          "relative_intensity": 0.05
        }
      ]
    },
    "ionic_conductivity_room_temperature (S/cm)": 3.97e-05,
    "batch_number": 7,
    "provenance": "abnormal",
    "experimental_note": "This sample is made in order to test the hypothesis of the anomalously low conductivity in Li1.4Mg0.2Ni0.2Y0.6Cl4 arising from Ni-induced blocking\u2014i.e., Li3YCl6 present but isolated by an insulating YCl3/Li2MgCl4 matrix and/or undetected Ni-rich boundary phases\u2014with possible suppression of Li-vacancy mobility by Ni; removing Ni should restore Li3YCl6 connectivity and raise \u03c3 to the ~1e-5 S/cm range at 500 \u00b0C. The hypothesis is supported by the experiment outcome as Li1.4Mg0.4Y0.6Cl4 (500 \u00b0C) shows Li3YCl6 (P-3m1) as the majority phase (0.7422) with MgCl2 (P-3m1) as the secondary phase (0.2578), an Rwp of 7.89%, and a recovered \u03c3RT of 3.97e-05 S/cm\u2014over three orders of magnitude higher than 2.96e-08 S/cm for Li1.4Mg0.2Ni0.2Y0.6Cl4\u2014consistent with removal of Ni-related blocking and not with a fundamental percolation failure at this Li:Y ratio/temperature; minor missing/extra peaks indicate some unmodeled features but do not detract from the overall conclusion."
  },
  {
    "sample_index": 193,
    "composition": "Li1.75Fe0.75Y0.25Cl4",
    "synthesis_temperature": 500,
    "xrd_analysis_result": {
      "weight_fractions_of_each_phases": {
        "spinel (Fd-3m)": 0.8135,
        "Li3YCl6 (P-3m1)": 0.1865
      },
      "Rwp (%)": "4.92%",
      "missing_peaks": [
        {
          "two_theta": 49.77,
          "relative_intensity": 0.07
        },
        {
          "two_theta": 80.03,
          "relative_intensity": 0.07
        }
      ],
      "extra_peaks": []
    },
    "ionic_conductivity_room_temperature (S/cm)": 4.63e-05,
    "batch_number": 7,
    "provenance": "abnormal",
    "experimental_note": "This sample is made in order to test the hypothesis of vacancy/disorder optimization via Y3+ substitution in inverse spinel Li2\u2212yFe1\u2212xYxCl4: specifically, that increasing to x=y\u22480.25 and synthesizing at higher temperature should suppress cation/Li-vacancy ordering, enhance Li/M octahedral disorder, and strengthen the 16d\u201348f\u201316c Li+ percolation network to push \u03c3RT toward or beyond 1e-4 S/cm while retaining >50% inverse spinel fraction. The hypothesis is partially supported by the experiment outcome as Li1.75Fe0.75Y0.25Cl4 synthesized at 500 \u00b0C shows a majority spinel (Fd-3m) phase fraction of 0.8135 with Rwp 4.92% and \u03c3RT = 4.63e-05 S/cm\u2014higher than Li2FeCl4 (1.14e-05 S/cm) and slightly above Li1.8Fe0.8Y0.2Cl4 (3.82e-05 S/cm)\u2014but it also contains Li3YCl6 (P-3m1) at 0.1865, did not achieve \u22651e-4 S/cm, and exhibits missing peaks at 49.77\u00b0 and 80.03\u00b0, leaving suppression of ordering and attainment of a fully optimized single-phase inverse spinel unconfirmed."
  },
  {
    "sample_index": 194,
    "composition": "Li1.8Fe1.1Cl4",
    "synthesis_temperature": 500,
    "xrd_analysis_result": {
      "weight_fractions_of_each_phases": {
        "spinel (Fd-3m)": 0.9515,
        "LiCl (Fm-3m)": 0.0485
      },
      "Rwp (%)": "4.28%",
      "missing_peaks": [
        {
          "two_theta": 32.78,
          "relative_intensity": 0.11
        },
        {
          "two_theta": 33.25,
          "relative_intensity": 0.1
        },
        {
          "two_theta": 44.16,
          "relative_intensity": 0.09
        },
        {
          "two_theta": 50.1,
          "relative_intensity": 0.1
        },
        {
          "two_theta": 30.27,
          "relative_intensity": 0.13
        }
      ],
      "extra_peaks": [
        {
          "two_theta": 14.81,
          "relative_intensity": 0.34
        }
      ]
    },
    "ionic_conductivity_room_temperature (S/cm)": 4.3e-05,
    "batch_number": 7,
    "provenance": "abnormal",
    "experimental_note": "This sample is made in order to test the hypothesis of whether the anomalously high ionic conductivity in Li1.8Fe0.8In0.2Cl4 at 500 \u00b0C (despite only spinel + LiCl detected by XRD) originates from intrinsic Li-vacancy/disorder in the inverse spinel (y\u22480.2) or from undetected Li\u2013In grain-boundary phases. The hypothesis is supported by the experiment outcome as Li1.8Fe1.1Cl4 synthesized at 500 \u00b0C refines to predominantly spinel (Fd-3m, 0.9515 wt) with only LiCl (0.0485 wt), no FeCl2 detected by XRD (Rwp 4.28%), and exhibits \u03c3RT = 4.3e-05 S/cm\u2014higher than single-phase references (Li2FeCl4: 1.14e-05 S/cm; Li1.9Fe0.9In0.1Cl4: 6.4e-06 S/cm) and exceeding Li1.8Fe0.8In0.2Cl4 (2.72e-05 S/cm)\u2014indicating elevated conductivity without any In-containing phase and therefore favoring an intrinsic vacancy/disorder mechanism over Li\u2013In boundary conduction. Minor missing/extra peaks suggest subtle model\u2013sample differences but do not alter this conclusion."
  },
  {
    "sample_index": 195,
    "composition": "Li1.8Bi0.2Mg0.8Cl4",
    "synthesis_temperature": 500,
    "xrd_analysis_result": {
      "weight_fractions_of_each_phases": {
        "spinel (Fd-3m)": 1.0
      },
      "Rwp (%)": "10.49%",
      "missing_peaks": [
        {
          "two_theta": 15.41,
          "relative_intensity": 0.14
        },
        {
          "two_theta": 30.12,
          "relative_intensity": 0.43
        },
        {
          "two_theta": 33.53,
          "relative_intensity": 0.05
        },
        {
          "two_theta": 34.83,
          "relative_intensity": 0.25
        },
        {
          "two_theta": 36.09,
          "relative_intensity": 0.19
        },
        {
          "two_theta": 44.46,
          "relative_intensity": 0.11
        },
        {
          "two_theta": 50.09,
          "relative_intensity": 0.08
        }
      ],
      "extra_peaks": []
    },
    "ionic_conductivity_room_temperature (S/cm)": 3.12e-06,
    "batch_number": 7,
    "provenance": "abnormal",
    "experimental_note": "This sample is made in order to test the hypothesis of Bi3+ (stereochemically active 6s2 lone pair) promotes cation/Li-vacancy ordering and symmetry lowering in Li1.8Bi0.2Ca0.2Mg0.6Cl4, with Ca2+ further stabilizing this ordered, low-conductivity variant; removing Ca should reduce ordering signatures in XRD and raise \u03c3. The hypothesis is supported by the experiment outcome as Li1.8Bi0.2Mg0.8Cl4 (500 \u00b0C) remains single-phase spinel (Fd-3m, 1.0) but shows markedly fewer/weaker missing peaks than Li1.8Bi0.2Ca0.2Mg0.6Cl4 (missing peaks reduced from 15 to 7; key intensities drop at 34.84\u00b0 from 0.68 to 0.25 (~63%), at 50.05\u00b0 from 0.35 to 0.08 (~77%), at 33.58\u00b0 from 0.20 to 0.05 (~75%), and the 30\u00b0 region from 0.76 to 0.43 (~43%)), extra peaks disappear (old 14.74\u00b0/0.26 \u2192 none), Rwp improves (13.43% \u2192 10.49%), and \u03c3 increases ~28\u00d7 (1.11e-07 \u2192 3.12e-06 S/cm), reaching the range of related disordered spinels (e.g., Li2MgCl4 = 3.16e-06 S/cm). These changes meet the \u22655\u00d7 \u03c3 criterion and show \u226550% reductions for multiple missing peaks, indicating Ca2+ had a stabilizing role in the ordered, low-\u03c3 state while Bi alone still leaves residual ordering but not enough to suppress conductivity abnormally."
  },
  {
    "sample_index": 196,
    "composition": "Li1.5Mn0.5Y0.25In0.25Cl4",
    "synthesis_temperature": 400,
    "xrd_analysis_result": {
      "weight_fractions_of_each_phases": {
        "spinel (Fd-3m)": 1.0
      },
      "Rwp (%)": "5.87%",
      "missing_peaks": [
        {
          "two_theta": 15.06,
          "relative_intensity": 0.09
        },
        {
          "two_theta": 15.79,
          "relative_intensity": 0.08
        },
        {
          "two_theta": 31.44,
          "relative_intensity": 0.05
        },
        {
          "two_theta": 34.56,
          "relative_intensity": 0.07
        },
        {
          "two_theta": 43.59,
          "relative_intensity": 0.06
        },
        {
          "two_theta": 48.28,
          "relative_intensity": 0.06
        },
        {
          "two_theta": 49.43,
          "relative_intensity": 0.07
        }
      ],
      "extra_peaks": [
        {
          "two_theta": 51.35,
          "relative_intensity": 0.09
        }
      ]
    },
    "ionic_conductivity_room_temperature (S/cm)": 0.000119,
    "batch_number": 8,
    "provenance": "novelty",
    "experimental_note": "This sample is made in order to test the hypothesis of using a Mn2+-host inverse spinel with mixed Y3+ and In3+ (total M3+ = 0.5) to create ~0.5 Li vacancies in Li1.5Mn0.5Y0.25In0.25Cl4, thereby stabilizing the Fd-3m spinel, suppressing Li3YCl6 formation, and achieving high room-temperature ionic conductivity via a disordered, vacancy-rich Li migration network. The hypothesis is supported by the experiment outcome as XRD at 400 \u00b0C shows a single-phase spinel (Fd-3m, 1.0 weight fraction) with good refinement quality (Rwp 5.87%), and only minor unindexed/extra peaks suggesting subtle disorder rather than a dominant secondary phase, while the measured \u03c3RT = 1.19e-4 S/cm exceeds the targeted high-10^-5 S/cm range, consistent with the proposed vacancy/disorder and lattice-softening mechanisms."
  },
  {
    "sample_index": 197,
    "composition": "Li1.5Mn0.4V0.25Y0.25Mg0.1Cl4",
    "synthesis_temperature": 400,
    "xrd_analysis_result": {
      "weight_fractions_of_each_phases": {
        "spinel (Fd-3m)": 0.805,
        "Li3YCl6 (P-3m1)": 0.195
      },
      "Rwp (%)": "6.42%",
      "missing_peaks": [
        {
          "two_theta": 15.81,
          "relative_intensity": 0.33
        }
      ],
      "extra_peaks": [
        {
          "two_theta": 82.23,
          "relative_intensity": 0.15
        },
        {
          "two_theta": 92.16,
          "relative_intensity": 0.11
        },
        {
          "two_theta": 15.78,
          "relative_intensity": 0.07
        }
      ]
    },
    "ionic_conductivity_room_temperature (S/cm)": 2.64e-05,
    "batch_number": 8,
    "provenance": "novelty",
