Repository: CederGroupHub/alab_gpss_public

# Data

This folder contains the raw experiment data produced by A-Lab GPSS.

## What is in this folder

- `dataset.json`: Consolidated dataset used by the agentic workflows.
- `NNN_<composition>/` directories: Per-sample experiment artifacts (for example, XRD patterns, EIS files, and refinement outputs).

## Contents of each sample folder

Each sample folder (`NNN_<composition>/`) contains the same core artifact types:

- `pattern.xrdml`
  - Raw XRD measurement file for that sample
- `eis_data.csv`
  - EIS measurement data table
- `manual_refinement.lst`
  - Result file of manual XRD refinement
- `manual_refinement.png`
  - Plot/image generated from manual refinement

File: data/dataset.json (part 9 of 16)
[
    "experimental_note": "This sample is made in order to test the hypothesis of using a Mn-host inverse spinel chloride, Li1.5Mn0.4V0.25Y0.25Mg0.1Cl4, with ~0.5 fraction of trivalent dopants (V3+ + Y3+) and a small Mg2+ addition to create y\u22480.5 Li-vacancy percolation and multi-cation disorder on 16d, suppress cation ordering, reduce Li3YCl6 formation, and yield >50% spinel with room-temperature conductivity in the few\u00d710^-5 S/cm range after 400\u2013450 \u00b0C synthesis. The hypothesis is partially supported by the experiment outcome as XRD shows a majority spinel phase (spinel (Fd-3m) 0.805) alongside a minor Li3YCl6 (P-3m1) phase (0.195) with good refinement quality (Rwp 6.42%), though one missing low-angle peak and several extra calculated peaks indicate deviations/disorder relative to the ideal model; the measured \u03c3_RT is 2.64e-05 S/cm at 25 \u00b0C, meeting the lower end of the targeted range and modestly improving over the Y-only comparator, but not surpassing the Mn\u2013Sc\u2013V benchmark, and the persistence of a ~20% Li3YCl6 side phase shows Y segregation was reduced but not eliminated."
  },
  {
    "sample_index": 198,
    "composition": "Li1.5Mn0.5Y0.2Bi0.3Cl4",
    "synthesis_temperature": 400,
    "xrd_analysis_result": {
      "weight_fractions_of_each_phases": {
        "spinel (Fd-3m)": 0.7217,
        "Li3YCl6 (P-3m1)": 0.2783
      },
      "Rwp (%)": "6.81%",
      "missing_peaks": [
        {
          "two_theta": 15.47,
          "relative_intensity": 0.56
        },
        {
          "two_theta": 30.27,
          "relative_intensity": 0.33
        },
        {
          "two_theta": 33.63,
          "relative_intensity": 0.1
        },
        {
          "two_theta": 34.8,
          "relative_intensity": 0.25
        },
        {
          "two_theta": 36.27,
          "relative_intensity": 0.36
        },
        {
          "two_theta": 42.48,
          "relative_intensity": 0.19
        },
        {
          "two_theta": 44.46,
          "relative_intensity": 0.2
        },
        {
          "two_theta": 52.01,
          "relative_intensity": 0.08
        },
        {
          "two_theta": 52.67,
          "relative_intensity": 0.16
        },
        {
          "two_theta": 54.83,
          "relative_intensity": 0.13
        }
      ],
      "extra_peaks": []
    },
    "ionic_conductivity_room_temperature (S/cm)": 1.49e-05,
    "batch_number": 8,
    "provenance": "novelty",
    "experimental_note": "This sample is made in order to test the hypothesis of configuring an inverse spinel chloride Li1.5Mn0.5Y0.2Bi0.3Cl4 with \u03a3(M3+)\u22480.5 (Y3+ + Bi3+) to achieve L\u22481.5 (y\u22480.5), thereby creating a vacancy-rich Li sublattice; using Bi3+ to soften the Cl framework via high polarizability; and leveraging mixed Y3+/Bi3+ to frustrate octahedral ordering, stabilize an Fd-3m majority at 400\u2013450 \u00b0C, and increase room-temperature ionic conductivity relative to Li1.5Mn0.5Y0.5Cl4. The hypothesis is partially supported by the experiment outcome as XRD at 400 \u00b0C shows a majority spinel (Fd-3m) phase at 0.7217 (meeting the >50% target) but with a significant secondary phase Li3YCl6 (P-3m1) at 0.2783 and several unindexed peaks indicating additional minor phases or subtle ordering/distortion; moreover, the room-temperature ionic conductivity (1.49e-05 S/cm) is lower than the referenced Li1.5Mn0.5Y0.5Cl4 (2.4e-05 S/cm), so the anticipated conductivity enhancement was not realized despite achieving a spinel-majority structure."
  },
  {
    "sample_index": 199,
    "composition": "Li1.5Mn0.3Fe0.2Y0.25In0.25Cl4",
    "synthesis_temperature": 400,
    "xrd_analysis_result": {
      "weight_fractions_of_each_phases": {
        "spinel (Fd-3m)": 0.713,
        "Li6In2.12Cl12 (C12/m1)": 0.287
      },
      "Rwp (%)": "5.91%",
      "missing_peaks": [
        {
          "two_theta": 15.19,
          "relative_intensity": 0.08
        },
        {
          "two_theta": 17.32,
          "relative_intensity": 0.16
        },
        {
          "two_theta": 40.87,
          "relative_intensity": 0.08
        },
        {
          "two_theta": 43.53,
          "relative_intensity": 0.09
        },
        {
          "two_theta": 18.43,
          "relative_intensity": 0.2
        },
        {
          "two_theta": 42.63,
          "relative_intensity": 0.09
        }
      ],
      "extra_peaks": [
        {
          "two_theta": 82.23,
          "relative_intensity": 0.19
        }
      ]
    },
    "ionic_conductivity_room_temperature (S/cm)": 0.00014,
    "batch_number": 8,
    "provenance": "novelty",
    "experimental_note": "This sample is made in order to test the hypothesis of engineering an inverse spinel chloride Li1.5Mn0.3Fe0.2Y0.25In0.25Cl4 with L\u22481.5 and \u03a3(3+)\u22480.5 (Y3+ + In3+) to introduce Li vacancies and maximize 16d cation disorder via four-cation mixing (Mn2+/Fe2+/Y3+/In3+), thereby suppressing cation ordering and avoiding Li3YCl6 dominance, to yield a spinel-majority microstructure with high-10^-5 S/cm room-temperature ionic conductivity under 400\u2013450 \u00b0C processing. The hypothesis is supported by the experiment outcome as XRD shows a spinel (Fd-3m) majority phase at 71.3 wt% with a secondary Li6In2.12Cl12 (C12/m1) phase at 28.7 wt% (Rwp = 5.91%), consistent with spinel-majority formation at 400 \u00b0C; and the measured ionic conductivity is 0.00014 S/cm (1.4\u00d710^-4 S/cm), exceeding the targeted high-10^-5 range. While several missing/extra peaks indicate subtle structural deviations and the In-rich secondary phase suggests some segregation, the absence of Li3YCl6 and the high conductivity achieved support the proposed disorder/vacancy-driven conduction mechanism."
  },
  {
    "sample_index": 200,
    "composition": "Li1.8Fe0.6Mn0.2Y0.2Cl4",
    "synthesis_temperature": 400,
    "xrd_analysis_result": {
      "weight_fractions_of_each_phases": {
        "spinel (Fd-3m)": 0.8573,
        "Li3YCl6 (P-3m1)": 0.084,
        "LiCl (Fm-3m)": 0.0587
      },
      "Rwp (%)": "3.75%",
      "missing_peaks": [
        {
          "two_theta": 17.49,
          "relative_intensity": 0.06
        },
        {
          "two_theta": 35.49,
          "relative_intensity": 0.07
        },
        {
          "two_theta": 82.4,
          "relative_intensity": 0.09
        }
      ],
      "extra_peaks": []
    },
    "ionic_conductivity_room_temperature (S/cm)": 1.83e-05,
    "batch_number": 8,
    "provenance": "novelty",
    "experimental_note": "This sample is made in order to test the hypothesis of combining moderate Li deficiency (Li\u22481.8) with aliovalent Y3+ (0.2) and Mn2+ (0.2) co-substitution to stabilize a single-phase inverse spinel (Fd-3m) Li2\u2212yM1Cl4 framework, soften/expand the chloride lattice, frustrate Li/M\u2013vacancy ordering, and thereby deliver room-temperature ionic conductivity \u22651e-5 S/cm. The hypothesis is partially supported by the experiment outcome as XRD for Li1.8Fe0.6Mn0.2Y0.2Cl4 synthesized at 400 \u00b0C shows a dominant spinel (Fd-3m) phase (\u224885.73 wt%) but with secondary Li3YCl6 (\u22488.4 wt%) and LiCl (\u22485.87 wt%), plus several unindexed peaks (at 17.49\u00b0, 35.49\u00b0, 82.4\u00b0), indicating incomplete single-phase formation and Y segregation at this lower synthesis temperature, even though the refinement fit is good (Rwp 3.75%) and no extra calculated peaks were observed. Importantly, the measured room-temperature ionic conductivity is 1.83e-05 S/cm, meeting the targeted conductivity range, consistent with the lattice-softening/disorder rationale, but the single-phase Fd-3m objective was not fully achieved under these conditions."
  },
  {
    "sample_index": 201,
    "composition": "Li1.6Fe0.5Mn0.3Hf0.2Cl4",
    "synthesis_temperature": 400,
    "xrd_analysis_result": {
      "weight_fractions_of_each_phases": {
        "spinel (Fd-3m)": 1.0
      },
      "Rwp (%)": "6.15%",
      "missing_peaks": [
        {
          "two_theta": 10.89,
          "relative_intensity": 0.06
        },
        {
          "two_theta": 32.71,
          "relative_intensity": 0.33
        },
        {
          "two_theta": 34.98,
          "relative_intensity": 0.16
        },
        {
          "two_theta": 44.12,
          "relative_intensity": 0.1
        }
      ],
      "extra_peaks": []
    },
    "ionic_conductivity_room_temperature (S/cm)": 9.76e-06,
    "batch_number": 8,
    "provenance": "novelty",
    "experimental_note": "This sample is made in order to test the hypothesis of a Li-vacancy-rich inverse spinel chloride (Li1.6Fe0.5Mn0.3Hf0.2Cl4) where Hf4+ increases lattice softness and stabilizes Fd-3m while Mn2+ promotes Li/M disorder to suppress low-symmetry ordering, targeting a single-phase spinel and \u03c3RT \u2265 1e-5 S/cm. The hypothesis is partially supported by the experiment outcome as XRD at 400 \u00b0C refines to spinel (Fd-3m, weight fraction 1.0, Rwp=6.15%) with no extra calculated peaks, though several unindexed observed reflections (10.89\u00b0, 32.71\u00b0, 34.98\u00b0, 44.12\u00b0) suggest subtle structural deviations or minor unidentified components; the room-temperature ionic conductivity is 9.76e-06 S/cm, close to but slightly below the targeted \u22651e-5 S/cm."
  },
  {
    "sample_index": 202,
    "composition": "Li1.5Fe0.7V0.1Zr0.2Cl4",
    "synthesis_temperature": 400,
    "xrd_analysis_result": {
      "weight_fractions_of_each_phases": {
        "spinel (Fd-3m)": 0.9738,
        "VCl5 (P-1)": 0.0262
      },
      "Rwp (%)": "3.52%",
      "missing_peaks": [
        {
          "two_theta": 16.22,
          "relative_intensity": 0.05
        },
        {
          "two_theta": 35.45,
          "relative_intensity": 0.06
        },
        {
          "two_theta": 50.81,
          "relative_intensity": 0.1
        }
      ],
      "extra_peaks": []
    },
    "ionic_conductivity_room_temperature (S/cm)": 6.16e-06,
    "batch_number": 8,
    "provenance": "novelty",
    "experimental_note": "This sample is made in order to test the hypothesis of dual aliovalent doping (Zr4+ + V3+) at Li=1.5 in Li1.5Fe0.7V0.1Zr0.2Cl4 to enhance cation/Li-vacancy disorder in the inverse spinel (Fd-3m), yielding a predominantly single-phase structure and \u03c3RT \u2265 1e-5 S/cm compared to Zr-only systems. The hypothesis is partially supported by the experiment outcome as the 400 \u00b0C synthesis produced a mostly spinel (Fd-3m) phase (0.9738) with a minor VCl5 impurity (0.0262) and a good refinement (Rwp 3.52%), though a few low-intensity missing peaks suggest subtle unmodeled features; the measured room-temperature ionic conductivity (6.16e-06 S/cm) exceeds Zr-only baselines but falls short of the \u22651e-5 S/cm target and prior dual-doping benchmarks, likely influenced by minor impurity and the lower synthesis temperature than the proposed 450\u2013500 \u00b0C."
  },
  {
    "sample_index": 203,
    "composition": "Li1.7Fe0.7Mn0.2Ta0.1Cl4",
    "synthesis_temperature": 400,
    "xrd_analysis_result": {
      "weight_fractions_of_each_phases": {
        "spinel (Fd-3m)": 0.936,
        "MnCl2 (R-3m)": 0.0327,
        "Fe8.4Cl32 (Fd-3m)": 0.0313
      },
      "Rwp (%)": "3.97%",
      "missing_peaks": [
        {
          "two_theta": 29.95,
          "relative_intensity": 0.06
        },
        {
          "two_theta": 30.46,
          "relative_intensity": 0.11
        },
        {
          "two_theta": 34.46,
          "relative_intensity": 0.25
        },
        {
          "two_theta": 61.8,
          "relative_intensity": 0.07
        },
        {
          "two_theta": 62.33,
          "relative_intensity": 0.06
        },
        {
          "two_theta": 80.33,
          "relative_intensity": 0.09
        },
        {
          "two_theta": 49.54,
          "relative_intensity": 0.2
        },
        {
          "two_theta": 50.38,
          "relative_intensity": 0.27
        }
      ],
      "extra_peaks": [
        {
          "two_theta": 15.22,
          "relative_intensity": 0.58
        },
        {
          "two_theta": 30.17,
          "relative_intensity": 0.31
        },
        {
          "two_theta": 62.04,
          "relative_intensity": 0.21
        },
        {
          "two_theta": 52.32,
          "relative_intensity": 0.09
        },
        {
          "two_theta": 59.16,
          "relative_intensity": 0.06
        },
        {
          "two_theta": 28.88,
          "relative_intensity": 0.19
        }
      ]
    },
    "ionic_conductivity_room_temperature (S/cm)": 9.22e-06,
    "batch_number": 8,
    "provenance": "novelty",
    "experimental_note": "This sample is made in order to test the hypothesis of leveraging Ta5+-induced Li vacancies together with modest Mn2+ co-doping in Li1.7Fe0.7Mn0.2Ta0.1Cl4 to frustrate Li/M-vacancy ordering, retain a disordered Fd-3m inverse spinel, and thereby deliver room-temperature ionic conductivity at or above ~1e-5 S/cm with Li \u22481.7 optimizing vacancy content. The hypothesis is partially supported by the experiment outcome as XRD after 400 \u00b0C synthesis shows a dominant spinel (Fd-3m) phase (0.936) with good refinement (Rwp 3.97%) and only minor MnCl2 and Fe\u2013Cl spinel impurities, consistent with suppressed long-range ordering, while missing/extra peaks indicate subtle structural deviations; the measured \u03c3RT of 9.22e-06 S/cm is very close to the target but falls slightly below the \u22651e-5 S/cm goal."
  },
  {
    "sample_index": 204,
    "composition": "Li1.4Fe0.8Mn0.3Zr0.1Cl4",
    "synthesis_temperature": 400,
    "xrd_analysis_result": {
      "weight_fractions_of_each_phases": {
        "spinel (Fd-3m)": 0.9419,
        "LiCl (Fm-3m)": 0.0581
      },
      "Rwp (%)": "4.11%",
      "missing_peaks": [
        {
          "two_theta": 35.9,
          "relative_intensity": 0.05
        },
        {
          "two_theta": 50.21,
          "relative_intensity": 0.14
        },
        {
          "two_theta": 62.71,
          "relative_intensity": 0.06
        }
      ],
      "extra_peaks": []
    },
    "ionic_conductivity_room_temperature (S/cm)": 3.31e-05,
    "batch_number": 8,
    "provenance": "novelty",
    "experimental_note": "This sample is made in order to test the hypothesis of designing a Li-deficient, M-excess inverse spinel chloride (Li1.4Fe0.8Mn0.3Zr0.1Cl4) where mixed Fe2+/Mn2+/Zr4+ creates Li vacancies and cation disorder to suppress ordering and enable a single-phase Fd-3m spinel with room-temperature ionic conductivity \u2265 1e-5 S/cm. The hypothesis is largely supported by the experiment outcome as XRD shows the dominant spinel (Fd-3m) phase (0.9419) with minor LiCl (Fm-3m) impurity (0.0581) and a good refinement (Rwp (%) = 4.11%), with only weak missing peaks (35.9\u00b0, 50.21\u00b0, 62.71\u00b0) suggesting minor unindexed features; the measured ionic conductivity at 25 \u00b0C is 3.31e-05 S/cm, exceeding the target. The minor LiCl and unindexed peaks indicate slight phase impurity/structural deviations that could be reduced with process optimization (e.g., higher synthesis temperature), but the core design goal of achieving a high-conductivity inverse spinel is met."
  },
  {
    "sample_index": 205,
    "composition": "Li1.65Mn0.70Zn0.25V0.15Cl4",
    "synthesis_temperature": 400,
    "xrd_analysis_result": {
      "weight_fractions_of_each_phases": {
        "spinel (Fd-3m)": 0.8423,
        "Li2ZnCl4 (Fd-3m)": 0.0843,
        "LiCl (Fm-3m)": 0.0735
      },
      "Rwp (%)": "6.09%",
      "missing_peaks": [
        {
          "two_theta": 14.56,
          "relative_intensity": 0.08
        },
        {
          "two_theta": 14.56,
          "relative_intensity": 0.08
        }
      ],
      "extra_peaks": [
        {
          "two_theta": 14.61,
          "relative_intensity": 0.55
        }
      ]
    },
    "ionic_conductivity_room_temperature (S/cm)": 3.27e-06,
    "batch_number": 8,
    "provenance": "novelty",
    "experimental_note": "This sample is made in order to test the hypothesis of transferring the V3+-driven Li-deficiency pattern (Li \u2248 1.6\u20131.7, V \u2248 0.15) into a mixed Mn2+/Zn2+ inverse spinel host to frustrate Li/M octahedral ordering, maintain a disordered Fd-3m framework at 400 \u00b0C without low-angle superlattice features, and thereby increase room-temperature ionic conductivity beyond Mn\u2013V-only baselines. The hypothesis is partially supported by the experiment outcome as Li1.65Mn0.70Zn0.25V0.15Cl4 forms predominantly a spinel (Fd-3m) phase (0.8423) but with Li2ZnCl4 and LiCl impurities and a strong extra low-angle peak at 14.61\u00b0 indicating residual ordering, and the measured room-temperature ionic conductivity is 3.27e-06 S/cm\u2014well below the ~2e-5 S/cm benchmark\u2014so while the spinel framework was largely retained, the structural disorder and conductivity enhancement targeted by Zn co-substitution were not achieved under these synthesis conditions."
  },
  {
    "sample_index": 206,
    "composition": "Li1.65Mn0.70Fe0.25V0.15Cl4",
    "synthesis_temperature": 400,
    "xrd_analysis_result": {
      "weight_fractions_of_each_phases": {
        "spinel (Fd-3m)": 1.0
      },
      "Rwp (%)": "5.16%",
      "missing_peaks": [
        {
          "two_theta": 34.45,
          "relative_intensity": 0.26
        },
        {
          "two_theta": 35.11,
          "relative_intensity": 0.22
        },
        {
          "two_theta": 45.71,
          "relative_intensity": 0.08
        },
        {
          "two_theta": 50.04,
          "relative_intensity": 0.18
        },
        {
          "two_theta": 51.95,
          "relative_intensity": 0.11
        },
        {
          "two_theta": 73.02,
          "relative_intensity": 0.06
        },
        {
          "two_theta": 82.68,
          "relative_intensity": 0.14
        },
        {
          "two_theta": 84.17,
          "relative_intensity": 0.07
        }
      ],
      "extra_peaks": [
        {
          "two_theta": 82.94,
          "relative_intensity": 0.14
        },
        {
          "two_theta": 45.5,
          "relative_intensity": 0.1
        },
        {
          "two_theta": 72.72,
          "relative_intensity": 0.07
        },
        {
          "two_theta": 58.99,
          "relative_intensity": 0.06
        },
        {
          "two_theta": 52.16,
          "relative_intensity": 0.05
        },
        {
          "two_theta": 15.11,
          "relative_intensity": 0.26
        }
      ]
    },
    "ionic_conductivity_room_temperature (S/cm)": 1.4e-06,
    "batch_number": 8,
    "provenance": "novelty",
    "experimental_note": "This sample is made in order to test the hypothesis of combining Mn2+/Fe2+ co-hosting with V3+ fixed at 0.15 and Li = 1.65 in Li1.65Mn0.70Fe0.25V0.15Cl4 to stabilize a disordered Fd-3m inverse spinel without low-angle superlattice ordering and to achieve \u22651e-5 S/cm via optimized Li-vacancy density and lattice softness. The hypothesis is partially supported by the experiment outcome as XRD refines to a spinel (Fd-3m) model with Rwp = 5.16% and no observed ~15\u00b0 2\u03b8 superlattice peak (appearing only as an extra calculated peak), consistent with suppressed cation ordering, while the measured room-temperature ionic conductivity is 1.4e-06 S/cm\u2014below the predicted threshold\u2014and several mid/high-angle unindexed peaks indicate subtle structural deviations or minor unidentified features that may be limiting Li+ mobility."
  },
  {
    "sample_index": 207,
    "composition": "Li1.65Mn0.65Mg0.30V0.15Cl4",
    "synthesis_temperature": 400,
    "xrd_analysis_result": {
      "weight_fractions_of_each_phases": {
        "spinel (Fd-3m)": 1.0
      },
      "Rwp (%)": "7.44%",
      "missing_peaks": [
        {
          "two_theta": 28.59,
          "relative_intensity": 0.07
        },
        {
          "two_theta": 34.39,
          "relative_intensity": 0.06
        },
        {
          "two_theta": 49.38,
          "relative_intensity": 0.12
        },
        {
          "two_theta": 50.28,
          "relative_intensity": 0.07
        },
        {
          "two_theta": 50.57,
          "relative_intensity": 0.06
        },
        {
          "two_theta": 84.26,
          "relative_intensity": 0.05
        },
        {
          "two_theta": 92.95,
          "relative_intensity": 0.06
        }
      ],
      "extra_peaks": [
        {
          "two_theta": 92.64,
          "relative_intensity": 0.12
        },
        {
          "two_theta": 28.79,
          "relative_intensity": 0.1
        },
        {
          "two_theta": 72.57,
          "relative_intensity": 0.07
        }
      ]
    },
    "ionic_conductivity_room_temperature (S/cm)": 2.52e-07,
    "batch_number": 8,
    "provenance": "novelty",
    "experimental_note": "This sample is made in order to test the hypothesis of combining Mg2+ with Mn2+ and V3+ in the inverse spinel chloride Li2\u2212yM1\u00b1xCl4 framework, fixing Li \u2248 1.65 and V3+ \u2248 0.15 (y \u2248 0.35) to preserve single-phase Fd-3m at ~400 \u00b0C, frustrate Li/M ordering (avoid a strong ~15\u00b0 superlattice peak), and thereby achieve high room-temperature ionic conductivity (~2e-5 S/cm) via enhanced octahedral-site disorder and a robust 3D Li+ percolation network without introducing high-field-strength 5+ dopants. The hypothesis is partially supported by the experiment outcome as XRD for Li1.65Mn0.65Mg0.30V0.15Cl4 refines to a single-phase spinel (Fd-3m, Rwp = 7.44%), with no pronounced low-angle ordering peak, although several low-intensity missing/extra peaks indicate subtle deviations from the reference model; however, the measured room-temperature ionic conductivity is 2.52e-07 S/cm, far below the targeted ~2e-5 S/cm, so the structural phase expectation is met but the anticipated conductivity enhancement is not realized."
  },
  {
    "sample_index": 208,
    "composition": "Li1.65Fe0.95V0.15Cl4",
    "synthesis_temperature": 400,
    "xrd_analysis_result": {
      "weight_fractions_of_each_phases": {
        "spinel (Fd-3m)": 1.0
      },
      "Rwp (%)": "3.40%",
      "missing_peaks": [
        {
          "two_theta": 34.74,
          "relative_intensity": 0.2
        },
        {
          "two_theta": 35.73,
          "relative_intensity": 0.06
        },
        {
          "two_theta": 50.87,
          "relative_intensity": 0.12
        },
        {
          "two_theta": 53.37,
          "relative_intensity": 0.06
        },
        {
          "two_theta": 64.26,
          "relative_intensity": 0.1
        }
      ],
      "extra_peaks": [
        {
          "two_theta": 15.21,
          "relative_intensity": 0.36
        },
        {
          "two_theta": 28.96,
          "relative_intensity": 0.14
        }
      ]
    },
    "ionic_conductivity_room_temperature (S/cm)": 2.12e-06,
    "batch_number": 8,
    "provenance": "novelty",
    "experimental_note": "This sample (Li1.65Fe0.95V0.15Cl4) is made in order to test the hypothesis of transferring the Mn\u2013V optimized aliovalent doping and Li-vacancy window (Li \u2248 1.65, V3+ \u2248 0.15) into an Fe2+-based inverse spinel chloride to maintain Fd-3m cation disorder and achieve \u22651e-5 S/cm at 400 \u00b0C without inducing ordering or secondary phases. The hypothesis is partially supported by the experiment outcome as XRD shows a single-phase spinel (Fd-3m, 100 wt%) with a good refinement (Rwp 3.40%), consistent with the targeted disordered inverse spinel; however, several unindexed peaks indicate minor structural deviations or trace unidentified features, and the measured room-temperature ionic conductivity (2.12e-06 S/cm) falls well below the \u22651e-5 S/cm target, suggesting that the conductivity enhancement seen in Mn\u2013V systems does not transfer to the Fe host under these synthesis conditions."
  },
  {
    "sample_index": 209,
    "composition": "Li1.60Mn0.90V0.15Bi0.05Cl4",
    "synthesis_temperature": 400,
    "xrd_analysis_result": {
      "weight_fractions_of_each_phases": {
        "Li12.8Mn9.6Cl32 (Fd-3m)": 0.4011,
        "Li6VCl8 (Fm-3m)": 0.3198,
        "MnCl2 (R-3m)": 0.2792
      },
      "Rwp (%)": "7.07%",
      "missing_peaks": [
        {
          "two_theta": 35.09,
          "relative_intensity": 0.35
        },
        {
          "two_theta": 47.42,
          "relative_intensity": 0.07
        },
        {
          "two_theta": 49.42,
          "relative_intensity": 0.48
        },
        {
          "two_theta": 82.64,
          "relative_intensity": 0.11
        },
        {
          "two_theta": 45.44,
          "relative_intensity": 0.31
        },
        {
          "two_theta": 69.45,
          "relative_intensity": 0.16
        },
        {
          "two_theta": 30.32,
          "relative_intensity": 0.31
        }
      ],
      "extra_peaks": [
        {
          "two_theta": 15.08,
          "relative_intensity": 0.6
        },
        {
          "two_theta": 14.59,
          "relative_intensity": 0.48
        },
        {
          "two_theta": 14.82,
          "relative_intensity": 0.18
        },
        {
          "two_theta": 94.06,
          "relative_intensity": 0.1
        },
        {
          "two_theta": 17.13,
          "relative_intensity": 0.07
        },
        {
          "two_theta": 73.36,
          "relative_intensity": 0.06
        },
        {
          "two_theta": 92.79,
          "relative_intensity": 0.06
        },
        {
          "two_theta": 45.8,
          "relative_intensity": 0.12
        }
      ]
    },
    "ionic_conductivity_room_temperature (S/cm)": 5.26e-07,
    "batch_number": 8,
    "provenance": "novelty",
    "experimental_note": "This sample is made in order to test the hypothesis of using a small Bi3+ fraction (5%) together with V3+ in a Li-deficient inverse spinel chloride (Li1.60Mn0.90V0.15Bi0.05Cl4) to soften the anion lattice, frustrate Li/M octahedral ordering, yield a predominantly disordered Fd-3m spinel at 350\u2013400 \u00b0C, and thereby achieve high room-temperature ionic conductivity while minimizing secondary Bi-chloride phases. The hypothesis is not supported by the experiment outcome as XRD at 400 \u00b0C shows a multiphase product with only 0.4011 weight fraction indexed to an Fd-3m spinel-like phase and significant secondary phases (Li6VCl8, Fm-3m, 0.3198; MnCl2, R-3m, 0.2792), along with several unindexed missing peaks and extra calculated low-angle peaks absent in the data indicating model/sample mismatch. The measured ionic conductivity is low (5.26e-07 S/cm at 25 \u00b0C), far below the targeted high-\u03c3 regime for disordered spinels, indicating that the intended Bi3+-assisted disorder and predominance of the Fd-3m phase were not realized under these synthesis conditions."
  },
  {
    "sample_index": 210,
    "composition": "Li1.5Mg0.8Mn0.45Cl4",
    "synthesis_temperature": 400,
    "xrd_analysis_result": {
      "weight_fractions_of_each_phases": {
        "spinel (Fd-3m)": 0.7708,
        "LiCl (Fm-3m)": 0.1309,
        "MnCl2 (R-3m)": 0.0983
      },
      "Rwp (%)": "7.53%",
      "missing_peaks": [
        {
          "two_theta": 15.17,
          "relative_intensity": 0.32
        },
        {
          "two_theta": 30.41,
          "relative_intensity": 0.14
        }
      ],
      "extra_peaks": [
        {
          "two_theta": 14.87,
          "relative_intensity": 0.38
        }
      ]
    },
    "ionic_conductivity_room_temperature (S/cm)": 4.83e-07,
    "batch_number": 8,
    "provenance": "novelty",
    "experimental_note": "This sample is made in order to test the hypothesis of increasing Li vacancies (y\u22480.5) and mixing only divalent cations (Mg2+ and Mn2+) with metal excess (x=0.25) in the Li2\u2212yM1\u00b1xCl4 inverse spinel to retain a spinel-majority phase while enhancing Li+ transport via a robust vacancy network and cation-site disorder, without forming Li3MCl6 byproducts. The hypothesis is partially supported by the experiment outcome as Li1.5Mg0.8Mn0.45Cl4 forms a majority spinel (Fd-3m) phase (\u224877%) with no Li3MCl6 detected (Rwp 7.53%), but notable LiCl and MnCl2 impurities (~23%) and low-angle missing/extra peaks suggest structural deviations/possible ordering, and the room-temperature ionic conductivity (4.83e-07 S/cm) is an order of magnitude lower than benchmark spinel analogs and far below the \u22651e-5\u20131e-4 S/cm target, indicating the intended conductivity enhancement was not achieved."
  },
  {
    "sample_index": 211,
    "composition": "Li1.35Mg0.7Mn0.3Zr0.1Nb0.05Cl4",
    "synthesis_temperature": 400,
    "xrd_analysis_result": {
      "weight_fractions_of_each_phases": {
        "spinel (Fd-3m)": 1.0
      },
      "Rwp (%)": "8.63%",
      "missing_peaks": [
        {
          "two_theta": 15.32,
          "relative_intensity": 0.2
        },
        {
          "two_theta": 30.33,
          "relative_intensity": 0.12
        },
        {
          "two_theta": 35.1,
          "relative_intensity": 0.05
        },
        {
          "two_theta": 49.92,
          "relative_intensity": 0.14
        },
        {
          "two_theta": 50.5,
          "relative_intensity": 0.11
        }
      ],
      "extra_peaks": []
    },
    "ionic_conductivity_room_temperature (S/cm)": 3.16e-06,
    "batch_number": 8,
    "provenance": "novelty",
    "experimental_note": "This sample is made in order to test the hypothesis of using slight metal excess and multi-cation co-doping (Mn2+, Zr4+, Nb5+) in Li1.35Mg0.7Mn0.3Zr0.1Nb0.05Cl4 to increase Li-vacancies and configurational/charge disorder, thereby stabilizing a single disordered inverse spinel (Fd-3m) without secondary phases and boosting room-temperature ionic conductivity into the 1e-5\u20131e-4 S/cm range. The hypothesis is partially supported by the experiment outcome as XRD shows a single spinel (Fd-3m) phase at 1.0 weight fraction with a reasonable fit (Rwp 8.63%), but several unindexed missing peaks (including a low-angle feature at 15.32\u00b0) indicate residual ordering or minor unidentified contributions; critically, the measured conductivity is 3.16e-06 S/cm, below the targeted 1e-5\u20131e-4 range, so transport enhancement was not achieved."
  },
  {
    "sample_index": 212,
    "composition": "Li1.4Mg0.6Mn0.15Hf0.15Nb0.1Cl4",
    "synthesis_temperature": 400,
    "xrd_analysis_result": {
      "weight_fractions_of_each_phases": {
        "spinel (Fd-3m)": 0.8534,
        "LiCl (Fm-3m)": 0.1338,
        "Nb3Cl8 (R3m)": 0.0128
      },
      "Rwp (%)": "11.02%",
      "missing_peaks": [],
      "extra_peaks": []
    },
    "ionic_conductivity_room_temperature (S/cm)": 3.63e-06,
    "batch_number": 8,
    "provenance": "novelty",
    "experimental_note": "This sample is made in order to test the hypothesis of co-doping an inverse spinel chloride Li2\u2212yM1\u00b1xCl4 framework with Nb5+ and Hf4+ on a Mg2+ host, plus a small Mn2+ fraction, to induce high octahedral-site disorder and controlled Li vacancies near Li\u22481.4, thereby suppressing cation/vacancy ordering and boosting room-temperature ionic conductivity to \u22651e-5\u20131e-4 S/cm without forming Li3MCl6 boundaries. The hypothesis is partially supported by the experiment outcome as XRD shows a majority inverse spinel (Fd-3m) phase (0.8534 weight fraction) with no extra or missing peaks and no Li3MCl6 detected, but secondary LiCl (0.1338) and Nb3Cl8 (0.0128) impurities are present (Rwp 11.02%), and the measured ionic conductivity at 25 \u00b0C is 3.63e-06 S/cm, below the targeted range, indicating the co-doping did not deliver the expected conductivity enhancement under the current synthesis conditions."
  },
  {
    "sample_index": 213,
    "composition": "Li1.45Mg0.6Mn0.15Bi0.1Ta0.15Cl4",
    "synthesis_temperature": 400,
    "xrd_analysis_result": {
      "weight_fractions_of_each_phases": {
        "spinel (Fd-3m)": 1.0
      },
      "Rwp (%)": "7.95%",
      "missing_peaks": [
        {
          "two_theta": 15.5,
          "relative_intensity": 0.07
        },
        {
          "two_theta": 15.72,
          "relative_intensity": 0.13
        },
        {
          "two_theta": 30.49,
          "relative_intensity": 0.16
        },
        {
          "two_theta": 35.18,
          "relative_intensity": 0.09
        },
        {
          "two_theta": 36.45,
          "relative_intensity": 0.09
        }
      ],
      "extra_peaks": []
    },
    "ionic_conductivity_room_temperature (S/cm)": 2.75e-06,
    "batch_number": 8,
    "provenance": "novelty",
    "experimental_note": "This sample is made in order to test the hypothesis of combining Bi3+ and Ta5+ with Mg2+ and Mn2+ in Li1.45Mg0.6Mn0.15Bi0.1Ta0.15Cl4 to raise the octahedral average charge and introduce ~0.55 Li vacancies to enhance multi-cation disorder and lattice softness in an inverse spinel chloride, targeting a spinel-majority Fd-3m phase without Li3MCl6-type byproducts and a room-temperature ionic conductivity \u22651e-5\u20131e-4 S/cm. The hypothesis is partially supported by the experiment outcome as XRD after synthesis at 400 \u00b0C shows a single spinel (Fd-3m) phase (Rwp 7.95%) with no Li3MCl6-type phases detected, though several low-intensity unindexed peaks indicate subtle structural deviations; the measured ionic conductivity is 2.75e-06 S/cm, modestly higher than Ta-only (~\u22641e-6 S/cm) but below the targeted \u22651e-5\u20131e-4 S/cm."
  },
  {
    "sample_index": 214,
    "composition": "Li1.78Fe0.78Y0.22Cl4",
    "synthesis_temperature": 500,
    "xrd_analysis_result": {
      "weight_fractions_of_each_phases": {
        "spinel (Fd-3m)": 0.9717,
        "LiCl (Fm-3m)": 0.0283
      },
      "Rwp (%)": "4.59%",
      "missing_peaks": [
        {
          "two_theta": 30.26,
          "relative_intensity": 0.09
        },
        {
          "two_theta": 35.02,
          "relative_intensity": 0.31
        },
        {
          "two_theta": 40.86,
          "relative_intensity": 0.09
        },
        {
          "two_theta": 48.72,
          "relative_intensity": 0.05
        },
        {
          "two_theta": 50.04,
          "relative_intensity": 0.1
        }
      ],
      "extra_peaks": []
    },
    "ionic_conductivity_room_temperature (S/cm)": 4.23e-05,
    "batch_number": 9,
    "provenance": "abnormal",
    "experimental_note": "This sample is made in order to test the hypothesis of the abnormally high \u03c3RT in Li1.75Fe0.75Y0.25Cl4 primarily arising from the Li3YCl6 secondary phase providing parallel Li-ion pathways when Y3+ exceeds its spinel solubility limit. The hypothesis is supported by the experiment outcome as Li1.78Fe0.78Y0.22Cl4 synthesized at 500 \u00b0C refined to nearly single-phase spinel (Fd-3m, 97.17 wt%, Rwp 4.59%) with only minor LiCl (2.83 wt%) and no Li3YCl6, and delivered \u03c3RT = 4.23e-05 S/cm\u2014below the abnormal 4.63e-05 S/cm of the Li3YCl6-containing Li1.75Fe0.75Y0.25Cl4 and only modestly above the single-phase Li1.8Fe0.8Y0.2Cl4 (3.82e-05 S/cm), consistent with the secondary Li3YCl6 phase being responsible for the highest \u03c3. While the planned 525 \u00b0C test was not executed, the absence of Li3YCl6 together with the measured \u03c3 supports the hypothesis."
  },
  {
    "sample_index": 215,
    "composition": "Li1.7Fe1.15Cl4",
    "synthesis_temperature": 500,
    "xrd_analysis_result": {
      "weight_fractions_of_each_phases": {
        "spinel (Fd-3m)": 1.0
      },
      "Rwp (%)": "3.32%",
      "missing_peaks": [
        {
          "two_theta": 15.19,
          "relative_intensity": 0.18
        }
      ],
      "extra_peaks": []
    },
    "ionic_conductivity_room_temperature (S/cm)": 6.16e-05,
    "batch_number": 9,
    "provenance": "abnormal",
    "experimental_note": "This sample is made in order to test the hypothesis of an optimal Li-vacancy fraction (y\u22480.2) being responsible for the high \u03c3RT in Li1.8Fe1.1Cl4, such that increasing vacancies to y=0.3 in Li1.7Fe1.15Cl4 would induce cation\u2013vacancy ordering/distortion (detectable by deviations from Fd-3m) and reduce \u03c3RT. The hypothesis is not supported by the experiment outcome as Li1.7Fe1.15Cl4 (500 \u00b0C) refined to spinel (Fd-3m, 1.0 weight fraction, Rwp 3.32%) with no extra peaks and only one missing peak, and showed higher \u03c3RT = 6.16e-05 S/cm than Li1.8Fe1.1Cl4 (4.3e-05 S/cm), providing no XRD evidence of ordering and demonstrating that conductivity increased rather than decreased with higher Li vacancy."
  },
  {
    "sample_index": 216,
    "composition": "Li1.6Fe0.9Y0.2Cl4",
    "synthesis_temperature": 500,
    "xrd_analysis_result": {
      "weight_fractions_of_each_phases": {
        "spinel (Fd-3m)": 1.0
      },
      "Rwp (%)": "4.13%",
      "missing_peaks": [
        {
          "two_theta": 31.6,
          "relative_intensity": 0.28
        },
        {
          "two_theta": 34.51,
          "relative_intensity": 0.21
        },
        {
          "two_theta": 40.98,
          "relative_intensity": 0.06
        },
        {
          "two_theta": 50.05,
          "relative_intensity": 0.19
        }
      ],
      "extra_peaks": [
        {
          "two_theta": 15.07,
          "relative_intensity": 0.35
        }
      ]
    },
    "ionic_conductivity_room_temperature (S/cm)": 1.59e-05,
    "batch_number": 9,
    "provenance": "abnormal",
    "experimental_note": "This sample is made in order to test the hypothesis of the unusually high \u03c3RT in phase-pure Li1.8Fe0.8Y0.2Cl4 arising from the combined effect of an optimal Li-vacancy level from 20% Y3+ with total metal near 1 (x\u22480), which avoids metal-excess blocking of Li+ pathways, together with synthesis at 500 \u00b0C that suppresses cation/vacancy ordering in the Fd-3m spinel. The hypothesis is supported by the experiment outcome as Li1.6Fe0.9Y0.2Cl4 synthesized at 500 \u00b0C refined to single-phase spinel (Fd-3m, 1.0; Rwp 4.13%) but showed \u03c3RT = 1.59e-05 S/cm\u2014higher than its 400 \u00b0C counterpart (7.46e-06 S/cm) yet still well below Li1.8Fe0.8Y0.2Cl4 at 500 \u00b0C (3.82e-05 S/cm)\u2014indicating that temperature alone does not recover the high \u03c3 and that extra metal content (x>0) remains a dominant limiter, consistent with composition-controlled percolation in the inverse spinel chloride framework."
  },
  {
    "sample_index": 217,
    "composition": "Li1.9Fe0.525Zn0.525Cl4",
    "synthesis_temperature": 500,
    "xrd_analysis_result": {
      "weight_fractions_of_each_phases": {
        "spinel (Fd-3m)": 0.9007,
        "Li2ZnCl4 (Fd-3m)": 0.0993
      },
      "Rwp (%)": "5.56%",
      "missing_peaks": [
        {
          "two_theta": 31.26,
          "relative_intensity": 0.13
        },
        {
          "two_theta": 53.2,
          "relative_intensity": 0.05
        },
        {
          "two_theta": 15.13,
          "relative_intensity": 0.06
        },
        {
          "two_theta": 34.52,
          "relative_intensity": 0.39
        },
        {
          "two_theta": 80.93,
          "relative_intensity": 0.13
        }
      ],
      "extra_peaks": [
        {
          "two_theta": 14.94,
          "relative_intensity": 0.56
        }
      ]
    },
    "ionic_conductivity_room_temperature (S/cm)": 1.99e-06,
    "batch_number": 9,
    "provenance": "abnormal",
