Repository: CederGroupHub/alab_gpss_public

# Data

This folder contains the raw experiment data produced by A-Lab GPSS.

## What is in this folder

- `dataset.json`: Consolidated dataset used by the agentic workflows.
- `NNN_<composition>/` directories: Per-sample experiment artifacts (for example, XRD patterns, EIS files, and refinement outputs).

## Contents of each sample folder

Each sample folder (`NNN_<composition>/`) contains the same core artifact types:

- `pattern.xrdml`
  - Raw XRD measurement file for that sample
- `eis_data.csv`
  - EIS measurement data table
- `manual_refinement.lst`
  - Result file of manual XRD refinement
- `manual_refinement.png`
  - Plot/image generated from manual refinement

File: data/dataset.json (part 10 of 16)
[
    "experimental_note": "This sample is made in order to test the hypothesis of suppressed conductivity in Li2Fe0.5Zn0.5Cl4 being primarily due to low Li-vacancy concentration combined with Zn2+-driven cation ordering, with the expectation that introducing ~10 mol% Li vacancies at fixed Zn = 0.5 (Li1.9Fe0.525Zn0.525Cl4) would raise \u03c3RT toward \u22651e-05 S/cm while retaining the inverse-spinel framework. The hypothesis is not supported by the experiment outcome as Li1.9Fe0.525Zn0.525Cl4 synthesized at 500 \u00b0C shows a spinel-dominant pattern with a minor Li2ZnCl4 phase (spinel (Fd-3m) 0.9007; Li2ZnCl4 (Fd-3m) 0.0993; Rwp 5.56%) and \u03c3RT = 1.99e-06 S/cm\u2014lower than the baseline Li2Fe0.5Zn0.5Cl4 at 500 \u00b0C (3.05e-06 S/cm) and far below the \u22651e-05 S/cm target\u2014indicating that adding Li vacancies under these conditions did not improve conductivity."
  },
  {
    "sample_index": 218,
    "composition": "Li1.6Mn0.6Sc0.4Cl4",
    "synthesis_temperature": 500,
    "xrd_analysis_result": {
      "weight_fractions_of_each_phases": {
        "spinel (Fd-3m)": 0.913,
        "LiCl (Fm-3m)": 0.087
      },
      "Rwp (%)": "6.93%",
      "missing_peaks": [
        {
          "two_theta": 82.57,
          "relative_intensity": 0.08
        }
      ],
      "extra_peaks": []
    },
    "ionic_conductivity_room_temperature (S/cm)": 3.45e-05,
    "batch_number": 9,
    "provenance": "abnormal",
    "experimental_note": "This sample is made in order to test the hypothesis of a 1:1-specific cation ordering transition at 500 \u00b0C in Li1.5Mn0.5Sc0.5Cl4 that suppresses low-angle Fd-3m reflections and collapses the Li conduction network, whereas moving off the 1:1 Mn:Sc ratio (Li1.6Mn0.6Sc0.4Cl4) should frustrate long-range order and prevent the conductivity drop. The hypothesis is supported by the experiment outcome as Li1.6Mn0.6Sc0.4Cl4 synthesized at 500 \u00b0C refines predominantly as spinel (Fd-3m 0.913) with minor LiCl (Fm-3m 0.087), shows no low-angle extra_peaks (only a single high-angle missing peak at 82.57\u00b0), and exhibits \u03c3RT=3.45e-05 S/cm\u2014higher than its 400 \u00b0C value (1.57e-05 S/cm) and far above the collapsed \u03c3RT of Li1.5Mn0.5Sc0.5Cl4 at 500 \u00b0C (2.2e-06 S/cm)\u2014indicating the severe \u03c3 drop at 500 \u00b0C is not a generic high-temperature effect and is consistent with an ordering effect specific to the 1:1 composition."
  },
  {
    "sample_index": 219,
    "composition": "Li1.75Mg0.7Y0.2Nb0.05Cl4",
    "synthesis_temperature": 500,
    "xrd_analysis_result": {
      "weight_fractions_of_each_phases": {
        "spinel (Fd-3m)": 0.7546,
        "Li3YCl6 (P-3m1)": 0.2454
      },
      "Rwp (%)": "7.40%",
      "missing_peaks": [
        {
          "two_theta": 36.49,
          "relative_intensity": 0.06
        },
        {
          "two_theta": 99.67,
          "relative_intensity": 0.09
        }
      ],
      "extra_peaks": []
    },
    "ionic_conductivity_room_temperature (S/cm)": 1.5e-05,
    "batch_number": 9,
    "provenance": "abnormal",
    "experimental_note": "This sample is made in order to test the hypothesis of Nb5+-induced Li-vacancy association/cation ordering and/or incomplete reaction at 400 \u00b0C causing the abnormally low conductivity in Li1.75Mg0.7Y0.2Nb0.05Cl4, with the prediction that synthesizing the same composition at 500 \u00b0C would improve XRD fit (lower Rwp, fewer missing peaks) and increase \u03c3 by \u22655\u00d7 toward ~1e-05 S/cm. The hypothesis is supported by the experiment outcome as Li1.75Mg0.7Y0.2Nb0.05Cl4 at 500 \u00b0C shows an improved refinement (Rwp 7.40% vs 12.10% at 400 \u00b0C; missing peaks reduced from many to two low-intensity peaks; no extra peaks), a higher matched Li3YCl6 fraction (0.2454 vs 0.082) with spinel reduced (0.7546 vs 0.918), and \u03c3 increased from 1.37e-06 to 1.5e-05 S/cm (~11\u00d7), placing it within the ~1e-05\u20132e-05 S/cm range observed for Y-doped references at similar Li3YCl6 fractions (e.g., Li1.7Mg0.7Y0.3Cl4 at 500 \u00b0C: 0.2178 Li3YCl6, 1.77e-05 S/cm; Li1.8Mg0.6Fe0.2Y0.2Cl4 at 500 \u00b0C: 0.0995 Li3YCl6, 9.46e-06 S/cm)."
  },
  {
    "sample_index": 220,
    "composition": "Li1.5Co0.5Cr0.5Cl4",
    "synthesis_temperature": 500,
    "xrd_analysis_result": {
      "weight_fractions_of_each_phases": {
        "spinel (Fd-3m)": 1.0
      },
      "Rwp (%)": "4.50%",
      "missing_peaks": [
        {
          "two_theta": 24.73,
          "relative_intensity": 0.07
        },
        {
          "two_theta": 30.75,
          "relative_intensity": 0.11
        },
        {
          "two_theta": 35.48,
          "relative_intensity": 0.06
        },
        {
          "two_theta": 36.44,
          "relative_intensity": 0.06
        },
        {
          "two_theta": 50.67,
          "relative_intensity": 0.11
        },
        {
          "two_theta": 53.14,
          "relative_intensity": 0.11
        },
        {
          "two_theta": 60.04,
          "relative_intensity": 0.07
        },
        {
          "two_theta": 62.96,
          "relative_intensity": 0.11
        },
        {
          "two_theta": 84.84,
          "relative_intensity": 0.09
        },
        {
          "two_theta": 95.22,
          "relative_intensity": 0.06
        }
      ],
      "extra_peaks": [
        {
          "two_theta": 15.15,
          "relative_intensity": 0.53
        }
      ]
    },
    "ionic_conductivity_room_temperature (S/cm)": 7.33e-07,
    "batch_number": 9,
    "provenance": "abnormal",
    "experimental_note": "This sample is made in order to test the hypothesis of Li1.5Co0.5Cr0.5Cl4 synthesized at 400 \u00b0C having depressed room-temperature ionic conductivity due to cation and Li-vacancy ordering (lower symmetry than Fd-3m) and that synthesis at 500 \u00b0C would increase configurational disorder within the inverse spinel framework, reduce unindexed reflections compared to the Fd-3m model, and increase \u03c3RT. The hypothesis is partially supported by the experiment outcome as Li1.5Co0.5Cr0.5Cl4 made at 500 \u00b0C refines as spinel (Fd-3m, 1.0 weight fraction; Rwp 4.50%) but still exhibits numerous missing peaks and an extra calculated peak, while the room-temperature ionic conductivity rises from 7.35e-09 S/cm (400 \u00b0C) to 7.33e-07 S/cm (500 \u00b0C), i.e., an ~2-order-of-magnitude increase."
  },
  {
    "sample_index": 221,
    "composition": "Li1.5Mn0.5V0.5Cl4",
    "synthesis_temperature": 450,
    "xrd_analysis_result": {
      "weight_fractions_of_each_phases": {
        "spinel (Fd-3m)": 1.0
      },
      "Rwp (%)": "7.65%",
      "missing_peaks": [
        {
          "two_theta": 14.63,
          "relative_intensity": 0.05
        },
        {
          "two_theta": 29.53,
          "relative_intensity": 0.07
        },
        {
          "two_theta": 34.23,
          "relative_intensity": 0.19
        },
        {
          "two_theta": 49.23,
          "relative_intensity": 0.11
        },
        {
          "two_theta": 58.49,
          "relative_intensity": 0.05
        },
        {
          "two_theta": 99.69,
          "relative_intensity": 0.06
        }
      ],
      "extra_peaks": []
    },
    "ionic_conductivity_room_temperature (S/cm)": 4.67e-06,
    "batch_number": 9,
    "provenance": "abnormal",
    "experimental_note": "This sample is made in order to test the hypothesis of vacancy/disorder-optimized inverse spinel at y\u22480.5 being the primary driver of the abnormally high conductivity in Li1.5Mn0.5Sc0.5Cl4, such that Li1.5Mn0.5V0.5Cl4 synthesized at 450 \u00b0C would also show Fd-3m spinel and similarly high \u03c3RT. The hypothesis is not supported by the experiment outcome as Li1.5Mn0.5V0.5Cl4 (450 \u00b0C) refines to spinel (Fd-3m, Rwp 7.65%) but shows several unindexed missing peaks and exhibits \u03c3RT = 4.67e-06 S/cm\u2014far below Li1.5Mn0.5Sc0.5Cl4 at 450 \u00b0C (6.43e-05 S/cm) and the \u22656e-05 S/cm criterion\u2014indicating that keeping y\u22480.5 alone did not reproduce the high conductivity and that trivalent identity and/or structural differences reflected by the missing peaks influence transport."
  },
  {
    "sample_index": 222,
    "composition": "Li1.5Mg1.25Cl4",
    "synthesis_temperature": 450,
    "xrd_analysis_result": {
      "weight_fractions_of_each_phases": {
        "spinel (Fd-3m)": 1.0
      },
      "Rwp (%)": "12.67%",
      "missing_peaks": [
        {
          "two_theta": 29.72,
          "relative_intensity": 0.06
        },
        {
          "two_theta": 30.02,
          "relative_intensity": 0.28
        },
        {
          "two_theta": 30.92,
          "relative_intensity": 0.07
        },
        {
          "two_theta": 34.5,
          "relative_intensity": 0.11
        },
        {
          "two_theta": 35.4,
          "relative_intensity": 0.14
        },
        {
          "two_theta": 49.59,
          "relative_intensity": 0.07
        },
        {
          "two_theta": 50.64,
          "relative_intensity": 0.11
        },
        {
          "two_theta": 63.19,
          "relative_intensity": 0.1
        }
      ],
      "extra_peaks": [
        {
          "two_theta": 15.32,
          "relative_intensity": 0.33
        },
        {
          "two_theta": 100.7,
          "relative_intensity": 0.06
        }
      ]
    },
    "ionic_conductivity_room_temperature (S/cm)": 1.78e-06,
    "batch_number": 9,
    "provenance": "abnormal",
    "experimental_note": "This sample is made in order to test the hypothesis of ultralow \u03c3 in Li1.5Mg0.5Cr0.5Cl4 at 400 \u00b0C arising from Cr-driven effects (incomplete reaction yielding Cr-containing secondary phases and Cr3+-induced Li-vacancy ordering/defect association), rather than from the high Li-vacancy fraction (y=0.5) itself. The hypothesis is supported by the experiment outcome as Li1.5Mg1.25Cl4 (450 \u00b0C) refines as spinel (Fd-3m, 1.0) with Rwp = 12.67%, and achieves 1.78e-06 S/cm at 25 \u00b0C\u2014about 12\u00d7 higher than Li1.5Cr0.5Mg0.5Cl4 at 450 \u00b0C (1.48e-07 S/cm) and >6 orders above Li1.5Mg0.5Cr0.5Cl4 at 400 \u00b0C (1.0e-12 S/cm), approaching Li2MgCl4 (3.16e-06 S/cm). Although a low-angle extra reflection (~15.32\u00b0) and several unindexed peaks persist, the substantial \u03c3 increase without Cr while maintaining y = 0.5 indicates the 400 \u00b0C anomaly is primarily Cr-specific (secondary phases/ordering) rather than an intrinsic consequence of high vacancy content."
  },
  {
    "sample_index": 223,
    "composition": "Li1.2Mn0.9Nb0.2Cl4",
    "synthesis_temperature": 350,
    "xrd_analysis_result": {
      "weight_fractions_of_each_phases": {
        "spinel (Fd-3m)": 0.6897,
        "MnCl2 (R-3m)": 0.3103
      },
      "Rwp (%)": "6.31%",
      "missing_peaks": [
        {
          "two_theta": 30.32,
          "relative_intensity": 0.07
        },
        {
          "two_theta": 30.45,
          "relative_intensity": 0.06
        },
        {
          "two_theta": 35.22,
          "relative_intensity": 0.2
        },
        {
          "two_theta": 59.85,
          "relative_intensity": 0.07
        },
        {
          "two_theta": 94.45,
          "relative_intensity": 0.07
        }
      ],
      "extra_peaks": []
    },
    "ionic_conductivity_room_temperature (S/cm)": 3.95e-07,
    "batch_number": 9,
    "provenance": "abnormal",
    "experimental_note": "This sample is made in order to test the hypothesis of the abnormally low \u03c3 in Li1.2Mn0.9Nb0.2Cl4 (400 \u00b0C) arising from Li/M octahedral ordering and symmetry lowering driven by excess octahedral metal (M=1.1), with the expectation that lowering the synthesis temperature to 350 \u00b0C would kinetically suppress ordering, attenuate the ~14.68\u00b0 2\u03b8 superlattice peak, and increase \u03c3RT by \u22653\u00d7. The hypothesis is not supported by the experiment outcome as the 350 \u00b0C product is multiphase (spinel (Fd-3m) 0.6897 and MnCl2 (R-3m) 0.3103; Rwp 6.31%), shows no reported extra low-angle peak but retains several missing peaks, and exhibits a \u03c3RT of 3.95e-07 S/cm\u2014~10\u00d7 lower than the 400 \u00b0C value of 3.93e-06 S/cm. The attenuation of the ~14.68\u00b0 feature is not accompanied by a conductivity increase and, given the substantial MnCl2 impurity, does not provide evidence that lowering temperature alleviates the abnormal low \u03c3; any suppression of ordering cannot be confirmed from this dataset."
  },
  {
    "sample_index": 224,
    "composition": "Li2Zn0.5Mn0.5Cl4",
    "synthesis_temperature": 400,
    "xrd_analysis_result": {
      "weight_fractions_of_each_phases": {
        "spinel (Fd-3m)": 0.821,
        "Li2ZnCl4 (Fd-3m)": 0.179
      },
      "Rwp (%)": "7.50%",
      "missing_peaks": [
        {
          "two_theta": 27.76,
          "relative_intensity": 0.05
        },
        {
          "two_theta": 28.96,
          "relative_intensity": 0.06
        },
        {
          "two_theta": 30.21,
          "relative_intensity": 0.06
        },
        {
          "two_theta": 31.45,
          "relative_intensity": 0.12
        },
        {
          "two_theta": 31.7,
          "relative_intensity": 0.06
        },
        {
          "two_theta": 43.9,
          "relative_intensity": 0.11
        },
        {
          "two_theta": 53.19,
          "relative_intensity": 0.1
        },
        {
          "two_theta": 83.54,
          "relative_intensity": 0.09
        },
        {
          "two_theta": 14.71,
          "relative_intensity": 0.07
        },
        {
          "two_theta": 14.71,
          "relative_intensity": 0.07
        },
        {
          "two_theta": 34.52,
          "relative_intensity": 0.53
        }
      ],
      "extra_peaks": [
        {
          "two_theta": 14.67,
          "relative_intensity": 0.6
        },
        {
          "two_theta": 14.85,
          "relative_intensity": 0.08
        },
        {
          "two_theta": 34.65,
          "relative_intensity": 0.06
        }
      ]
    },
    "ionic_conductivity_room_temperature (S/cm)": 4.16e-07,
    "batch_number": 11,
    "provenance": "abnormal",
    "experimental_note": "This sample is made in order to test the hypothesis of incomplete reaction at 250 \u00b0C leaving a high LiCl fraction (and some MnCl2), which suppresses the percolating spinel network and yields abnormally low \u03c3 in Li2Zn0.5Mn0.5Cl4; synthesizing at 400 \u00b0C should increase the spinel fraction, reduce LiCl/MnCl2, lessen model\u2013data mismatches, and raise \u03c3RT by \u226510\u00d7. The hypothesis is partially supported by the experiment outcome as the 400 \u00b0C product shows 0.821 spinel (Fd-3m) + 0.179 Li2ZnCl4 (Fd-3m) with no LiCl or MnCl2 detected by the fit, a reduction in mis-indexed features (missing peaks: 11 vs 21; extra peaks: 3 vs 11), and \u03c3RT increases from 1e-08 S/cm to 4.16e-07 S/cm (~40\u00d7). However, the spinel fraction remains <0.9 and a secondary Fd-3m phase (Li2ZnCl4) plus a strong low-angle extra peak at ~14.67\u00b0 persist, indicating the mixed-metal spinel is not fully realized under these conditions even though impurity-driven suppression of conductivity at 250 \u00b0C has been alleviated."
  },
  {
    "sample_index": 225,
    "composition": "Li1.2Mn0.5V0.6Cl4",
    "synthesis_temperature": 400,
    "xrd_analysis_result": {
      "weight_fractions_of_each_phases": {
        "spinel (Fd-3m)": 1.0
      },
      "Rwp (%)": "5.85%",
      "missing_peaks": [
        {
          "two_theta": 30.23,
          "relative_intensity": 0.09
        },
        {
          "two_theta": 33.4,
          "relative_intensity": 0.13
        },
        {
          "two_theta": 35.04,
          "relative_intensity": 0.24
        },
        {
          "two_theta": 49.85,
          "relative_intensity": 0.06
        }
      ],
      "extra_peaks": [
        {
          "two_theta": 14.95,
          "relative_intensity": 0.35
        }
      ]
    },
    "ionic_conductivity_room_temperature (S/cm)": 1.52e-05,
    "batch_number": null,
    "provenance": "human"
  },
  {
    "sample_index": 226,
    "composition": "Li1.5Mn0.3Fe0.2Y0.25In0.25Cl4",
    "synthesis_temperature": 450,
    "xrd_analysis_result": {
      "weight_fractions_of_each_phases": {
        "spinel (Fd-3m)": 0.6516,
        "Li3YCl6 (P-3m1)": 0.3484
      },
      "Rwp (%)": "5.65%",
      "missing_peaks": [
        {
          "two_theta": 29.88,
          "relative_intensity": 0.07
        },
        {
          "two_theta": 34.54,
          "relative_intensity": 0.22
        },
        {
          "two_theta": 35.42,
          "relative_intensity": 0.1
        },
        {
          "two_theta": 49.49,
          "relative_intensity": 0.08
        },
        {
          "two_theta": 51.84,
          "relative_intensity": 0.07
        }
      ],
      "extra_peaks": []
    },
    "ionic_conductivity_room_temperature (S/cm)": 6.18e-05,
    "batch_number": 11,
    "provenance": "abnormal",
    "experimental_note": "This sample is made in order to test the hypothesis of a composite-conduction boost: that the abnormally high \u03c3 at 400 \u00b0C in Li1.5Mn0.3Fe0.2Y0.25In0.25Cl4 arises from a Li3InCl6-type secondary phase coexisting with a vacancy-rich inverse spinel, and that reducing this secondary phase at 450 \u00b0C would lower \u03c3RT by \u226525%; if \u03c3RT remained \u22651.2e-04 S/cm despite suppressing the secondary phase, the high \u03c3 would be intrinsic to the disordered spinel. The hypothesis is not supported by the experiment outcome as the 450 \u00b0C product shows a comparable or higher Li3MCl6-type fraction (spinel (Fd-3m) 0.6516, Li3YCl6 (P-3m1) 0.3484) relative to the 400 \u00b0C result (spinel 0.713, Li6In2.12Cl12 0.287) rather than a reduction, yet \u03c3RT drops from 1.4e-04 S/cm to 6.18e-05 S/cm (>25% decrease). Because the secondary phase was not suppressed, the planned decision rule cannot be applied; the observed \u03c3 decrease with a persistent Li3MCl6-type phase does not support the specific composite-enhancement hypothesis tested here."
  },
  {
    "sample_index": 227,
    "composition": "Li1.4Fe0.8Nb0.2Cl4",
    "synthesis_temperature": 450,
    "xrd_analysis_result": {
      "weight_fractions_of_each_phases": {
        "spinel (Fd-3m)": 1.0
      },
      "Rwp (%)": "4.65%",
      "missing_peaks": [
        {
          "two_theta": 10.98,
          "relative_intensity": 0.16
        },
        {
          "two_theta": 14.23,
          "relative_intensity": 0.06
        },
        {
          "two_theta": 32.81,
          "relative_intensity": 0.21
        },
        {
          "two_theta": 44.21,
          "relative_intensity": 0.07
        }
      ],
      "extra_peaks": []
    },
    "ionic_conductivity_room_temperature (S/cm)": 2.75e-05,
    "batch_number": 11,
    "provenance": "abnormal",
    "experimental_note": "This sample is made in order to test the hypothesis of Nb5+-driven Li-vacancy/cation ordering in Li1.4Fe0.8Nb0.2Cl4 at low synthesis temperature suppressing Li+ transport, and that synthesizing at 450 \u00b0C would disrupt this ordering, reduce XRD misfit/impurities, and restore \u03c3RT to \u22651e-05 S/cm. The hypothesis is supported by the experiment outcome as the 450 \u00b0C sample refines as single-phase spinel (Fd-3m, 1.0; Rwp = 4.65%) with no LiCl and no extra peaks, only weak missing features at 10.98\u00b0, 14.23\u00b0, 32.81\u00b0, and 44.21\u00b0, and \u03c3RT increases from 1.0e-08 S/cm (400 \u00b0C) to 2.75e-05 S/cm\u2014meeting the predefined threshold and aligning with related high-conductivity benchmarks."
  },
  {
    "sample_index": 228,
    "composition": "Li1.8Fe0.55Zn0.55Cl4",
    "synthesis_temperature": 450,
    "xrd_analysis_result": {
      "weight_fractions_of_each_phases": {
        "spinel (Fd-3m)": 0.8617,
        "Li2ZnCl4 (Pnma)": 0.1383
      },
      "Rwp (%)": "5.07%",
      "missing_peaks": [
        {
          "two_theta": 14.11,
          "relative_intensity": 0.07
        },
        {
          "two_theta": 17.31,
          "relative_intensity": 0.12
        },
        {
          "two_theta": 24.3,
          "relative_intensity": 0.13
        },
        {
          "two_theta": 42.73,
          "relative_intensity": 0.05
        },
        {
          "two_theta": 95.3,
          "relative_intensity": 0.05
        },
        {
          "two_theta": 80.82,
          "relative_intensity": 0.15
        }
      ],
      "extra_peaks": [
        {
          "two_theta": 16.09,
          "relative_intensity": 0.06
        }
      ]
    },
    "ionic_conductivity_room_temperature (S/cm)": 2.52e-06,
    "batch_number": 11,
    "provenance": "abnormal",
    "experimental_note": "This sample is made in order to test the hypothesis of abnormally low \u03c3 in Li2Fe0.5Zn0.5Cl4 at 250 \u00b0C arising from a Zn2+-biased cation distribution and a low-temperature Fe-rich Cmmm secondary phase that suppress Li-vacancy/disorder; introducing Li vacancies at fixed Fe:Zn via M-excess (x=0.1) and synthesizing at 450 \u00b0C should yield a more disordered spinel with minimal secondary phases and \u03c3 \u2265 1e-05 S/cm. The hypothesis is not supported by the experiment outcome as Li1.8Fe0.55Zn0.55Cl4 (450 \u00b0C) shows mixed phases\u2014spinel (Fd-3m) 0.8617 and Li2ZnCl4 (Pnma) 0.1383\u2014with Rwp 5.07% and several missing/one extra peak, and exhibits \u03c3 = 2.52e-06 S/cm, below the \u22651e-05 S/cm target and even slightly lower than Li2Fe0.5Zn0.5Cl4 at 500 \u00b0C (3.05e-06 S/cm). This indicates that Li-vacancy introduction at fixed Fe:Zn did not achieve the expected conductivity or phase purity, consistent with the decision-rule refutation that vacancies alone are insufficient under these conditions."
  },
  {
    "sample_index": 229,
    "composition": "Li1.5Mn0.7Y0.2Ta0.1Cl4",
    "synthesis_temperature": 450,
    "xrd_analysis_result": {
      "weight_fractions_of_each_phases": {
        "spinel (Fd-3m)": 0.8559,
        "Li3YCl6 (P-3m1)": 0.1441
      },
      "Rwp (%)": "5.23%",
      "missing_peaks": [
        {
          "two_theta": 34.66,
          "relative_intensity": 0.1
        },
        {
          "two_theta": 98.9,
          "relative_intensity": 0.07
        },
        {
          "two_theta": 14.8,
          "relative_intensity": 0.06
        },
        {
          "two_theta": 79.33,
          "relative_intensity": 0.07
        }
      ],
      "extra_peaks": [
        {
          "two_theta": 16.01,
          "relative_intensity": 0.07
        },
        {
          "two_theta": 14.76,
          "relative_intensity": 0.52
        }
      ]
    },
    "ionic_conductivity_room_temperature (S/cm)": 2.27e-05,
    "batch_number": 11,
    "provenance": "abnormal",
    "experimental_note": "This sample is made in order to test the hypothesis of Li3YCl6-driven percolation dominating the abnormally high conductivity in Li1.5Mn0.7Y0.2Ta0.1Cl4\u2014i.e., at fixed composition, \u03c3RT should positively correlate with the Li3YCl6 (P-3m1) weight fraction. The hypothesis is not supported by the experiment outcome as synthesizing Li1.5Mn0.7Y0.2Ta0.1Cl4 at 450 \u00b0C reduced the Li3YCl6 fraction from 0.2519 to 0.1441 (spinel increased from 0.7481 to 0.8559), yet the room-temperature ionic conductivity increased slightly from 2.08e-05 to 2.27e-05 S/cm, which contradicts the predicted positive correlation between Li3YCl6 content and \u03c3."
  },
  {
    "sample_index": 230,
    "composition": "Li1.65Mn0.65Mg0.30V0.15Cl4",
    "synthesis_temperature": 450,
    "xrd_analysis_result": {
      "weight_fractions_of_each_phases": {
        "spinel (Fd-3m)": 0.907,
        "LiCl (Fm-3m)": 0.0509,
        "MnCl2 (R-3m)": 0.0422
      },
      "Rwp (%)": "4.55%",
      "missing_peaks": [],
      "extra_peaks": []
    },
    "ionic_conductivity_room_temperature (S/cm)": 1.32e-05,
    "batch_number": 11,
    "provenance": "abnormal",
    "experimental_note": "This sample is made in order to test the hypothesis of Mg2+-induced cation-site preference/ordering or inhomogeneity causing the abnormally low \u03c3 of Li1.65Mn0.65Mg0.30V0.15Cl4 at 400 \u00b0C, with higher-temperature (450 \u00b0C) synthesis expected to improve agreement with the disordered Fd-3m spinel model and raise \u03c3 by \u226510\u00d7. The hypothesis is supported by the experiment outcome as the 450 \u00b0C product shows a much improved XRD refinement (Rwp 4.55% vs 7.44%) with no missing/extra peaks and \u03c3RT increases from 2.52e-07 S/cm to 1.32e-05 S/cm (~52\u00d7), approaching the V-doped Mg-free references; the sample is predominantly spinel (Fd-3m) 0.907 with minor LiCl (Fm-3m) 0.0509 and MnCl2 (R-3m) 0.0422 present."
  },
  {
    "sample_index": 231,
    "composition": "Li3YCl6",
    "synthesis_temperature": 450,
    "xrd_analysis_result": {
      "weight_fractions_of_each_phases": {
        "Li3YCl6 (P-3m1)": 1.0
      },
      "Rwp (%)": "8.44%",
      "missing_peaks": [
        {
          "two_theta": 32.94,
          "relative_intensity": 0.14
        },
        {
          "two_theta": 35.01,
          "relative_intensity": 0.41
        },
        {
          "two_theta": 36.18,
          "relative_intensity": 0.31
        },
        {
          "two_theta": 45.72,
          "relative_intensity": 0.09
        },
        {
          "two_theta": 48.21,
          "relative_intensity": 0.06
        },
        {
          "two_theta": 50.28,
          "relative_intensity": 0.09
        },
        {
          "two_theta": 94.39,
          "relative_intensity": 0.05
        }
      ],
      "extra_peaks": [
        {
          "two_theta": 17.46,
          "relative_intensity": 0.31
        },
        {
          "two_theta": 23.67,
          "relative_intensity": 0.15
        },
        {
          "two_theta": 28.61,
          "relative_intensity": 0.1
        },
        {
          "two_theta": 36.68,
          "relative_intensity": 0.08
        },
        {
          "two_theta": 21.79,
          "relative_intensity": 0.07
        },
        {
          "two_theta": 43.42,
          "relative_intensity": 0.06
        },
        {
          "two_theta": 51.87,
          "relative_intensity": 0.06
        }
      ]
    },
    "ionic_conductivity_room_temperature (S/cm)": 0.000125,
    "batch_number": 11,
    "provenance": "abnormal",
    "experimental_note": "This sample is made in order to test the hypothesis of Li3YCl6 being the high-conductivity phase responsible for the elevated \u03c3RT in Li1.5Co0.5Y0.5Cl4, where XRD showed a dominant Li3YCl6 fraction. The hypothesis is supported by the experiment outcome as Li3YCl6 synthesized at 450 \u00b0C is identified by XRD as Li3YCl6 (P-3m1, 1.0 weight fraction, Rwp 8.44% with some missing/extra peaks) and exhibits \u03c3RT = 1.25e-04 S/cm\u2014~5\u00d7 higher than Li1.5Co0.5Y0.5Cl4 (2.3e-05 S/cm) and orders of magnitude above spinel baselines\u2014consistent with Li3YCl6 dominating the composite\u2019s ionic transport."
  },
  {
    "sample_index": 232,
    "composition": "Li1.5Mg0.3Ni0.2Y0.5Cl4",
    "synthesis_temperature": 500,
    "xrd_analysis_result": {
      "weight_fractions_of_each_phases": {
        "Li3YCl6 (P-3m1)": 0.6438,
        "spinel (Fd-3m)": 0.2375,
        "NiCl2 (R-3m)": 0.1187
      },
      "Rwp (%)": "6.49%",
      "missing_peaks": [
        {
          "two_theta": 19.28,
          "relative_intensity": 0.05
        },
        {
          "two_theta": 21.94,
          "relative_intensity": 0.15
        },
        {
          "two_theta": 35.75,
          "relative_intensity": 0.23
        },
        {
          "two_theta": 38.81,
          "relative_intensity": 0.08
        },
        {
          "two_theta": 45.15,
          "relative_intensity": 0.17
        },
        {
          "two_theta": 46.32,
          "relative_intensity": 0.12
        },
        {
          "two_theta": 46.88,
          "relative_intensity": 0.11
        },
        {
          "two_theta": 48.32,
          "relative_intensity": 0.21
        },
        {
          "two_theta": 60.23,
          "relative_intensity": 0.08
        },
        {
          "two_theta": 63.45,
          "relative_intensity": 0.06
        },
        {
          "two_theta": 40.34,
          "relative_intensity": 0.09
        },
        {
          "two_theta": 57.33,
          "relative_intensity": 0.1
        }
      ],
      "extra_peaks": []
    },
    "ionic_conductivity_room_temperature (S/cm)": 6.45e-05,
    "batch_number": 11,
    "provenance": "abnormal",
    "experimental_note": "This sample is made in order to test the hypothesis of Ni-driven secondary-phase blocking causing loss of Li3YCl6 percolation in Li1.4Mg0.2Ni0.2Y0.6Cl4 when Li:Y < 3; enforcing Li:Y = 3 at fixed Ni (Li1.5Mg0.3Ni0.2Y0.5Cl4) should suppress YCl3 and restore connectivity/\u03c3. The hypothesis is supported by the experiment outcome as Li1.5Mg0.3Ni0.2Y0.5Cl4 (500 \u00b0C) shows Li3YCl6 (P-3m1) 0.6438 with no YCl3 detected, alongside spinel (Fd-3m) 0.2375 and NiCl2 (R-3m) 0.1187 (Rwp 6.49%), and exhibits \u03c3RT = 6.45e-05 S/cm\u2014>3 orders of magnitude higher than 2.96e-08 S/cm for Li1.4Mg0.2Ni0.2Y0.6Cl4 and within the targeted ~1e-5\u20131e-4 S/cm range\u2014consistent with restored Li3YCl6 connectivity rather than intrinsic Ni-induced suppression of Li transport."
  },
  {
    "sample_index": 233,
    "composition": "Li1.6Fe1.2Cl4",
    "synthesis_temperature": 500,
    "xrd_analysis_result": {
      "weight_fractions_of_each_phases": {
        "spinel (Fd-3m)": 1.0
      },
      "Rwp (%)": "2.93%",
      "missing_peaks": [
        {
          "two_theta": 15.38,
          "relative_intensity": 0.06
        },
        {
          "two_theta": 35.48,
          "relative_intensity": 0.08
        },
        {
          "two_theta": 50.29,
          "relative_intensity": 0.07
        }
      ],
      "extra_peaks": []
    },
    "ionic_conductivity_room_temperature (S/cm)": 3.69e-05,
    "batch_number": 11,
    "provenance": "abnormal",
    "experimental_note": "This sample is made in order to test the hypothesis of the unusually high \u03c3 in Li1.7Fe1.15Cl4 originating from an optimal Li-vacancy fraction near y\u22480.30 in the inverse spinel (Fd-3m), such that further vacancy increase to y=0.40 (Li1.6Fe1.2Cl4) would pass the optimum, induce ordering/secondary phases detectable by XRD, and lower \u03c3. The hypothesis is partially supported by the experiment outcome as Li1.6Fe1.2Cl4 (500 \u00b0C) refines as single-phase spinel (Fd-3m, 1.0 wt; Rwp 2.93%) with three weak unindexed reflections and no extra peaks, and exhibits \u03c3RT = 3.69e-05 S/cm\u2014lower than Li1.7Fe1.15Cl4 (6.16e-05 S/cm) and Li1.8Fe1.1Cl4 (4.3e-05 S/cm)\u2014which is consistent with a conductivity maximum near y\u22480.30, but does not provide clear XRD evidence for long-range ordering or secondary phases at y=0.40."
  },
  {
    "sample_index": 234,
    "composition": "Li1.6Fe0.9V0.2Cl4",
    "synthesis_temperature": 500,
    "xrd_analysis_result": {
      "weight_fractions_of_each_phases": {
        "spinel (Fd-3m)": 1.0
      },
      "Rwp (%)": "3.45%",
      "missing_peaks": [
        {
          "two_theta": 35.33,
          "relative_intensity": 0.06
        },
        {
          "two_theta": 50.46,
          "relative_intensity": 0.07
        }
      ],
      "extra_peaks": []
    },
    "ionic_conductivity_room_temperature (S/cm)": 3.22e-05,
    "batch_number": 11,
    "provenance": "abnormal",
    "experimental_note": "This sample is made in order to test the hypothesis of temperature-trapped cation/vacancy ordering and/or incomplete cation mixing in Li1.6Fe0.9V0.2Cl4 at 400 C causing abnormally low ionic conductivity, and that synthesizing the same composition at 500 C would complete the reaction and improve the spinel framework sufficiently to raise \u03c3 toward ~1e-5 S/cm. The hypothesis is supported by the experiment outcome as Li1.6Fe0.9V0.2Cl4 synthesized at 500 C refines as single-phase spinel (Fd-3m 1.0 vs 0.9873 previously, LiCl removed; Rwp 3.45%; missing peaks reduced from three to two with similar/lower intensities) and \u03c3_RT increases from 6.5e-07 to 3.22e-05 S/cm (>1 order-of-magnitude increase, exceeding the \u22655e-06 criterion and within the ~1e-5 S/cm range observed for related spinels)."
  },
  {
    "sample_index": 235,
    "composition": "Li1.8Bi0.2Ca0.2Mg0.6Cl4",
    "synthesis_temperature": 500,
    "xrd_analysis_result": {
      "weight_fractions_of_each_phases": {
        "spinel (Fd-3m)": 1.0
      },
      "Rwp (%)": "13.27%",
      "missing_peaks": [
        {
          "two_theta": 29.57,
          "relative_intensity": 0.23
        },
        {
          "two_theta": 30.32,
          "relative_intensity": 0.25
        },
        {
          "two_theta": 31.39,
          "relative_intensity": 0.09
        },
        {
          "two_theta": 33.64,
          "relative_intensity": 0.05
        },
        {
          "two_theta": 34.28,
          "relative_intensity": 0.09
        },
        {
          "two_theta": 35.07,
          "relative_intensity": 0.21
        },
        {
          "two_theta": 36.32,
          "relative_intensity": 0.09
        },
        {
          "two_theta": 42.58,
          "relative_intensity": 0.08
        },
        {
          "two_theta": 43.56,
          "relative_intensity": 0.06
        },
        {
          "two_theta": 44.56,
          "relative_intensity": 0.05
        },
        {
          "two_theta": 47.85,
          "relative_intensity": 0.1
        },
        {
          "two_theta": 50.28,
          "relative_intensity": 0.08
        },
        {
          "two_theta": 56.81,
          "relative_intensity": 0.05
        },
        {
          "two_theta": 59.64,
          "relative_intensity": 0.16
        },
        {
          "two_theta": 60.8,
          "relative_intensity": 0.05
        },
        {
          "two_theta": 62.58,
          "relative_intensity": 0.12
        },
        {
          "two_theta": 84.14,
          "relative_intensity": 0.09
        },
        {
          "two_theta": 94.41,
          "relative_intensity": 0.05
        },
        {
          "two_theta": 15.04,
          "relative_intensity": 0.08
        }
      ],
      "extra_peaks": [
        {
          "two_theta": 15.01,
          "relative_intensity": 0.59
        }
      ]
    },
    "ionic_conductivity_room_temperature (S/cm)": 1.15e-06,
    "batch_number": 11,
    "provenance": "abnormal",
    "experimental_note": "This sample is made in order to test the hypothesis of Ca co-doping with Bi in Li1.8Bi0.2Ca0.2Mg0.6Cl4 promotes cation/Li-vacancy ordering that deviates from cubic Fd-3m (seen as many unindexed XRD reflections), suppressing \u03c3, and that increasing synthesis temperature to 500 \u00b0C will increase disorder, reduce missing-peak signatures/improve Rwp, and raise \u03c3RT by \u22655\u00d7 toward ~10^-6 S/cm. The hypothesis is partially supported by the experiment outcome as \u03c3RT increases ~10\u00d7 (1.11e-07 \u2192 1.15e-06 S/cm), meeting the \u22655\u00d7 criterion, and several previously strong missing peaks weaken substantially (e.g., 34.84\u00b0/0.68 \u2192 34.28\u00b0/0.09 ~87% drop; 50.05\u00b0/0.35 \u2192 50.28\u00b0/0.08 ~77% drop; 36.21\u00b0/0.32 \u2192 36.32\u00b0/0.09 ~72% drop), but the total count of missing peaks increases (15 \u2192 19), Rwp improves only slightly (13.43% \u2192 13.27%), and an extra calculated peak remains with higher intensity (14.74\u00b0/0.26 \u2192 15.01\u00b0/0.59), indicating significant structural deviations persist. Overall, higher-temperature synthesis improves conductivity and weakens key ordering-like reflections, consistent with increased disorder, but does not eliminate the deviations, suggesting Ca may still stabilize residual order."
  },
  {
    "sample_index": 236,
    "composition": "Li2Co0.5Zn0.5Cl4",
    "synthesis_temperature": 500,
    "xrd_analysis_result": {
      "weight_fractions_of_each_phases": {
        "spinel (Fd-3m)": 1.0
      },
      "Rwp (%)": "5.38%",
      "missing_peaks": [
        {
          "two_theta": 18.79,
          "relative_intensity": 0.23
        },
        {
          "two_theta": 24.56,
          "relative_intensity": 0.09
        },
        {
          "two_theta": 31.11,
          "relative_intensity": 0.18
        },
        {
          "two_theta": 33.06,
          "relative_intensity": 0.09
        },
        {
          "two_theta": 34.7,
          "relative_intensity": 0.22
        },
        {
          "two_theta": 35.5,
          "relative_intensity": 0.14
        },
        {
          "two_theta": 35.94,
          "relative_intensity": 0.26
        },
        {
          "two_theta": 39.81,
          "relative_intensity": 0.08
        },
        {
          "two_theta": 43.01,
          "relative_intensity": 0.08
        },
        {
          "two_theta": 51.24,
          "relative_intensity": 0.14
        },
        {
          "two_theta": 64.17,
          "relative_intensity": 0.11
        },
        {
          "two_theta": 94.33,
          "relative_intensity": 0.07
        },
        {
          "two_theta": 59.37,
          "relative_intensity": 0.32
        }
      ],
      "extra_peaks": [
        {
          "two_theta": 14.98,
          "relative_intensity": 1.0
        },
        {
          "two_theta": 52.53,
          "relative_intensity": 0.08
        },
        {
          "two_theta": 64.54,
          "relative_intensity": 0.07
        },
        {
          "two_theta": 59.47,
          "relative_intensity": 0.06
        }
      ]
    },
    "ionic_conductivity_room_temperature (S/cm)": 1.32e-08,
    "batch_number": 11,
    "provenance": "abnormal",
    "experimental_note": "This sample is made in order to test the hypothesis of high-Zn2+-induced cation ordering in Li2Co0.5Zn0.5Cl4 (manifested by a strong extra low-angle peak near 15\u00b0 in XRD) suppressing Li-ion conductivity at 450 \u00b0C, and that synthesizing the same composition at higher temperature (500 \u00b0C) would reduce the ordering (weaker ~15\u00b0 feature) and increase \u03c3RT. The hypothesis is not supported by the experiment outcome as the 500 \u00b0C product remains single-phase spinel (Fd-3m, 1.0) with persistent strong extra low-angle peak at 14.98\u00b0 (relative intensity 1.0) and numerous missing peaks, and its room-temperature ionic conductivity is 1.32e-08 S/cm\u2014essentially unchanged from the 450 \u00b0C sample (1e-08 S/cm)."
  },
  {
    "sample_index": 237,
    "composition": "Li1.85Co0.425Fe0.425Sc0.15Cl4",
    "synthesis_temperature": 500,
    "xrd_analysis_result": {
      "weight_fractions_of_each_phases": {
        "spinel (Fd-3m)": 1.0
      },
      "Rwp (%)": "3.69%",
      "missing_peaks": [
        {
          "two_theta": 18.23,
          "relative_intensity": 0.05
        },
        {
          "two_theta": 36.07,
          "relative_intensity": 0.12
        },
        {
          "two_theta": 50.73,
          "relative_intensity": 0.12
        },
        {
          "two_theta": 74.58,
          "relative_intensity": 0.09
        }
      ],
      "extra_peaks": [
        {
          "two_theta": 74.36,
          "relative_intensity": 0.07
        }
      ]
    },
    "ionic_conductivity_room_temperature (S/cm)": 1.17e-05,
    "batch_number": 11,
    "provenance": "abnormal",
