Repository: CederGroupHub/alab_gpss_public

# Data

This folder contains the raw experiment data produced by A-Lab GPSS.

## What is in this folder

- `dataset.json`: Consolidated dataset used by the agentic workflows.
- `NNN_<composition>/` directories: Per-sample experiment artifacts (for example, XRD patterns, EIS files, and refinement outputs).

## Contents of each sample folder

Each sample folder (`NNN_<composition>/`) contains the same core artifact types:

- `pattern.xrdml`
  - Raw XRD measurement file for that sample
- `eis_data.csv`
  - EIS measurement data table
- `manual_refinement.lst`
  - Result file of manual XRD refinement
- `manual_refinement.png`
  - Plot/image generated from manual refinement

File: data/dataset.json (part 11 of 16)
[
    "experimental_note": "This sample is made in order to test the hypothesis of vacancy-limited conductivity and residual cation/vacancy ordering causing the low \u03c3RT in Li2Co0.5Fe0.5Cl4 at 500 \u00b0C, and that increasing Li-vacancy concentration via higher Sc3+ substitution to Li1.85Co0.425Fe0.425Sc0.15Cl4 at 500 \u00b0C would disrupt the ordering (notably eliminating the ~24.8\u00b0 and ~39.4\u00b0 unindexed features) and raise \u03c3RT beyond the 10% Sc sample. The hypothesis is partially supported by the experiment outcome as Li1.85Co0.425Fe0.425Sc0.15Cl4 (500 \u00b0C) is single-phase spinel (Fd-3m, Rwp 3.69%), the specific unindexed peaks seen in the undoped 500 \u00b0C sample at ~24.78\u00b0 and ~39.42\u00b0 are not reported, but new unindexed peaks appear at 18.23\u00b0, 36.07\u00b0, 50.73\u00b0, and 74.58\u00b0; critically, \u03c3RT increases to 1.17e-05 S/cm, exceeding both Li1.9Co0.45Fe0.45Sc0.1Cl4 (4.8e-06 S/cm) and Li2Co0.5Fe0.5Cl4 (1.42e-06 S/cm), consistent with vacancy-enabled conductivity improvement while structural deviations from the simple Fd-3m model persist."
  },
  {
    "sample_index": 238,
    "composition": "Li1.8Mg0.8Y0.2Cl4",
    "synthesis_temperature": 400,
    "xrd_analysis_result": {
      "weight_fractions_of_each_phases": {
        "spinel (Fd-3m)": 0.7537,
        "LiCl (Fm-3m)": 0.1615,
        "MgCl2 (R-3m)": 0.0848
      },
      "Rwp (%)": "9.11%",
      "missing_peaks": [
        {
          "two_theta": 26.92,
          "relative_intensity": 0.06
        },
        {
          "two_theta": 31.8,
          "relative_intensity": 0.11
        },
        {
          "two_theta": 31.94,
          "relative_intensity": 0.08
        },
        {
          "two_theta": 33.26,
          "relative_intensity": 0.12
        },
        {
          "two_theta": 34.29,
          "relative_intensity": 0.06
        },
        {
          "two_theta": 35.77,
          "relative_intensity": 0.13
        },
        {
          "two_theta": 36.71,
          "relative_intensity": 0.07
        },
        {
          "two_theta": 41.34,
          "relative_intensity": 0.06
        },
        {
          "two_theta": 48.78,
          "relative_intensity": 0.12
        },
        {
          "two_theta": 49.26,
          "relative_intensity": 0.06
        },
        {
          "two_theta": 51.97,
          "relative_intensity": 0.06
        },
        {
          "two_theta": 54.09,
          "relative_intensity": 0.05
        },
        {
          "two_theta": 57.79,
          "relative_intensity": 0.06
        },
        {
          "two_theta": 63.48,
          "relative_intensity": 0.05
        },
        {
          "two_theta": 65.61,
          "relative_intensity": 0.07
        }
      ],
      "extra_peaks": []
    },
    "ionic_conductivity_room_temperature (S/cm)": 1.61e-06,
    "batch_number": 11,
    "provenance": "abnormal",
    "experimental_note": "This sample is made in order to test the hypothesis of a Li3YCl6 secondary phase boosting \u03c3 in Li1.8Mg0.8Y0.2Cl4 by lowering intergranular resistance; suppressing Li3YCl6 at lower synthesis temperature (400 \u00b0C) should reduce \u03c3 toward spinel-only baselines. The hypothesis is supported by the experiment outcome as Li1.8Mg0.8Y0.2Cl4 (400 \u00b0C) shows no Li3YCl6 detected by XRD (spinel (Fd-3m) 0.7537, LiCl (Fm-3m) 0.1615, MgCl2 (R-3m) 0.0848; Rwp = 9.11%; multiple missing peaks) and \u03c3RT drops to 1.61e-06 S/cm, far below the same composition at 450\u2013500 \u00b0C (\u22481.06e-05\u20131.10e-05 S/cm with 0.0714\u20130.1277 Li3YCl6) and even below spinel-only baselines (Li2MgCl4: 3.16e-06 S/cm; Li1.6Mg1.2Cl4: 4.55e-06 S/cm; Li1.4Fe0.2Mg0.6Ta0.2Cl4: 6.1e-06 S/cm). While the 400 \u00b0C sample contains LiCl and MgCl2, the marked \u03c3 decrease concurrent with the absence of Li3YCl6 is consistent with the boundary-phase hypothesis."
  },
  {
    "sample_index": 239,
    "composition": "Li1.5Mg0.7Zr0.2Sc0.1Cl4",
    "synthesis_temperature": 400,
    "xrd_analysis_result": {
      "weight_fractions_of_each_phases": {
        "Li6.02Sc2Cl12 (C12/m1)": 1.0
      },
      "Rwp (%)": "10.72%",
      "missing_peaks": [
        {
          "two_theta": 30.38,
          "relative_intensity": 0.29
        },
        {
          "two_theta": 35.16,
          "relative_intensity": 0.2
        },
        {
          "two_theta": 45.13,
          "relative_intensity": 0.1
        },
        {
          "two_theta": 63.74,
          "relative_intensity": 0.07
        },
        {
          "two_theta": 94.44,
          "relative_intensity": 0.08
        },
        {
          "two_theta": 59.33,
          "relative_intensity": 0.33
        }
      ],
      "extra_peaks": [
        {
          "two_theta": 14.83,
          "relative_intensity": 0.66
        },
        {
          "two_theta": 15.94,
          "relative_intensity": 0.23
        },
        {
          "two_theta": 16.69,
          "relative_intensity": 0.17
        },
        {
          "two_theta": 18.92,
          "relative_intensity": 0.1
        },
        {
          "two_theta": 21.87,
          "relative_intensity": 0.08
        },
        {
          "two_theta": 92.7,
          "relative_intensity": 0.08
        },
        {
          "two_theta": 45.81,
          "relative_intensity": 0.07
        },
        {
          "two_theta": 25.47,
          "relative_intensity": 0.06
        },
        {
          "two_theta": 59.67,
          "relative_intensity": 0.05
        },
        {
          "two_theta": 93.9,
          "relative_intensity": 0.05
        }
      ]
    },
    "ionic_conductivity_room_temperature (S/cm)": 3.03e-06,
    "batch_number": 11,
    "provenance": "abnormal",
    "experimental_note": "This sample is made in order to test the hypothesis of Zr4+-driven octahedral/Li-vacancy ordering together with ~21% MgCl2 formation suppressing \u03c3 in Li1.6Mg0.8Zr0.2Cl4 at 400 \u00b0C, and that Sc3+ co-doping at the same 400 \u00b0C (Li1.5Mg0.7Zr0.2Sc0.1Cl4) would frustrate ordering and reduce MgCl2 to yield a spinel-dominant pattern with fewer unindexed features and \u03c3RT \u2265 1e-6 S/cm. The hypothesis is not supported by the experiment outcome as Li1.5Mg0.7Zr0.2Sc0.1Cl4 synthesized at 400 \u00b0C did not form a spinel: XRD refines to Li6.02Sc2Cl12 (C12/m1) at 1.0 weight fraction with numerous unmodeled features (6 missing and 10 extra peaks), and no MgCl2 was identified; although \u03c3RT = 3.03e-06 S/cm meets the conductivity threshold, the required structural criterion (\u226590% spinel with reduced unindexed features) was not met, so the improved \u03c3 cannot be attributed to the intended spinel-ordering disruption mechanism."
  },
  {
    "sample_index": 240,
    "composition": "Li1.875Mg0.7Y0.2Nb0.025Cl4",
    "synthesis_temperature": 400,
    "xrd_analysis_result": {
      "weight_fractions_of_each_phases": {
        "spinel (Fd-3m)": 0.7782,
        "LiCl (Fm-3m)": 0.2218
      },
      "Rwp (%)": "9.17%",
      "missing_peaks": [
        {
          "two_theta": 30.7,
          "relative_intensity": 0.09
        },
        {
          "two_theta": 31.31,
          "relative_intensity": 0.18
        },
        {
          "two_theta": 31.56,
          "relative_intensity": 0.12
        },
        {
          "two_theta": 31.94,
          "relative_intensity": 0.16
        },
        {
          "two_theta": 32.72,
          "relative_intensity": 0.13
        },
        {
          "two_theta": 33.19,
          "relative_intensity": 0.19
        },
        {
          "two_theta": 40.84,
          "relative_intensity": 0.1
        },
        {
          "two_theta": 41.06,
          "relative_intensity": 0.13
        },
        {
          "two_theta": 45.62,
          "relative_intensity": 0.09
        },
        {
          "two_theta": 48.26,
          "relative_intensity": 0.07
        },
        {
          "two_theta": 48.72,
          "relative_intensity": 0.11
        },
        {
          "two_theta": 49.64,
          "relative_intensity": 0.07
        },
        {
          "two_theta": 52.38,
          "relative_intensity": 0.14
        },
        {
          "two_theta": 53.64,
          "relative_intensity": 0.06
        },
        {
          "two_theta": 58.98,
          "relative_intensity": 0.14
        },
        {
          "two_theta": 75.74,
          "relative_intensity": 0.05
        },
        {
          "two_theta": 14.7,
          "relative_intensity": 0.06
        }
      ],
      "extra_peaks": [
        {
          "two_theta": 14.69,
          "relative_intensity": 0.36
        }
      ]
    },
    "ionic_conductivity_room_temperature (S/cm)": 4.41e-06,
    "batch_number": 11,
    "provenance": "abnormal",
    "experimental_note": "This sample is made in order to test the hypothesis of Nb5+-induced Li-vacancy association/cation ordering at 400 \u00b0C causing the abnormally low \u03c3 in Li1.75Mg0.7Y0.2Nb0.05Cl4, with the prediction that reducing Nb to Li1.875Mg0.7Y0.2Nb0.025Cl4 at the same temperature would lessen ordering signatures (fewer missing peaks, lower Rwp) and raise \u03c3 toward ~1e-05 S/cm. The hypothesis is not supported by the experiment outcome as Li1.875Mg0.7Y0.2Nb0.025Cl4 (400 \u00b0C) shows only a modest Rwp improvement (12.10% \u2192 9.17%, 2.93% absolute; below the \u22653% criterion), a similar count of missing peaks (17 vs 17), and \u03c3RT increases to 4.41e-06 S/cm (~3.2\u00d7, below the \u22655\u00d7 target); additionally, the phase assemblage shifts to spinel (Fd-3m) 0.7782 + LiCl (Fm-3m) 0.2218 rather than the spinel + Li3YCl6 mixture seen in the abnormal 400 \u00b0C sample, so the predefined decision thresholds for supporting the Nb-driven ordering/trapping hypothesis are not met."
  },
  {
    "sample_index": 241,
    "composition": "Li1.4Mg0.8Ta0.17Sc0.05Cl4",
    "synthesis_temperature": 400,
    "xrd_analysis_result": {
      "weight_fractions_of_each_phases": {
        "spinel (Fd-3m)": 0.7115,
        "Li3ScCl6 (C12/m1)": 0.2885
      },
      "Rwp (%)": "13.15%",
      "missing_peaks": [
        {
          "two_theta": 15.39,
          "relative_intensity": 0.19
        },
        {
          "two_theta": 31.89,
          "relative_intensity": 0.07
        },
        {
          "two_theta": 35.2,
          "relative_intensity": 0.14
        },
        {
          "two_theta": 45.99,
          "relative_intensity": 0.05
        },
        {
          "two_theta": 62.5,
          "relative_intensity": 0.08
        },
        {
          "two_theta": 81.51,
          "relative_intensity": 0.06
        },
        {
          "two_theta": 84.07,
          "relative_intensity": 0.11
        },
        {
          "two_theta": 29.69,
          "relative_intensity": 0.23
        },
        {
          "two_theta": 59.58,
          "relative_intensity": 0.12
        },
        {
          "two_theta": 94.37,
          "relative_intensity": 0.07
        }
      ],
      "extra_peaks": []
    },
    "ionic_conductivity_room_temperature (S/cm)": 6.75e-07,
    "batch_number": 11,
    "provenance": "abnormal",
    "experimental_note": "This sample is made in order to test the hypothesis of low-temperature cation/Li-vacancy ordering in Li1.4Mg0.8Ta0.2Cl4 suppressing ionic conductivity, and that a small Sc3+ co-substitution at fixed Li content (Li1.4Mg0.8Ta0.17Sc0.05Cl4) would frustrate this ordering at 400 \u00b0C, leading to fewer XRD misfit features and higher \u03c3RT. The hypothesis is partially supported by the experiment outcome as Li1.4Mg0.8Ta0.17Sc0.05Cl4 (400 \u00b0C) shows \u03c3RT = 6.75e-07 S/cm (~10\u00d7 above Li1.4Mg0.8Ta0.2Cl4 at 400 \u00b0C, 6.8e-08 S/cm), but the XRD does not present a cleaner single-phase spinel: it refines to spinel (Fd-3m) 0.7115 plus Li3ScCl6 (C12/m1) 0.2885 with Rwp = 13.15% and numerous missing peaks (e.g., at 15.39\u00b0, 29.69\u00b0), so the structural criterion (reduced misfit features) is not met. The substantial Li3ScCl6 fraction confounds attribution of the \u03c3 increase to frustrated ordering within the spinel, making the mechanism test inconclusive."
  },
  {
    "sample_index": 242,
    "composition": "Li1.5Co0.4Zn0.1Cr0.5Cl4",
    "synthesis_temperature": 400,
    "xrd_analysis_result": {
      "weight_fractions_of_each_phases": {
        "spinel (Fd-3m)": 0.523,
        "Li2CoCl4 (Cmmm)": 0.3496,
        "CrCl3 (C12/m1)": 0.0638,
        "LiCl (Fm-3m)": 0.0635
      },
      "Rwp (%)": "3.12%",
      "missing_peaks": [
        {
          "two_theta": 36.05,
          "relative_intensity": 0.08
        },
        {
          "two_theta": 51.88,
          "relative_intensity": 0.13
        },
        {
          "two_theta": 57.49,
          "relative_intensity": 0.06
        },
        {
          "two_theta": 59.82,
          "relative_intensity": 0.18
        },
        {
          "two_theta": 81.82,
          "relative_intensity": 0.09
        }
      ],
      "extra_peaks": [
        {
          "two_theta": 84.71,
          "relative_intensity": 0.16
        },
        {
          "two_theta": 74.16,
          "relative_intensity": 0.07
        }
      ]
    },
    "ionic_conductivity_room_temperature (S/cm)": 8.17e-08,
    "batch_number": 11,
    "provenance": "abnormal",
    "experimental_note": "This sample is made in order to test the hypothesis of abnormal low \u03c3 in Li1.5Co0.5Cr0.5Cl4 at 400 \u00b0C arising from long-range cation/Li-vacancy ordering within the inverse spinel, and that introducing a small amount of Zn2+ at fixed Li and Cr content (Li1.5Co0.4Zn0.1Cr0.5Cl4) would frustrate such ordering at 400 \u00b0C, yielding higher \u03c3RT and fewer/smaller unindexed reflections relative to the undoped 400 \u00b0C sample. The hypothesis is partially supported by the experiment outcome as Li1.5Co0.4Zn0.1Cr0.5Cl4 synthesized at 400 \u00b0C exhibits \u03c3RT=8.17e-08 S/cm (\u224811\u00d7 higher than Li1.5Co0.5Cr0.5Cl4 at 400 \u00b0C: 7.35e-09 S/cm), moving toward the \u22651e-7 S/cm target; however, XRD shows a multi-phase mixture (spinel (Fd-3m) 0.523, Li2CoCl4 (Cmmm) 0.3496, CrCl3 (C12/m1) 0.0638, LiCl (Fm-3m) 0.0635; Rwp=3.12%) with persistent unindexed features (5 missing peaks and 2 extra peaks), so the conductivity increase and changes in unindexed reflections cannot be unambiguously attributed to reduced ordering within the spinel phase alone."
  },
  {
    "sample_index": 243,
    "composition": "Li1.5Mn0.6Bi0.35Ta0.05Cl4",
    "synthesis_temperature": 300,
    "xrd_analysis_result": {
      "weight_fractions_of_each_phases": {
        "spinel (Fd-3m)": 1.0
      },
      "Rwp (%)": "11.07%",
      "missing_peaks": [
        {
          "two_theta": 15.45,
          "relative_intensity": 0.28
        },
        {
          "two_theta": 15.66,
          "relative_intensity": 1.02
        },
        {
          "two_theta": 15.88,
          "relative_intensity": 0.09
        },
        {
          "two_theta": 27.46,
          "relative_intensity": 0.06
        },
        {
          "two_theta": 30.38,
          "relative_intensity": 0.23
        },
        {
          "two_theta": 31.15,
          "relative_intensity": 0.42
        },
        {
          "two_theta": 32.24,
          "relative_intensity": 0.24
        },
        {
          "two_theta": 35.17,
          "relative_intensity": 0.16
        },
        {
          "two_theta": 36.49,
          "relative_intensity": 0.44
        },
        {
          "two_theta": 36.61,
          "relative_intensity": 0.26
        },
        {
          "two_theta": 38.32,
          "relative_intensity": 0.06
        },
        {
          "two_theta": 39.92,
          "relative_intensity": 0.07
        },
        {
          "two_theta": 47.59,
          "relative_intensity": 0.09
        },
        {
          "two_theta": 47.81,
          "relative_intensity": 0.05
        },
        {
          "two_theta": 50.42,
          "relative_intensity": 0.11
        },
        {
          "two_theta": 52.25,
          "relative_intensity": 0.23
        },
        {
          "two_theta": 52.78,
          "relative_intensity": 0.08
        },
        {
          "two_theta": 52.92,
          "relative_intensity": 0.12
        },
        {
          "two_theta": 55.43,
          "relative_intensity": 0.08
        },
        {
          "two_theta": 59.84,
          "relative_intensity": 0.07
        },
        {
          "two_theta": 61.98,
          "relative_intensity": 0.1
        },
        {
          "two_theta": 64.71,
          "relative_intensity": 0.07
        },
        {
          "two_theta": 65.85,
          "relative_intensity": 0.06
        },
        {
          "two_theta": 77.37,
          "relative_intensity": 0.05
        },
        {
          "two_theta": 88.01,
          "relative_intensity": 0.06
        }
      ],
      "extra_peaks": []
    },
    "ionic_conductivity_room_temperature (S/cm)": 1.61e-06,
    "batch_number": 12,
    "provenance": "novelty",
    "experimental_note": "This sample is made in order to test the hypothesis of using a Mn2+-host inverse spinel with y=0.5 Li vacancies and multi-valent 16d mixing (Mn2+/Bi3+/Ta5+) in Li1.5Mn0.6Bi0.35Ta0.05Cl4 to soften the chloride framework, frustrate cation ordering, retain an inverse-spinel structure (Fd-3m or lightly symmetry-lowered), and thereby achieve high room-temperature Li+ conductivity. The hypothesis is not supported by the experiment outcome as XRD at 300 \u00b0C indexes nominally to a spinel (Fd-3m) phase (100 wt%) but with a relatively high Rwp of 11.07% and many unindexed peaks (notably strong low-angle features around 15.5\u201315.9\u00b0), indicating unidentified secondary phases or symmetry-lowered ordering, and the room-temperature ionic conductivity is only 1.61e-06 S/cm\u2014well below the \u226510^-5\u201310^-4 S/cm levels targeted from prior y\u22480.5 Mn-based spinels."
  },
  {
    "sample_index": 244,
    "composition": "Li1.5Mn0.5Bi0.3V0.2Cl4",
    "synthesis_temperature": 300,
    "xrd_analysis_result": {
      "weight_fractions_of_each_phases": {
        "Li2MnCl4 (Fd-3m)": 0.6395,
        "Li6VCl8 (Fm-3m)": 0.3605
      },
      "Rwp (%)": "7.72%",
      "missing_peaks": [
        {
          "two_theta": 15.0,
          "relative_intensity": 0.16
        },
        {
          "two_theta": 30.15,
          "relative_intensity": 0.26
        },
        {
          "two_theta": 32.51,
          "relative_intensity": 0.21
        },
        {
          "two_theta": 33.39,
          "relative_intensity": 0.08
        },
        {
          "two_theta": 83.76,
          "relative_intensity": 0.08
        }
      ],
      "extra_peaks": [
        {
          "two_theta": 83.54,
          "relative_intensity": 0.1
        }
      ]
    },
    "ionic_conductivity_room_temperature (S/cm)": 1.05e-05,
    "batch_number": 10,
    "provenance": "novelty",
    "experimental_note": "This sample is made in order to test the hypothesis of co-doping Bi3+ and V3+ into the inverse spinel Li\u2013Mn chloride framework at Li=1.5 (Li1.5Mn0.5Bi0.3V0.2Cl4) to maximize octahedral-site disorder and vacancy concentration, retain a single-phase spinel, and thereby increase room-temperature Li+ conductivity relative to single-dopant benchmarks. The hypothesis is partially supported by the experiment outcome as the measured conductivity is 1.05e-05 S/cm (higher than the V-only analog, 3.67e-06 S/cm, and near the Bi+Y case, 1.49e-05 S/cm), but XRD shows a multiphase product\u2014~63.95% Li2MnCl4 (Fd-3m) plus ~36.05% Li6VCl8 (Fm-3m) with additional missing/extra peaks\u2014indicating phase separation and likely incomplete incorporation of Bi/V into a single spinel phase."
  },
  {
    "sample_index": 245,
    "composition": "Li1.7Mg0.35Sn0.55Nb0.1Cl4",
    "synthesis_temperature": 300,
    "xrd_analysis_result": {
      "weight_fractions_of_each_phases": {
        "LiCl (Fm-3m)": 0.563,
        "spinel (Fd-3m)": 0.437
      },
      "Rwp (%)": "8.65%",
      "missing_peaks": [
        {
          "two_theta": 30.94,
          "relative_intensity": 0.07
        },
        {
          "two_theta": 46.06,
          "relative_intensity": 0.05
        },
        {
          "two_theta": 36.26,
          "relative_intensity": 0.25
        },
        {
          "two_theta": 58.68,
          "relative_intensity": 0.18
        }
      ],
      "extra_peaks": []
    },
    "ionic_conductivity_room_temperature (S/cm)": 6.11e-07,
    "batch_number": 10,
    "provenance": "novelty",
    "experimental_note": "This sample is made in order to test the hypothesis of introducing stereoactive Sn2+ into the inverse spinel Li2\u2212yM1\u00b1xCl4 framework (x=0) with a small amount of Nb5+ to set y\u22480.3, aiming for vacancy-enabled transport plus Li/M disorder and local distortions to enhance 3D Li+ conduction in Li1.7Mg0.35Sn0.55Nb0.1Cl4. The hypothesis is not supported by the experiment outcome as XRD shows a multiphase product dominated by LiCl (Fm-3m, 56.3 wt%) with only 43.7 wt% spinel-like phase (Fd-3m) and several unindexed peaks (Rwp 8.65%), indicating substantial secondary phase formation, and the measured room-temperature ionic conductivity is 6.11e-07 S/cm\u2014an order of magnitude lower than the Nb5+-doped Mg baseline (~5.8e-06 S/cm) and lower than other heavy-cation cases\u2014suggesting the intended high-conductivity spinel did not form as a clean, percolating phase under these conditions."
  },
  {
    "sample_index": 246,
    "composition": "Li1.5Mg0.6In0.3Zr0.1Cl4",
    "synthesis_temperature": 400,
    "xrd_analysis_result": {
      "weight_fractions_of_each_phases": {
        "spinel (Fd-3m)": 1.0
      },
      "Rwp (%)": "11.66%",
      "missing_peaks": [
        {
          "two_theta": 29.89,
          "relative_intensity": 0.06
        },
        {
          "two_theta": 34.67,
          "relative_intensity": 0.13
        },
        {
          "two_theta": 50.36,
          "relative_intensity": 0.06
        }
      ],
      "extra_peaks": [
        {
          "two_theta": 15.31,
          "relative_intensity": 0.51
        }
      ]
    },
    "ionic_conductivity_room_temperature (S/cm)": 1.03e-05,
    "batch_number": 12,
    "provenance": "novelty",
    "experimental_note": "This sample is made in order to test the hypothesis of using In3+ (0.3) and Zr4+ (0.1) co-doping on an Mg2+-based inverse spinel to keep y\u22480.5 in Li2\u2212yM1\u00b1xCl4, avoid Y-driven Li3YCl6 formation, disrupt Li/M ordering, and thereby realize a spinel-dominant, high-\u03c3 Li+ conductor. The hypothesis is partially supported by the experiment outcome as Li1.5Mg0.6In0.3Zr0.1Cl4 synthesized at 400 \u00b0C refines as single-phase spinel (Fd-3m, 100 wt%), indicating successful spinel stabilization without Li3YCl6, but the refinement has Rwp = 11.66% with several missing peaks and a strong extra peak at 15.31\u00b0, suggesting structural deviation/ordering or a minor unidentified phase; the room-temperature ionic conductivity is 1.03e-05 S/cm, which is modest and below the targeted ~1e-4 S/cm, thus not delivering the anticipated high conductivity despite the desired phase outcome."
  },
  {
    "sample_index": 247,
    "composition": "Li1.5Mn0.65In0.25Zr0.05Ta0.05Cl4",
    "synthesis_temperature": 400,
    "xrd_analysis_result": {
      "weight_fractions_of_each_phases": {
        "spinel (Fd-3m)": 0.9616,
        "ZrCl4 (P12/c1)": 0.0384
      },
      "Rwp (%)": "5.39%",
      "missing_peaks": [
        {
          "two_theta": 15.32,
          "relative_intensity": 0.06
        },
        {
          "two_theta": 32.36,
          "relative_intensity": 0.12
        },
        {
          "two_theta": 43.69,
          "relative_intensity": 0.06
        }
      ],
      "extra_peaks": []
    },
    "ionic_conductivity_room_temperature (S/cm)": 1.82e-05,
    "batch_number": 12,
    "provenance": "novelty",
    "experimental_note": "This sample is made in order to test the hypothesis of using heterovalent co-doping on the Mn-based inverse spinel chloride host\u2014Li1.5Mn0.65In0.25Zr0.05Ta0.05Cl4\u2014to maintain y\u22480.5 Li-vacancies while mixing 3+/4+/5+ cations on 16d to frustrate Li/M ordering, stabilize a disordered spinel (avoiding Y-driven Li3YCl6), and thereby raise room-temperature ionic conductivity toward the top values (~1e-4 S/cm). The hypothesis is partially supported by the experiment outcome as XRD shows the target spinel (Fd-3m) as the major phase (96.16%) with a minor ZrCl4 impurity (3.84%) and no Y-based phases, consistent with spinel formation and intended Y-free chemistry; however, the room-temperature conductivity is 1.82e-05 S/cm\u2014significantly below the benchmarked high-\u03c3 compositions (6.4e-05 to 1.4e-04 S/cm)\u2014and the presence of ZrCl4 plus a few missing peaks suggests limited solubility and/or subtle structural deviations, indicating that the 4+/5+ co-doping did not enhance conductivity under these conditions."
  },
  {
    "sample_index": 248,
    "composition": "Li1.7Fe0.7Zr0.2Cu0.1Cl4",
    "synthesis_temperature": 400,
    "xrd_analysis_result": {
      "weight_fractions_of_each_phases": {
        "spinel (Fd-3m)": 1.0
      },
      "Rwp (%)": "4.64%",
      "missing_peaks": [
        {
          "two_theta": 15.02,
          "relative_intensity": 0.07
        },
        {
          "two_theta": 33.25,
          "relative_intensity": 0.14
        },
        {
          "two_theta": 35.97,
          "relative_intensity": 0.08
        },
        {
          "two_theta": 50.59,
          "relative_intensity": 0.15
        },
        {
          "two_theta": 51.56,
          "relative_intensity": 0.06
        }
      ],
      "extra_peaks": []
    },
    "ionic_conductivity_room_temperature (S/cm)": 5.06e-06,
    "batch_number": 12,
    "provenance": "novelty",
    "experimental_note": "This sample is made in order to test the hypothesis of placing Li vacancies near y \u2248 0.3 while co\u2011doping the inverse spinel chloride with Zr4+ and Cu+ (Li1.7Fe0.7Zr0.2Cu0.1Cl4) to increase configurational disorder, suppress Li/M ordering, and thereby raise room\u2011temperature Li+ conductivity without adding excess metal (total M = 1). The hypothesis is not supported by the experiment outcome as the 400 \u00b0C synthesis yields a phase that indexes as spinel (Fd-3m) with good refinement (Rwp = 4.64%) but shows several unindexed low\u2011intensity peaks suggestive of minor secondary phases or subtle ordering, and the measured room\u2011temperature ionic conductivity is 5.06e-06 S/cm\u2014only marginally higher than the Zr\u2011only analogue (~2.95e-06 S/cm) and well below the best y \u2248 0.2\u20130.3 compositions (\u22483\u20136e-05 S/cm), indicating that the intended co\u2011doping disorder effect did not substantially enhance transport."
  },
  {
    "sample_index": 249,
    "composition": "Li1.7Fe0.7Nb0.15Cu0.15Cl4",
    "synthesis_temperature": 400,
    "xrd_analysis_result": {
      "weight_fractions_of_each_phases": {
        "spinel (Fd-3m)": 0.9529,
        "Nb3Cl8 (R3m)": 0.0471
      },
      "Rwp (%)": "4.70%",
      "missing_peaks": [
        {
          "two_theta": 50.1,
          "relative_intensity": 0.11
        }
      ],
      "extra_peaks": [
        {
          "two_theta": 14.18,
          "relative_intensity": 0.05
        }
      ]
    },
    "ionic_conductivity_room_temperature (S/cm)": 4.09e-06,
    "batch_number": 12,
    "provenance": "novelty",
    "experimental_note": "This sample is made in order to test the hypothesis of using Cu+ co-doping at y \u2248 0.3 in the inverse-spinel Li2\u2212yM1Cl4 framework to frustrate Nb5+-driven Li/M ordering and thereby raise room-temperature ionic conductivity into the 10^-5\u201310^-4 S/cm range, here implemented as Li1.7Fe0.7Nb0.15Cu0.15Cl4 with total M = 1. The hypothesis is partially supported by the experiment outcome as the product is predominantly spinel (Fd-3m, 0.9529) with a small Nb3Cl8 (R3m) impurity (0.0471) and good refinement quality (Rwp = 4.70%), but the room-temperature ionic conductivity is 4.09e-06 S/cm\u2014higher than Nb-only analogs (~1e-08 S/cm) yet below the targeted 10^-5\u201310^-4 S/cm. The minor Nb3Cl8 impurity and slight missing/extra peaks suggest incomplete Nb/Cu incorporation or residual ordering, which likely limits conductivity despite successful spinel formation."
  },
  {
    "sample_index": 250,
    "composition": "Li1.8Mn1.1Cl4",
    "synthesis_temperature": 400,
    "xrd_analysis_result": {
      "weight_fractions_of_each_phases": {
        "spinel (Fd-3m)": 1.0
      },
      "Rwp (%)": "6.40%",
      "missing_peaks": [
        {
          "two_theta": 15.37,
          "relative_intensity": 0.14
        },
        {
          "two_theta": 30.28,
          "relative_intensity": 0.06
        },
        {
          "two_theta": 34.87,
          "relative_intensity": 0.32
        },
        {
          "two_theta": 49.93,
          "relative_intensity": 0.19
        }
      ],
      "extra_peaks": []
    },
    "ionic_conductivity_room_temperature (S/cm)": 1.75e-05,
    "batch_number": 12,
    "provenance": "novelty",
    "experimental_note": "This sample is made in order to test the hypothesis of transferring the metal\u2011excess/high\u2011vacancy (y \u2248 0.2) design from Fe-based spinels to a Mn\u2011only inverse spinel host (Li1.8Mn1.1Cl4) to realize a disordered cubic Cl sublattice with a percolating Li network and room\u2011temperature conductivity comparable to Fe\u2011only high\u2011\u03c3 cases. The hypothesis is partially supported by the experiment outcome as XRD refines as single\u2011phase spinel (Fd-3m) with good Rwp = 6.40%, indicating the targeted framework forms at 400 \u00b0C, but several unindexed observed peaks (15.37\u00b0, 30.28\u00b0, 34.87\u00b0, 49.93\u00b0) suggest subtle ordering or minor unidentified features; the measured \u03c3RT = 1.75e-05 S/cm is within the 10^-5 S/cm range but falls short of the Fe\u2011only high\u2011\u03c3 benchmarks (\u22484.3\u20136.16e-05 S/cm), aligning more with the lower end seen in Fe\u2013Mn mixed hosts, implying the high\u2011\u03c3 window is not fully host\u2011agnostic under these conditions."
  },
  {
    "sample_index": 251,
    "composition": "Li1.65Ni0.75Cu0.10Ta0.15Cl4",
    "synthesis_temperature": 400,
    "xrd_analysis_result": {
      "weight_fractions_of_each_phases": {
        "spinel (Fd-3m)": 0.5237,
        "LiCl (Fm-3m)": 0.257,
        "NiCl2 (R-3m)": 0.146,
        "TaCl4 (C12/m1)": 0.0733
      },
      "Rwp (%)": "5.30%",
      "missing_peaks": [
        {
          "two_theta": 28.38,
          "relative_intensity": 0.05
        },
        {
          "two_theta": 51.97,
          "relative_intensity": 0.07
        },
        {
          "two_theta": 87.87,
          "relative_intensity": 0.11
        },
        {
          "two_theta": 47.36,
          "relative_intensity": 0.11
        }
      ],
      "extra_peaks": [
        {
          "two_theta": 74.06,
          "relative_intensity": 0.07
        }
      ]
    },
    "ionic_conductivity_room_temperature (S/cm)": 1.43e-07,
    "batch_number": 12,
    "provenance": "novelty",
    "experimental_note": "This sample is made in order to test the hypothesis of stabilizing a Ni-based inverse spinel chloride, Li1.65Ni0.75Cu0.10Ta0.15Cl4, by co-doping Cu+ and Ta5+ to create y\u22480.35 Li vacancies without metal excess, frustrate Li/M ordering (avoid low-angle superlattice), and thus achieve a single-phase Fd-3m spinel with enhanced room-temperature ionic conductivity. The hypothesis is not supported by the experiment outcome as XRD shows a multiphase product with only ~52% spinel (Fd-3m) and significant LiCl, NiCl2, and TaCl4 impurities (Rwp 5.30% with additional missing peaks), indicating limited solubility/incorporation of the dopants, and the measured ionic conductivity at 25 \u00b0C is 1.43e-07 S/cm\u2014well below the ~1e-5 S/cm regime targeted by the vacancy\u2013disorder strategy."
  },
  {
    "sample_index": 252,
    "composition": "Li1.65Co0.75Cu0.10Nb0.15Cl4",
    "synthesis_temperature": 400,
    "xrd_analysis_result": {
      "weight_fractions_of_each_phases": {
        "spinel (Fd-3m)": 1.0
      },
      "Rwp (%)": "2.45%",
      "missing_peaks": [
        {
          "two_theta": 17.41,
          "relative_intensity": 0.05
        },
        {
          "two_theta": 24.69,
          "relative_intensity": 0.07
        },
        {
          "two_theta": 29.29,
          "relative_intensity": 0.09
        },
        {
          "two_theta": 50.98,
          "relative_intensity": 0.06
        },
        {
          "two_theta": 51.49,
          "relative_intensity": 0.08
        },
        {
          "two_theta": 53.54,
          "relative_intensity": 0.12
        },
        {
          "two_theta": 84.85,
          "relative_intensity": 0.06
        }
      ],
      "extra_peaks": []
    },
    "ionic_conductivity_room_temperature (S/cm)": 7.13e-08,
    "batch_number": 12,
    "provenance": "novelty",
    "experimental_note": "This sample is made in order to test the hypothesis of using a Co2+-based inverse spinel host with a compensated Cu+/Nb5+ pair to keep total M \u2248 1.00 and set moderate Li vacancies (y \u2248 0.35), thereby suppressing cation ordering (weak/absent low-angle superlattice features) and achieving high room-temperature Li-ion conductivity through a disordered Fd-3m framework. The hypothesis is not supported by the experiment outcome as Li1.65Co0.75Cu0.10Nb0.15Cl4 refined predominantly as spinel (Fd-3m, 100 wt%, Rwp 2.45%) but exhibited several low-intensity unindexed low-angle peaks (e.g., 17.41\u00b0, 24.69\u00b0, 29.29\u00b0 2\u03b8), suggesting minor secondary phases and/or cation ordering, and the room-temperature ionic conductivity was very low (7.13e-08 S/cm)."
  },
  {
    "sample_index": 253,
    "composition": "Li1.4Mg0.65Cu0.15Nb0.2Cl4",
    "synthesis_temperature": 400,
    "xrd_analysis_result": {
      "weight_fractions_of_each_phases": {
        "spinel (Fd-3m)": 1.0
      },
      "Rwp (%)": "14.61%",
      "missing_peaks": [
        {
          "two_theta": 29.69,
          "relative_intensity": 0.08
        },
        {
          "two_theta": 34.84,
          "relative_intensity": 0.37
        }
      ],
      "extra_peaks": [
        {
          "two_theta": 14.93,
          "relative_intensity": 0.45
        }
      ]
    },
    "ionic_conductivity_room_temperature (S/cm)": 4e-07,
    "batch_number": 12,
    "provenance": "novelty",
    "experimental_note": "This sample is made in order to test the hypothesis of introducing Jahn\u2013Teller-active Cu2+ into a Mg\u2013Nb inverse-spinel chloride (Li1.4Mg0.65Cu0.15Nb0.2Cl4) to induce local octahedral distortions and mixed-valence disorder that retain a single Fd-3m spinel phase while increasing room-temperature Li+ conductivity beyond Mg\u2013Nb-only analogs. The hypothesis is not supported by the experiment outcome as XRD refines as single spinel (Fd-3m, 1.0 weight fraction) but with a relatively high Rwp (14.61%) plus notable extra/missing peaks (extra at 14.93\u00b0, missing at 29.69\u00b0 and 34.84\u00b0), indicating deviations from ideal Fd-3m (likely subtle ordering/distortion), and the measured ionic conductivity is 4e-07 S/cm at 25 \u00b0C, which is an order of magnitude lower than the Mg\u2013Nb benchmark (~5.81e-06 S/cm) and below the targeted 2\u20136e-06 S/cm range."
  },
  {
    "sample_index": 254,
    "composition": "Li1.5Mg0.7V0.2Nb0.1Cl4",
    "synthesis_temperature": 400,
    "xrd_analysis_result": {
      "weight_fractions_of_each_phases": {
        "spinel (Fd-3m)": 0.6879,
        "Li13.52Mg9.28Cl32 (Fd-3m)": 0.3121
      },
      "Rwp (%)": "10.93%",
      "missing_peaks": [
        {
          "two_theta": 15.8,
          "relative_intensity": 0.07
        },
        {
          "two_theta": 63.25,
          "relative_intensity": 0.06
        }
      ],
      "extra_peaks": []
    },
    "ionic_conductivity_room_temperature (S/cm)": 3.24e-07,
    "batch_number": 12,
    "provenance": "novelty",
    "experimental_note": "This sample is made in order to test the hypothesis of using mixed-valence doping (replacing Cr3+ with low-level V3+ and adding Nb5+) to keep Li\u22481.5 and promote multi-cation disorder on 16d in Li1.5Mg0.7V0.2Nb0.1Cl4, thereby suppressing long-range cation/Li-vacancy ordering and secondary phases to achieve a spinel-only product with \u03c3 in the 10^-6 S/cm range. The hypothesis is not supported by the experiment outcome as XRD shows substantial phase separation with two Fd-3m phases (spinel 0.6879 and Li13.52Mg9.28Cl32 0.3121) and unindexed peaks (15.8\u00b0, 63.25\u00b0; Rwp=10.93%), indicating additional/unmodeled phases or structural mismatch; the room-temperature ionic conductivity is 3.24e-07 S/cm, below the targeted 2\u20136e-06 S/cm window."
  },
  {
    "sample_index": 255,
    "composition": "Li1.6Mg0.6Ni0.2Hf0.2Cl4",
    "synthesis_temperature": 400,
    "xrd_analysis_result": {
      "weight_fractions_of_each_phases": {
        "spinel (Fd-3m)": 1.0
      },
      "Rwp (%)": "13.75%",
      "missing_peaks": [
        {
          "two_theta": 15.64,
          "relative_intensity": 0.08
        },
        {
          "two_theta": 30.54,
          "relative_intensity": 0.35
        },
        {
          "two_theta": 35.13,
          "relative_intensity": 0.47
        },
        {
          "two_theta": 50.36,
          "relative_intensity": 0.12
        },
        {
          "two_theta": 50.72,
          "relative_intensity": 0.25
        },
        {
          "two_theta": 59.78,
          "relative_intensity": 0.08
        },
        {
          "two_theta": 60.48,
          "relative_intensity": 0.11
        },
        {
          "two_theta": 82.55,
          "relative_intensity": 0.05
        },
        {
          "two_theta": 84.26,
          "relative_intensity": 0.06
        }
      ],
      "extra_peaks": []
    },
    "ionic_conductivity_room_temperature (S/cm)": 8.96e-07,
    "batch_number": 12,
    "provenance": "novelty",
    "experimental_note": "This sample is made in order to test the hypothesis of co-doping the inverse-spinel chloride Li2\u2212yM1\u00b1xCl4 framework with Hf4+ (d0) and low-level Ni2+ to stabilize a (near) single-phase spinel, enhance Li/M disorder via vacancy formation (y\u22480.4), and achieve \u2265~3e-06 S/cm at room temperature, analogous to Zr4+-based co-doped systems. The hypothesis is not supported by the experiment outcome as the 400 \u00b0C synthesis of Li1.6Mg0.6Ni0.2Hf0.2Cl4 gives an XRD fit modeled as spinel (Fd-3m) at 1.0 weight fraction but with a relatively high Rwp (13.75%) and numerous unindexed missing peaks (up to ~0.47 relative intensity), indicating non-modeled phases and/or symmetry lowering rather than a clean single-phase spinel; the room-temperature ionic conductivity is 8.96e-07 S/cm, below the targeted \u22653e-06 S/cm."
  },
  {
    "sample_index": 256,
    "composition": "Li1.6Fe0.6In0.4Cl4",
    "synthesis_temperature": 400,
    "xrd_analysis_result": {
      "weight_fractions_of_each_phases": {
        "spinel (Fd-3m)": 1.0
      },
      "Rwp (%)": "5.88%",
      "missing_peaks": [
        {
          "two_theta": 11.21,
          "relative_intensity": 0.36
        },
        {
          "two_theta": 17.34,
          "relative_intensity": 0.15
        },
        {
          "two_theta": 24.37,
          "relative_intensity": 0.05
        },
        {
          "two_theta": 24.7,
          "relative_intensity": 0.13
        },
        {
          "two_theta": 28.53,
          "relative_intensity": 0.05
        },
        {
          "two_theta": 29.85,
          "relative_intensity": 0.06
        },
        {
          "two_theta": 39.14,
          "relative_intensity": 0.07
        },
        {
