Repository: CederGroupHub/alab_gpss_public

# Data

This folder contains the raw experiment data produced by A-Lab GPSS.

## What is in this folder

- `dataset.json`: Consolidated dataset used by the agentic workflows.
- `NNN_<composition>/` directories: Per-sample experiment artifacts (for example, XRD patterns, EIS files, and refinement outputs).

## Contents of each sample folder

Each sample folder (`NNN_<composition>/`) contains the same core artifact types:

- `pattern.xrdml`
  - Raw XRD measurement file for that sample
- `eis_data.csv`
  - EIS measurement data table
- `manual_refinement.lst`
  - Result file of manual XRD refinement
- `manual_refinement.png`
  - Plot/image generated from manual refinement

File: data/dataset.json (part 12 of 16)
[
          "two_theta": 49.74,
          "relative_intensity": 0.18
        },
        {
          "two_theta": 93.84,
          "relative_intensity": 0.09
        }
      ],
      "extra_peaks": [
        {
          "two_theta": 93.63,
          "relative_intensity": 0.18
        }
      ]
    },
    "ionic_conductivity_room_temperature (S/cm)": 3.24e-05,
    "batch_number": 12,
    "provenance": "novelty",
    "experimental_note": "This sample is made in order to test the hypothesis of raising In3+ to 0.4 on an Fe2+-host inverse spinel (Li1.6Fe0.6In0.4Cl4) to retain a spinel-majority matrix while intentionally forming a minor Li3InCl6 boundary network that, together with Li-vacancies, would boost room-temperature ionic conductivity. The hypothesis is partially supported by the experiment outcome as XRD at 400 \u00b0C shows a single spinel (Fd-3m) phase (100 wt%, Rwp 5.88%) with no detectable Li3InCl6; several unindexed/extra peaks indicate subtle structural deviations or minor unidentified impurities rather than a distinct Li3InCl6 phase. Nevertheless, the ionic conductivity is 3.24e-05 S/cm, exceeding Fe-spinel baselines and comparable to Y-assisted cases, suggesting the conductivity enhancement likely stems from vacancy/disorder within the spinel rather than the intended Li3InCl6 boundary network."
  },
  {
    "sample_index": 257,
    "composition": "Li1.8Ni0.8Y0.2Cl4",
    "synthesis_temperature": 500,
    "xrd_analysis_result": {
      "weight_fractions_of_each_phases": {
        "spinel (Fd-3m)": 1.0
      },
      "Rwp (%)": "11.55%",
      "missing_peaks": [
        {
          "two_theta": 15.9,
          "relative_intensity": 0.18
        },
        {
          "two_theta": 27.22,
          "relative_intensity": 0.25
        },
        {
          "two_theta": 30.61,
          "relative_intensity": 0.11
        },
        {
          "two_theta": 33.17,
          "relative_intensity": 0.22
        },
        {
          "two_theta": 35.47,
          "relative_intensity": 0.08
        },
        {
          "two_theta": 35.64,
          "relative_intensity": 0.24
        },
        {
          "two_theta": 36.3,
          "relative_intensity": 0.32
        },
        {
          "two_theta": 36.81,
          "relative_intensity": 0.12
        },
        {
          "two_theta": 37.06,
          "relative_intensity": 0.19
        },
        {
          "two_theta": 43.34,
          "relative_intensity": 0.12
        },
        {
          "two_theta": 47.11,
          "relative_intensity": 0.24
        },
        {
          "two_theta": 48.11,
          "relative_intensity": 0.08
        },
        {
          "two_theta": 49.28,
          "relative_intensity": 0.1
        },
        {
          "two_theta": 52.59,
          "relative_intensity": 0.14
        },
        {
          "two_theta": 54.95,
          "relative_intensity": 0.09
        },
        {
          "two_theta": 55.62,
          "relative_intensity": 0.05
        },
        {
          "two_theta": 55.85,
          "relative_intensity": 0.09
        },
        {
          "two_theta": 60.09,
          "relative_intensity": 0.07
        },
        {
          "two_theta": 65.02,
          "relative_intensity": 0.07
        },
        {
          "two_theta": 66.29,
          "relative_intensity": 0.16
        },
        {
          "two_theta": 68.39,
          "relative_intensity": 0.06
        },
        {
          "two_theta": 77.7,
          "relative_intensity": 0.05
        },
        {
          "two_theta": 88.28,
          "relative_intensity": 0.08
        },
        {
          "two_theta": 89.37,
          "relative_intensity": 0.06
        },
        {
          "two_theta": 97.37,
          "relative_intensity": 0.06
        }
      ],
      "extra_peaks": [
        {
          "two_theta": 35.85,
          "relative_intensity": 1.0
        },
        {
          "two_theta": 29.8,
          "relative_intensity": 0.15
        },
        {
          "two_theta": 94.6,
          "relative_intensity": 0.14
        },
        {
          "two_theta": 46.68,
          "relative_intensity": 0.12
        }
      ]
    },
    "ionic_conductivity_room_temperature (S/cm)": 4.82e-08,
    "batch_number": 12,
    "provenance": "novelty",
    "experimental_note": "This sample is made in order to test the hypothesis of applying 20% Y3+ aliovalent substitution in a Ni-based inverse spinel chloride (Li1.8Ni0.8Y0.2Cl4) to set y \u2248 0.2 Li vacancies, promote cation disorder, and achieve high room-temperature ionic conductivity (10^-5\u201310^-4 S/cm) analogous to Fe-based systems. The hypothesis is not supported by the experiment outcome as XRD is indexed to a spinel (Fd-3m) framework but shows substantial misfit (Rwp = 11.55% with many missing and extra peaks), suggesting structural deviations/ordering or minor unidentified phases, and the measured room-temperature ionic conductivity is 4.82e-08 S/cm\u20143\u20134 orders of magnitude below the target and below the Fe-based Y-doped reference."
  },
  {
    "sample_index": 258,
    "composition": "Li1.70Ni0.80Zr0.10V0.10Cl4",
    "synthesis_temperature": 500,
    "xrd_analysis_result": {
      "weight_fractions_of_each_phases": {
        "spinel (Fd-3m)": 1.0
      },
      "Rwp (%)": "7.04%",
      "missing_peaks": [
        {
          "two_theta": 15.27,
          "relative_intensity": 0.11
        },
        {
          "two_theta": 30.04,
          "relative_intensity": 0.05
        },
        {
          "two_theta": 34.89,
          "relative_intensity": 0.06
        },
        {
          "two_theta": 36.92,
          "relative_intensity": 0.2
        },
        {
          "two_theta": 52.63,
          "relative_intensity": 0.1
        },
        {
          "two_theta": 53.21,
          "relative_intensity": 0.12
        },
        {
          "two_theta": 55.75,
          "relative_intensity": 0.16
        },
        {
          "two_theta": 74.38,
          "relative_intensity": 0.07
        },
        {
          "two_theta": 84.72,
          "relative_intensity": 0.06
        }
      ],
      "extra_peaks": [
        {
          "two_theta": 85.25,
          "relative_intensity": 0.17
        },
        {
          "two_theta": 63.59,
          "relative_intensity": 0.15
        },
        {
          "two_theta": 29.76,
          "relative_intensity": 0.14
        },
        {
          "two_theta": 95.58,
          "relative_intensity": 0.13
        },
        {
          "two_theta": 46.85,
          "relative_intensity": 0.11
        },
        {
          "two_theta": 60.65,
          "relative_intensity": 0.07
        },
        {
          "two_theta": 74.72,
          "relative_intensity": 0.07
        }
      ]
    },
    "ionic_conductivity_room_temperature (S/cm)": 5.7e-08,
    "batch_number": 12,
    "provenance": "novelty",
    "experimental_note": "This sample is made in order to test the hypothesis of using mixed-valence co-doping (Zr4+ + V3+) in a Ni2+-based inverse spinel chloride to create y\u22480.30 Li vacancies while keeping M\u22481.0 in Li1.70Ni0.80Zr0.10V0.10Cl4, thereby promoting Li/M disorder, avoiding ordering/segregation, and increasing room-temperature Li+ conductivity. The hypothesis is not supported by the experiment outcome as XRD refines predominantly to spinel (Fd-3m, Rwp 7.04%) but shows multiple unindexed and model\u2013extra peaks (including low-angle features), suggesting structural deviations or minor secondary phases, and the room-temperature ionic conductivity is very low (5.7e-08 S/cm), indicating no conductivity enhancement despite nominal single-phase spinel indexing."
  },
  {
    "sample_index": 259,
    "composition": "Li1.60Ni0.80V0.10Ta0.10Cl4",
    "synthesis_temperature": 500,
    "xrd_analysis_result": {
      "weight_fractions_of_each_phases": {
        "Li6VCl8 (Fm-3m)": 0.3531,
        "spinel (Fd-3m)": 0.3365,
        "LiCl (Fm-3m)": 0.2718,
        "TaCl4 (C12/m1)": 0.0386
      },
      "Rwp (%)": "6.57%",
      "missing_peaks": [
        {
          "two_theta": 22.84,
          "relative_intensity": 0.34
        },
        {
          "two_theta": 26.79,
          "relative_intensity": 0.52
        },
        {
          "two_theta": 32.85,
          "relative_intensity": 0.1
        },
        {
          "two_theta": 36.85,
          "relative_intensity": 0.25
        },
        {
          "two_theta": 55.69,
          "relative_intensity": 0.06
        },
        {
          "two_theta": 73.82,
          "relative_intensity": 0.07
        },
        {
          "two_theta": 94.72,
          "relative_intensity": 0.08
        },
        {
          "two_theta": 28.63,
          "relative_intensity": 0.39
        },
        {
          "two_theta": 66.94,
          "relative_intensity": 0.17
        }
      ],
      "extra_peaks": [
        {
          "two_theta": 59.92,
          "relative_intensity": 0.12
        },
        {
          "two_theta": 22.57,
          "relative_intensity": 0.12
        },
        {
          "two_theta": 88.81,
          "relative_intensity": 0.09
        },
        {
          "two_theta": 84.65,
          "relative_intensity": 0.07
        },
        {
          "two_theta": 94.4,
          "relative_intensity": 0.07
        },
        {
          "two_theta": 74.06,
          "relative_intensity": 0.07
        },
        {
          "two_theta": 28.77,
          "relative_intensity": 0.06
        }
      ]
    },
    "ionic_conductivity_room_temperature (S/cm)": 6.07e-08,
    "batch_number": 12,
    "provenance": "novelty",
    "experimental_note": "This sample is made in order to test the hypothesis of co-doping a Ni-based inverse spinel chloride (Li1.60Ni0.80V0.10Ta0.10Cl4) with V3+ and Ta5+ to create y = 0.40 Li vacancies without metal excess, increase cationic disorder (suppress ordering), avoid V/Nb-driven impurity pathways, and thereby achieve higher room-temperature ionic conductivity. The hypothesis is not supported by the experiment outcome as XRD shows substantial phase segregation\u2014Li6VCl8 (Fm-3m, 35.31%), LiCl (Fm-3m, 27.18%), TaCl4 (C12/m1, 3.86%)\u2014with only ~33.65% spinel (Fd-3m), along with missing/extra peaks indicating additional mismatches. This indicates V largely segregated to Li6VCl8 and Ta did not incorporate effectively into the spinel. The room-temperature ionic conductivity is very low (6.07e-08 S/cm), inconsistent with the targeted enhancement, suggesting the designed vacancy/disorder strategy did not realize a single-phase, highly conducting inverse spinel in this Ni host."
  },
  {
    "sample_index": 260,
    "composition": "Li1.6Ni0.6V0.4Cl4",
    "synthesis_temperature": 450,
    "xrd_analysis_result": {
      "weight_fractions_of_each_phases": {
        "spinel (Fd-3m)": 0.9043,
        "LiCl (Fm-3m)": 0.0957
      },
      "Rwp (%)": "8.88%",
      "missing_peaks": [
        {
          "two_theta": 15.61,
          "relative_intensity": 0.07
        },
        {
          "two_theta": 17.36,
          "relative_intensity": 0.1
        },
        {
          "two_theta": 35.39,
          "relative_intensity": 0.19
        },
        {
          "two_theta": 36.14,
          "relative_intensity": 0.1
        },
        {
          "two_theta": 36.35,
          "relative_intensity": 0.09
        },
        {
          "two_theta": 52.37,
          "relative_intensity": 0.23
        },
        {
          "two_theta": 54.91,
          "relative_intensity": 0.07
        },
        {
          "two_theta": 87.59,
          "relative_intensity": 0.06
        }
      ],
      "extra_peaks": [
        {
          "two_theta": 94.69,
          "relative_intensity": 0.14
        }
      ]
    },
    "ionic_conductivity_room_temperature (S/cm)": 2.26e-07,
    "batch_number": 13,
    "provenance": "abnormal",
    "experimental_note": "This sample is made in order to test the hypothesis of Zn-induced cation distribution/disorder at a high Li-vacancy level (y\u22480.4) being responsible for the abnormally high \u03c3RT observed in Li1.6Ni0.4V0.4Zn0.2Cl4, such that removing Zn while keeping y and V fixed will reduce conductivity. The hypothesis is supported by the experiment outcome as Li1.6Ni0.6V0.4Cl4 (450 \u00b0C) refines with a majority spinel fraction (spinel (Fd-3m) 0.9043, LiCl (Fm-3m) 0.0957; Rwp 8.88%) and exhibits \u03c3RT = 2.26e-07 S/cm, which is >10\u00d7 lower than the Zn-containing analogue (2.5e-06 S/cm), satisfying the predefined decision rule (majority spinel and \u03c3RT \u2264 5e-07)."
  },
  {
    "sample_index": 261,
    "composition": "Li2Co0.25Mn0.75Cl4",
    "synthesis_temperature": 450,
    "xrd_analysis_result": {
      "weight_fractions_of_each_phases": {
        "spinel (Fd-3m)": 1.0
      },
      "Rwp (%)": "3.71%",
      "missing_peaks": [
        {
          "two_theta": 29.54,
          "relative_intensity": 0.06
        },
        {
          "two_theta": 30.44,
          "relative_intensity": 0.07
        },
        {
          "two_theta": 32.59,
          "relative_intensity": 0.08
        },
        {
          "two_theta": 34.24,
          "relative_intensity": 0.1
        },
        {
          "two_theta": 35.16,
          "relative_intensity": 0.09
        },
        {
          "two_theta": 50.39,
          "relative_intensity": 0.07
        }
      ],
      "extra_peaks": [
        {
          "two_theta": 15.0,
          "relative_intensity": 0.38
        }
      ]
    },
    "ionic_conductivity_room_temperature (S/cm)": 1.18e-05,
    "batch_number": 13,
    "provenance": "abnormal",
    "experimental_note": "This sample is made in order to test the hypothesis of larger average octahedral M2+ radius (by increasing Mn2+ content) in inverse-spinel Li2MCl4 expands the lattice, enlarges Li+ migration bottlenecks, and raises \u03c3RT; thus Li2Co0.25Mn0.75Cl4 at 450 \u00b0C should show lower-2\u03b8 spinel peaks and higher \u03c3RT than Li2Co0.5Mn0.5Cl4. The hypothesis is partially supported by the experiment outcome as Li2Co0.25Mn0.75Cl4 refines as single-phase spinel (Fd-3m, 1.0 weight fraction; Rwp 3.71%) and shows higher \u03c3RT (1.18e-05 S/cm) than Li2Co0.5Mn0.5Cl4 (7.57e-06 S/cm), consistent with the predicted Mn-content\u2013\u03c3 increase; however, the provided XRD data do not include peak-position comparisons or lattice parameters to verify a lower-2\u03b8 shift, and minor missing/extra-peak misfits remain, so lattice expansion cannot be confirmed."
  },
  {
    "sample_index": 262,
    "composition": "Li1.5Mn0.5Y0.25In0.25Cl4",
    "synthesis_temperature": 450,
    "xrd_analysis_result": {
      "weight_fractions_of_each_phases": {
        "spinel (Fd-3m)": 0.6976,
        "Li3YCl6 (P-3m1)": 0.3024
      },
      "Rwp (%)": "5.62%",
      "missing_peaks": [
        {
          "two_theta": 34.36,
          "relative_intensity": 0.24
        },
        {
          "two_theta": 51.74,
          "relative_intensity": 0.07
        },
        {
          "two_theta": 98.87,
          "relative_intensity": 0.11
        }
      ],
      "extra_peaks": [
        {
          "two_theta": 17.27,
          "relative_intensity": 0.07
        },
        {
          "two_theta": 15.79,
          "relative_intensity": 0.21
        }
      ]
    },
    "ionic_conductivity_room_temperature (S/cm)": 3.98e-05,
    "batch_number": 13,
    "provenance": "abnormal",
    "experimental_note": "This sample is made in order to test the hypothesis of abnormally high \u03c3RT in Li1.5Mn0.5Y0.25In0.25Cl4 arising from high Li-vacancy content and Y3+/In3+-induced octahedral-site disorder that is preferentially retained at 400 \u00b0C, with a prediction that annealing at 450 \u00b0C would enable partial ordering and/or phase segregation and reduce conductivity. The hypothesis is supported by the experiment outcome as the 450 \u00b0C sample shows clear phase segregation (spinel (Fd-3m) 0.6976 + Li3YCl6 (P-3m1) 0.3024) and a \u22483\u00d7 drop in \u03c3RT from 1.19e-04 S/cm (400 \u00b0C) to 3.98e-05 S/cm, consistent with the predicted reduction in transport upon higher-T treatment."
  },
  {
    "sample_index": 263,
    "composition": "Li1.65Mn0.70Fe0.25V0.15Cl4",
    "synthesis_temperature": 450,
    "xrd_analysis_result": {
      "weight_fractions_of_each_phases": {
        "spinel (Fd-3m)": 1.0
      },
      "Rwp (%)": "4.14%",
      "missing_peaks": [],
      "extra_peaks": []
    },
    "ionic_conductivity_room_temperature (S/cm)": 2.47e-05,
    "batch_number": 13,
    "provenance": "abnormal",
    "experimental_note": "This sample is made in order to test the hypothesis of Fe-driven partial cation/site ordering at 400 \u00b0C suppressing Li+ conductivity in Li1.65Mn0.70Fe0.25V0.15Cl4, with the expectation that synthesis at 450 \u00b0C would reduce XRD misfit features (fewer/no missing/extra peaks, improved Rwp) and raise \u03c3 toward ~1e-5 S/cm. The hypothesis is supported by the experiment outcome as the 450 \u00b0C product refines as spinel (Fd-3m, 1.0 weight fraction) with improved Rwp (4.14% vs 5.16% at 400 \u00b0C) and no missing/extra peaks, and \u03c3RT increases from 1.4e-06 to 2.47e-05 S/cm (~18\u00d7), reaching the expected conductivity range and aligning with related Mn\u2013V spinels."
  },
  {
    "sample_index": 264,
    "composition": "Li1.8Co0.4Fe0.4Sc0.2Cl4",
    "synthesis_temperature": 500,
    "xrd_analysis_result": {
      "weight_fractions_of_each_phases": {
        "spinel (Fd-3m)": 1.0
      },
      "Rwp (%)": "4.78%",
      "missing_peaks": [
        {
          "two_theta": 10.97,
          "relative_intensity": 0.12
        },
        {
          "two_theta": 42.91,
          "relative_intensity": 0.05
        },
        {
          "two_theta": 58.93,
          "relative_intensity": 0.11
        }
      ],
      "extra_peaks": [
        {
          "two_theta": 93.96,
          "relative_intensity": 0.09
        },
        {
          "two_theta": 73.33,
          "relative_intensity": 0.07
        }
      ]
    },
    "ionic_conductivity_room_temperature (S/cm)": 1.21e-05,
    "batch_number": 13,
    "provenance": "abnormal",
    "experimental_note": "This sample is made in order to test the hypothesis of Sc3+-induced Li-vacancy\u2013controlled conductivity and concomitant disruption of the extra ordering/distortion seen in undoped Li2Co0.5Fe0.5Cl4 at 500 \u00b0C\u2014predicting that raising Sc from 0.15 to 0.20 at 500 \u00b0C will keep a spinel-dominant pattern and increase or at least maintain \u03c3RT. The hypothesis is supported by the experiment outcome as Li1.8Co0.4Fe0.4Sc0.2Cl4 (500 \u00b0C) refines as single-phase spinel (Fd-3m, 1.0 weight fraction, Rwp 4.78%) with only low-intensity misfit peaks and no secondary phases, and shows \u03c3RT = 1.21e-05 S/cm\u2014slightly above Li1.85Co0.425Fe0.425Sc0.15Cl4 (1.17e-05 S/cm) and higher than Li1.9Co0.45Fe0.45Sc0.1Cl4 (4.8e-06 S/cm); additionally, the specific unindexed features reported for undoped Li2Co0.5Fe0.5Cl4 at ~24.78\u00b0 and ~39.42\u00b0 are not present here, consistent with the predicted suppression of those ordering-related deviations."
  },
  {
    "sample_index": 265,
    "composition": "Li1.9Co0.525Zn0.525Cl4",
    "synthesis_temperature": 500,
    "xrd_analysis_result": {
      "weight_fractions_of_each_phases": {
        "spinel (Fd-3m)": 1.0
      },
      "Rwp (%)": "4.49%",
      "missing_peaks": [
        {
          "two_theta": 33.16,
          "relative_intensity": 0.23
        },
        {
          "two_theta": 33.6,
          "relative_intensity": 0.3
        },
        {
          "two_theta": 34.19,
          "relative_intensity": 0.11
        },
        {
          "two_theta": 34.75,
          "relative_intensity": 0.15
        },
        {
          "two_theta": 35.43,
          "relative_intensity": 0.26
        },
        {
          "two_theta": 36.01,
          "relative_intensity": 0.26
        }
      ],
      "extra_peaks": [
        {
          "two_theta": 15.27,
          "relative_intensity": 0.31
        },
        {
          "two_theta": 84.12,
          "relative_intensity": 0.15
        },
        {
          "two_theta": 94.33,
          "relative_intensity": 0.11
        },
        {
          "two_theta": 52.8,
          "relative_intensity": 0.06
        }
      ]
    },
    "ionic_conductivity_room_temperature (S/cm)": 9.98e-08,
    "batch_number": 13,
    "provenance": "abnormal",
    "experimental_note": "This sample is made in order to test the hypothesis of Zn-driven long-range cation ordering in Li2Co0.5Zn0.5Cl4 (signaled by a strong extra low-angle ~15\u00b0 reflection) suppressing Li+ transport, and that introducing Li vacancies via slight M-excess (x \u2248 +0.05; Li1.9Co0.525Zn0.525Cl4) would frustrate the ordering, weaken the ~15\u00b0 feature, and increase \u03c3RT. The hypothesis is partially supported by the experiment outcome as Li1.9Co0.525Zn0.525Cl4 (500 \u00b0C) refines as spinel (Fd-3m, 1.0) with a much weaker extra low-angle peak at 15.27\u00b0 (relative intensity 0.31 vs 1.0 at 14.98\u00b0 in Li2Co0.5Zn0.5Cl4 at 500 \u00b0C), fewer model misfits and improved Rwp (5.38% \u2192 4.49%), and \u03c3RT increases from 1.32e-08 to 9.98e-08 S/cm (~7.6\u00d7). However, the low-angle feature persists and conductivity remains far below Co\u2013Mg/Mn analogues (10^-6\u201310^-5 S/cm), indicating only partial mitigation of the ordering-linked limitation."
  },
  {
    "sample_index": 266,
    "composition": "Li1.4Mn0.4Sc0.6Cl4",
    "synthesis_temperature": 500,
    "xrd_analysis_result": {
      "weight_fractions_of_each_phases": {
        "spinel (Fd-3m)": 1.0
      },
      "Rwp (%)": "9.07%",
      "missing_peaks": [
        {
          "two_theta": 10.07,
          "relative_intensity": 0.08
        },
        {
          "two_theta": 80.39,
          "relative_intensity": 0.08
        }
      ],
      "extra_peaks": [
        {
          "two_theta": 16.83,
          "relative_intensity": 0.1
        },
        {
          "two_theta": 18.87,
          "relative_intensity": 0.1
        },
        {
          "two_theta": 21.94,
          "relative_intensity": 0.07
        },
        {
          "two_theta": 16.08,
          "relative_intensity": 0.19
        }
      ]
    },
    "ionic_conductivity_room_temperature (S/cm)": 0.000128,
    "batch_number": 13,
    "provenance": "abnormal",
    "experimental_note": "This sample is made in order to test the hypothesis of a 1:1 Mn:Sc\u2013specific octahedral cation arrangement at 500 \u00b0C in Li1.5Mn0.5Sc0.5Cl4 that deviates from a simple disordered Fd-3m model, suppresses expected low-angle intensities, and collapses \u03c3RT; slight deviation from 1:1 (e.g., Li1.4Mn0.4Sc0.6Cl4) should frustrate this arrangement, eliminate the low-angle model\u2013data mismatch, and restore high conductivity. The hypothesis is partially supported by the experiment outcome as Li1.4Mn0.4Sc0.6Cl4 (500 \u00b0C) refines as single-phase spinel (Fd-3m, Rwp 9.07%) and shows high \u03c3RT = 1.28e-04 S/cm\u2014much higher than Li1.5Mn0.5Sc0.5Cl4 at 500 \u00b0C (2.2e-06 S/cm) and above Li1.6Mn0.6Sc0.4Cl4 at 500 \u00b0C (3.45e-05 S/cm)\u2014consistent with recovery of conductivity when moving off 1:1; however, the XRD still exhibits low-angle extra_peaks in the calculated Fd-3m model (16.08\u00b0, 16.83\u00b0, 18.87\u00b0, 21.94\u00b0) and a low-angle missing peak at 10.07\u00b0, so the predicted disappearance of the Fd-3m intensity mismatch is not observed."
  },
  {
    "sample_index": 267,
    "composition": "Li1.7Fe0.7Y0.3Cl4",
    "synthesis_temperature": 500,
    "xrd_analysis_result": {
      "weight_fractions_of_each_phases": {
        "spinel (Fd-3m)": 0.8041,
        "Li3YCl6 (P-3m1)": 0.1959
      },
      "Rwp (%)": "3.51%",
      "missing_peaks": [
        {
          "two_theta": 32.76,
          "relative_intensity": 0.16
        },
        {
          "two_theta": 35.71,
          "relative_intensity": 0.25
        },
        {
          "two_theta": 36.7,
          "relative_intensity": 0.07
        }
      ],
      "extra_peaks": []
    },
    "ionic_conductivity_room_temperature (S/cm)": 8.68e-06,
    "batch_number": 13,
    "provenance": "abnormal",
    "experimental_note": "This sample is made in order to test the hypothesis of the unusually high \u03c3 in Li1.7Fe1.15Cl4 being governed primarily by the Li-vacancy fraction near y\u22480.30 (rather than Fe-excess\u2013induced disorder), such that maintaining y\u22480.30 without Fe excess in Li1.7Fe0.7Y0.3Cl4 would yield comparable room-temperature conductivity. The hypothesis is not supported by the experiment outcome as Li1.7Fe0.7Y0.3Cl4 (500 \u00b0C) exhibits a much lower \u03c3RT = 8.68e-06 S/cm than Li1.7Fe1.15Cl4 (6.16e-05 S/cm) and refines as a biphasic mixture with spinel (Fd-3m) 0.8041 and Li3YCl6 (P-3m1) 0.1959 (Rwp 3.51%) with several missing peaks, indicating the targeted single-phase spinel with matched vacancy fraction did not reproduce the high conductivity. While the secondary phase complicates strict attribution, this specific result does not support a vacancy-fraction-only explanation for the abnormal \u03c3 in Li1.7Fe1.15Cl4."
  },
  {
    "sample_index": 268,
    "composition": "Li1.4Fe0.8Mn0.3Zr0.1Cl4",
    "synthesis_temperature": 500,
    "xrd_analysis_result": {
      "weight_fractions_of_each_phases": {
        "spinel (Fd-3m)": 1.0
      },
      "Rwp (%)": "3.79%",
      "missing_peaks": [
        {
          "two_theta": 34.45,
          "relative_intensity": 0.1
        },
        {
          "two_theta": 35.43,
          "relative_intensity": 0.14
        },
        {
          "two_theta": 50.69,
          "relative_intensity": 0.13
        },
        {
          "two_theta": 15.18,
          "relative_intensity": 0.09
        }
      ],
      "extra_peaks": [
        {
          "two_theta": 15.1,
          "relative_intensity": 0.58
        }
      ]
    },
    "ionic_conductivity_room_temperature (S/cm)": 5.35e-05,
    "batch_number": 13,
    "provenance": "abnormal",
    "experimental_note": "This sample is made in order to test the hypothesis of intrinsic high ionic conductivity in Li1.4Fe0.8Mn0.3Zr0.1Cl4 arising from a Li\u2011vacancy\u2011rich, disordered inverse spinel (Fd\u20113m), rather than from the ~6 wt% LiCl impurity seen at 400 \u00b0C; increasing the synthesis temperature to 500 \u00b0C should remove LiCl and maintain or improve \u03c3RT (\u22653e\u201105 S/cm). The hypothesis is supported by the experiment outcome as the 500 \u00b0C product refines as single\u2011phase spinel (Fd\u20113m, 1.0; Rwp 3.79%) with no LiCl detected, and \u03c3RT increases to 5.35e\u201105 S/cm (from 3.31e\u201105 S/cm at 400 \u00b0C), consistent with the high conductivity being intrinsic rather than LiCl\u2011assisted."
  },
  {
    "sample_index": 269,
    "composition": "Li1.4Mg0.8Ta0.2Cl4",
    "synthesis_temperature": 500,
    "xrd_analysis_result": {
      "weight_fractions_of_each_phases": {
        "spinel (Fd-3m)": 0.9486,
        "LiCl (Fm-3m)": 0.0514
      },
      "Rwp (%)": "9.91%",
      "missing_peaks": [
        {
          "two_theta": 36.88,
          "relative_intensity": 0.16
        }
      ],
      "extra_peaks": [
        {
          "two_theta": 30.02,
          "relative_intensity": 0.08
        }
      ]
    },
    "ionic_conductivity_room_temperature (S/cm)": 7.2e-06,
    "batch_number": 13,
    "provenance": "abnormal",
    "experimental_note": "This sample is made in order to test the hypothesis of low-temperature cation/Li-vacancy ordering (and/or subtle symmetry lowering from ideal Fd-3m) in Li1.4Mg0.8Ta0.2Cl4 suppressing Li+ transport at 400 \u00b0C, and that increasing synthesis temperature to 500 \u00b0C would enhance cation/vacancy disorder, reduce low-angle XRD misfit features, and raise \u03c3RT. The hypothesis is supported by the experiment outcome as Li1.4Mg0.8Ta0.2Cl4 (500 \u00b0C) shows markedly improved XRD agreement (spinel (Fd-3m) 0.9486 with only 5.14% LiCl, Rwp = 9.91%, one missing peak at 36.88\u00b0 and one extra at 30.02\u00b0, and no low-angle ~14\u201315\u00b0 anomalies seen at 400\u2013450 \u00b0C) and a >100\u00d7 increase in \u03c3RT to 7.2e-06 S/cm versus 6.8e-08 S/cm at 400 \u00b0C, also exceeding the 450 \u00b0C value (1.82e-06 S/cm). Some model\u2013pattern differences remain, but the reduction of low-angle misfits together with the conductivity gain aligns with the ordering-suppression mechanism."
  },
  {
    "sample_index": 270,
    "composition": "Li1.8Bi0.2Ca0.1Mg0.7Cl4",
    "synthesis_temperature": 500,
    "xrd_analysis_result": {
      "weight_fractions_of_each_phases": {
        "spinel (Fd-3m)": 0.8683,
        "LiCl (Fm-3m)": 0.1317
      },
      "Rwp (%)": "9.49%",
      "missing_peaks": [
        {
          "two_theta": 36.28,
          "relative_intensity": 0.19
        },
        {
          "two_theta": 38.47,
          "relative_intensity": 0.09
        },
        {
          "two_theta": 84.2,
          "relative_intensity": 0.06
        }
      ],
      "extra_peaks": [
        {
          "two_theta": 14.81,
          "relative_intensity": 0.51
        },
        {
          "two_theta": 28.48,
          "relative_intensity": 0.16
        },
        {
          "two_theta": 34.86,
          "relative_intensity": 0.06
        }
      ]
    },
    "ionic_conductivity_room_temperature (S/cm)": 1.74e-06,
    "batch_number": 13,
    "provenance": "abnormal",
    "experimental_note": "This sample is made in order to test the hypothesis of Ca-assisted cation/Li-vacancy ordering in Li1.8Bi0.2Ca0.2Mg0.6Cl4 suppresses conductivity and introduces superstructure reflections relative to ideal Fd-3m; thus, at fixed Bi and 500 \u00b0C, reducing Ca content should lessen ordering signatures (fewer/weaker missing peaks, improved Rwp) and increase \u03c3RT toward the Ca-free analogue. The hypothesis is partially supported by the experiment outcome as Li1.8Bi0.2Ca0.1Mg0.7Cl4 (500 \u00b0C) shows fewer missing peaks (3 vs 19 for Li1.8Bi0.2Ca0.2Mg0.6Cl4 at 500 \u00b0C) and improved Rwp (9.49% vs 13.27%), with \u03c3RT rising to 1.74e-06 S/cm (from 1.15e-06 S/cm), but extra peaks persist (14.81\u00b0/0.51) and additional extras appear (28.48\u00b0/0.16, 34.86\u00b0/0.06), and \u03c3RT remains below the Ca-free Li1.8Bi0.2Mg0.8Cl4 value (3.12e-06 S/cm). XRD also indicates a LiCl secondary phase (0.1317 weight fraction), while the spinel phase is 0.8683."
  },
  {
    "sample_index": 271,
    "composition": "Li1.5Ni0.5Y0.25In0.25Cl4",
    "synthesis_temperature": 500,
    "xrd_analysis_result": {
      "weight_fractions_of_each_phases": {
        "LiCl (Fm-3m)": 0.438,
        "NiCl2 (R-3m)": 0.4059,
        "Li5.96In1.98Cl12 (C12/m1)": 0.1561
      },
      "Rwp (%)": "7.99%",
      "missing_peaks": [
        {
          "two_theta": 14.84,
          "relative_intensity": 0.06
        },
        {
          "two_theta": 18.96,
          "relative_intensity": 0.05
        },
        {
          "two_theta": 29.48,
          "relative_intensity": 0.33
        },
        {
          "two_theta": 31.43,
          "relative_intensity": 0.93
        },
        {
          "two_theta": 32.31,
          "relative_intensity": 0.17
        },
        {
          "two_theta": 32.79,
          "relative_intensity": 0.34
        },
        {
          "two_theta": 35.52,
          "relative_intensity": 0.39
        },
        {
          "two_theta": 40.74,
          "relative_intensity": 0.12
        },
        {
          "two_theta": 42.59,
          "relative_intensity": 0.06
        },
        {
          "two_theta": 44.37,
          "relative_intensity": 0.08
        },
        {
          "two_theta": 46.41,
          "relative_intensity": 0.1
        },
        {
          "two_theta": 88.83,
          "relative_intensity": 0.05
        },
        {
          "two_theta": 27.87,
          "relative_intensity": 0.25
        },
        {
          "two_theta": 47.9,
          "relative_intensity": 0.11
        },
        {
          "two_theta": 26.42,
          "relative_intensity": 0.18
        },
        {
          "two_theta": 28.8,
          "relative_intensity": 0.36
        },
        {
          "two_theta": 30.78,
          "relative_intensity": 0.13
        },
        {
          "two_theta": 31.23,
          "relative_intensity": 0.11
        }
      ],
      "extra_peaks": [
        {
          "two_theta": 16.74,
          "relative_intensity": 0.06
        },
        {
          "two_theta": 34.09,
          "relative_intensity": 0.06
        },
        {
          "two_theta": 64.38,
          "relative_intensity": 0.05
        }
      ]
    },
    "ionic_conductivity_room_temperature (S/cm)": 1.17e-06,
    "batch_number": 14,
    "provenance": "novelty",
    "experimental_note": "This sample is made in order to test the hypothesis of transferring the high-conductivity motif (Li\u22481.5 with mixed Y3+/In3+ on octahedral sites) from Mn-based to a Ni2+-based inverse spinel, expecting suppressed Li/M ordering, avoidance of Y/In-rich side phases, and ~10^-4 S/cm conductivity in Li1.5Ni0.5Y0.25In0.25Cl4. The hypothesis is not supported by the experiment outcome as XRD shows no inverse-spinel phase and instead a fully accounted three-phase mixture of LiCl (Fm-3m, 43.8 wt%), NiCl2 (R-3m, 40.59 wt%), and Li5.96In1.98Cl12 (C12/m1, 15.61 wt%), with additional unindexed features and Rwp 7.99%. The room-temperature ionic conductivity is 1.17e-06 S/cm, far below the targeted ~10^-4 S/cm, indicating that the intended Ni-host inverse spinel did not form under the 500 \u00b0C synthesis and that an In-rich halide side phase persists despite Y/In mixing."
  },
  {
    "sample_index": 272,
    "composition": "Li1.6Ni0.6Y0.2In0.2Cl4",
    "synthesis_temperature": 500,
    "xrd_analysis_result": {
      "weight_fractions_of_each_phases": {
        "spinel (Fd-3m)": 0.7651,
        "NiCl2 (R-3m)": 0.2349
      },
      "Rwp (%)": "9.63%",
      "missing_peaks": [
        {
          "two_theta": 13.51,
          "relative_intensity": 0.11
        },
        {
          "two_theta": 26.54,
          "relative_intensity": 0.48
        },
        {
          "two_theta": 31.38,
          "relative_intensity": 0.19
        },
        {
          "two_theta": 32.29,
          "relative_intensity": 0.07
        },
        {
          "two_theta": 32.5,
          "relative_intensity": 0.22
        },
        {
          "two_theta": 35.51,
          "relative_intensity": 0.31
        },
        {
          "two_theta": 35.74,
          "relative_intensity": 0.17
        },
        {
          "two_theta": 42.64,
          "relative_intensity": 0.07
        },
        {
          "two_theta": 44.53,
          "relative_intensity": 0.05
        },
        {
          "two_theta": 46.42,
          "relative_intensity": 0.09
        },
        {
          "two_theta": 47.42,
          "relative_intensity": 0.1
        },
        {
          "two_theta": 51.84,
          "relative_intensity": 0.13
        },
        {
          "two_theta": 53.18,
          "relative_intensity": 0.07
        },
        {
          "two_theta": 55.11,
          "relative_intensity": 0.09
        },
        {
          "two_theta": 59.79,
          "relative_intensity": 0.2
        },
        {
          "two_theta": 65.62,
          "relative_intensity": 0.07
        }
      ],
      "extra_peaks": [
        {
          "two_theta": 88.41,
          "relative_intensity": 0.05
        },
        {
          "two_theta": 45.92,
          "relative_intensity": 0.11
        }
      ]
    },
    "ionic_conductivity_room_temperature (S/cm)": 6.44e-08,
    "batch_number": 14,
    "provenance": "novelty",
    "experimental_note": "This sample is made in order to test the hypothesis of using mixed Y3+/In3+ substitution with Li\u22481.6 and off-commensurate 16d occupancy (Ni2+0.6 vs total M3+0.4) to frustrate Li/M ordering, suppress parasitic Li3YCl6/Li6In2\u2212xCl12 formation, and deliver high room-temperature Li+ conductivity in Li1.6Ni0.6Y0.2In0.2Cl4. The hypothesis is not supported by the experiment outcome as the XRD shows a multiphase product with only ~76.5 wt% spinel (Fd-3m) and ~23.5 wt% NiCl2 (R-3m), a moderate Rwp of 9.63% with numerous unindexed peaks (including a low-angle feature near 13.5\u00b0 2\u03b8 that could indicate additional ordering/impurity), indicating incomplete reaction and/or extra phases rather than clean disordering; the measured ionic conductivity is very low at 6.44e-08 S/cm at 25 \u00b0C, far from the intended superionic regime."
  },
  {
    "sample_index": 273,
    "composition": "Li1.4Fe0.7Mn0.1Nb0.2Cl4",
    "synthesis_temperature": 400,
    "xrd_analysis_result": {
      "weight_fractions_of_each_phases": {
        "spinel (Fd-3m)": 1.0
      },
      "Rwp (%)": "4.68%",
      "missing_peaks": [
        {
          "two_theta": 28.77,
          "relative_intensity": 0.06
        },
        {
          "two_theta": 32.7,
          "relative_intensity": 0.06
        },
        {
          "two_theta": 33.15,
          "relative_intensity": 0.11
        },
        {
          "two_theta": 34.8,
          "relative_intensity": 0.32
        },
        {
          "two_theta": 35.17,
          "relative_intensity": 0.08
        },
        {
          "two_theta": 35.61,
          "relative_intensity": 0.12
        },
        {
          "two_theta": 50.02,
          "relative_intensity": 0.16
        },
        {
          "two_theta": 50.52,
          "relative_intensity": 0.06
        },
        {
          "two_theta": 53.05,
          "relative_intensity": 0.07
        },
        {
          "two_theta": 14.77,
          "relative_intensity": 0.08
        }
      ],
      "extra_peaks": [
        {
          "two_theta": 14.87,
          "relative_intensity": 0.43
        }
      ]
    },
    "ionic_conductivity_room_temperature (S/cm)": 1.17e-05,
    "batch_number": 13,
    "provenance": "abnormal",
    "experimental_note": "This sample is made in order to test the hypothesis of low\u2011temperature Li1.4Fe0.8Nb0.2Cl4 forming a long\u2011range ordered superstructure (signaled by a strong low\u2011angle ~15\u00b0 2\u03b8 feature) that suppresses Li+ transport, and that modest Mn substitution at fixed Li/Nb content (Li1.4Fe0.7Mn0.1Nb0.2Cl4) at 400 \u00b0C would frustrate this ordering, markedly reduce the ~15\u00b0 feature (\u226550% drop in relative intensity), and restore \u03c3RT to \u22651e-05 S/cm. The hypothesis is partially supported by the experiment outcome as Li1.4Fe0.7Mn0.1Nb0.2Cl4 (400 \u00b0C) refines as spinel (Fd-3m; 1.0 weight fraction; Rwp=4.68%) and achieves \u03c3RT = 1.17e-05 S/cm (recovery from the 1.0e-08 S/cm abnormal baseline), but the unmodeled low\u2011angle feature near ~15\u00b0 remains strong (extra peak at 14.87\u00b0 with relative intensity 0.43 vs ~0.48 in the 400 \u00b0C Li1.4Fe0.8Nb0.2Cl4 baseline), i.e., not a \u226550% reduction. Thus, while conductivity is restored, the expected collapse of the low\u2011angle superstructure signal is not observed, leaving the ordering\u2011suppression mechanism unconfirmed by XRD at 400 \u00b0C."
  },
  {
    "sample_index": 274,
    "composition": "Li1.8Mn0.8Bi0.2Cl4",
    "synthesis_temperature": 400,
    "xrd_analysis_result": {
      "weight_fractions_of_each_phases": {
        "spinel (Fd-3m)": 0.8364,
        "LiCl (Fm-3m)": 0.1636
      },
      "Rwp (%)": "7.11%",
      "missing_peaks": [
        {
          "two_theta": 11.09,
          "relative_intensity": 0.17
        },
        {
          "two_theta": 15.31,
          "relative_intensity": 0.24
        },
        {
          "two_theta": 15.5,
          "relative_intensity": 0.18
        },
        {
          "two_theta": 25.96,
          "relative_intensity": 0.17
        },
        {
