Repository: CederGroupHub/alab_gpss_public

# Data

This folder contains the raw experiment data produced by A-Lab GPSS.

## What is in this folder

- `dataset.json`: Consolidated dataset used by the agentic workflows.
- `NNN_<composition>/` directories: Per-sample experiment artifacts (for example, XRD patterns, EIS files, and refinement outputs).

## Contents of each sample folder

Each sample folder (`NNN_<composition>/`) contains the same core artifact types:

- `pattern.xrdml`
  - Raw XRD measurement file for that sample
- `eis_data.csv`
  - EIS measurement data table
- `manual_refinement.lst`
  - Result file of manual XRD refinement
- `manual_refinement.png`
  - Plot/image generated from manual refinement

File: data/dataset.json (part 13 of 16)
[
          "two_theta": 32.54,
          "relative_intensity": 0.25
        },
        {
          "two_theta": 33.52,
          "relative_intensity": 0.15
        },
        {
          "two_theta": 36.19,
          "relative_intensity": 0.26
        },
        {
          "two_theta": 44.19,
          "relative_intensity": 0.16
        }
      ],
      "extra_peaks": []
    },
    "ionic_conductivity_room_temperature (S/cm)": 5.57e-06,
    "batch_number": 14,
    "provenance": "novelty",
    "experimental_note": "This sample is made in order to test the hypothesis of introducing a small Bi3+ fraction into a Mn2+-based inverse spinel chloride (Li1.8Mn0.8Bi0.2Cl4) to create Li vacancies while retaining the spinel framework, thereby improving Li+ transport via vacancy-enabled percolation and a softened, polarizable Cl lattice. The hypothesis is partially supported by the experiment outcome as XRD shows a dominant spinel (Fd-3m) phase (0.8364 wt fraction) consistent with retention of the spinel host, but also a notable LiCl impurity (0.1636) and several unindexed peaks indicating secondary phases/limited Bi solubility; the room-temperature ionic conductivity is 5.57e-06 S/cm, which is only moderate and not clearly higher than comparable Mn-containing spinels, suggesting limited transport benefit at this Bi3+ level and synthesis condition."
  },
  {
    "sample_index": 275,
    "composition": "Li1.6Mn0.8Hf0.2Cl4",
    "synthesis_temperature": 400,
    "xrd_analysis_result": {
      "weight_fractions_of_each_phases": {
        "spinel (Fd-3m)": 1.0
      },
      "Rwp (%)": "4.76%",
      "missing_peaks": [
        {
          "two_theta": 50.14,
          "relative_intensity": 0.08
        }
      ],
      "extra_peaks": []
    },
    "ionic_conductivity_room_temperature (S/cm)": 6.76e-06,
    "batch_number": 14,
    "provenance": "novelty",
    "experimental_note": "This sample is made in order to test the hypothesis of using a Mn2+-based inverse-spinel chloride host to better tolerate small Hf4+ substitution (Li1.6Mn0.8Hf0.2Cl4), thereby creating ~0.4 Li vacancies to preserve the Fd-3m framework and promote Li+ transport via increased cation disorder. The hypothesis is partially supported by the experiment outcome as XRD shows a predominantly single-phase spinel (Fd-3m, 100 wt%, Rwp 4.76%) with only one weak unindexed peak at 50.14\u00b0, indicating the intended framework forms with minor deviations, while the room-temperature ionic conductivity is 6.76e-06 S/cm\u2014demonstrating only modest transport rather than a strong enhancement."
  },
  {
    "sample_index": 276,
    "composition": "Li1.6Mn0.8V0.1Nb0.1Cl4",
    "synthesis_temperature": 400,
    "xrd_analysis_result": {
      "weight_fractions_of_each_phases": {
        "spinel (Fd-3m)": 0.9356,
        "LiCl (Fm-3m)": 0.0511,
        "NbCl5 (P12_1/c1)": 0.0133
      },
      "Rwp (%)": "4.86%",
      "missing_peaks": [
        {
          "two_theta": 15.19,
          "relative_intensity": 0.13
        }
      ],
      "extra_peaks": []
    },
    "ionic_conductivity_room_temperature (S/cm)": 7.57e-06,
    "batch_number": 14,
    "provenance": "novelty",
    "experimental_note": "This sample is made in order to test the hypothesis of introducing a small V3+/Nb5+ co-doping pair into a Mn2+-based inverse spinel chloride (Li2\u2013yM1\u00b1xCl4) to set y\u22480.4 Li vacancies and increase charge/size disorder on 16d, thereby frustrating Li/M ordering and enhancing 3D Li+ percolation, with the expectation of a mostly single-phase spinel and moderate-to-high room-temperature conductivity superior to a Co-host analogue. The hypothesis is partially supported by the experiment outcome as Li1.6Mn0.8V0.1Nb0.1Cl4 forms predominantly spinel (Fd-3m, 93.56 wt%) with minor LiCl (5.11 wt%) and residual NbCl5 (1.33 wt%) and good refinement (Rwp 4.86%, one weak unidentified peak), and exhibits \u03c3RT = 7.57e-06 S/cm\u2014within the targeted moderate range and substantially higher than the Co-host benchmark\u2014though the NbCl5 residue and LiCl indicate incomplete dopant incorporation and slight segregation, falling short of a fully single-phase outcome."
  },
  {
    "sample_index": 277,
    "composition": "Li1.6Mg0.6Cu0.2Nb0.2Cl4",
    "synthesis_temperature": 400,
    "xrd_analysis_result": {
      "weight_fractions_of_each_phases": {
        "spinel (Fd-3m)": 1.0
      },
      "Rwp (%)": "10.22%",
      "missing_peaks": [
        {
          "two_theta": 24.18,
          "relative_intensity": 0.07
        },
        {
          "two_theta": 30.08,
          "relative_intensity": 0.28
        },
        {
          "two_theta": 34.87,
          "relative_intensity": 0.23
        },
        {
          "two_theta": 50.12,
          "relative_intensity": 0.14
        },
        {
          "two_theta": 59.55,
          "relative_intensity": 0.08
        },
        {
          "two_theta": 84.08,
          "relative_intensity": 0.05
        }
      ],
      "extra_peaks": []
    },
    "ionic_conductivity_room_temperature (S/cm)": 9.41e-08,
    "batch_number": 14,
    "provenance": "novelty",
    "experimental_note": "This sample is made in order to test the hypothesis of replacing Jahn\u2013Teller-active Cu2+ with soft monovalent Cu+ co-doped with Nb5+ in a Mg2+ inverse spinel host so that Li1.6Mg0.6Cu0.2Nb0.2Cl4 forms a single spinel framework with a vacancy-rich Li sublattice (y\u22480.4), increased 16d disorder, and improved room-temperature conductivity (mid-10^-6 S/cm). The hypothesis is not supported by the experiment outcome as the XRD refines to a spinel (Fd-3m) phase (1.0 weight fraction) but with several unindexed/missing peaks and a moderate Rwp of 10.22%, indicating structural mismatch or minor unidentified features, and the measured room-temperature ionic conductivity is only 9.41e-08 S/cm, far below the targeted mid-10^-6 S/cm and lower than prior Mg\u2013Nb or Cu2+-co-doped references."
  },
  {
    "sample_index": 278,
    "composition": "Li1.8Mg0.8V0.2Cl4",
    "synthesis_temperature": 400,
    "xrd_analysis_result": {
      "weight_fractions_of_each_phases": {
        "spinel (Fd-3m)": 0.8099,
        "Li6VCl8 (Fm-3m)": 0.1901
      },
      "Rwp (%)": "9.07%",
      "missing_peaks": [
        {
          "two_theta": 29.63,
          "relative_intensity": 0.1
        }
      ],
      "extra_peaks": [
        {
          "two_theta": 14.83,
          "relative_intensity": 0.22
        },
        {
          "two_theta": 14.98,
          "relative_intensity": 0.06
        },
        {
          "two_theta": 100.71,
          "relative_intensity": 0.05
        }
      ]
    },
    "ionic_conductivity_room_temperature (S/cm)": 1.05e-06,
    "batch_number": 14,
    "provenance": "novelty",
    "experimental_note": "This sample is made in order to test the hypothesis of using V3+ alone in Li1.8Mg0.8V0.2Cl4 to introduce ~0.2 Li vacancies while preserving a largely disordered single-phase spinel (Fd-3m) and achieving improved room-temperature ionic conductivity without the phase separation observed in V3+ + Nb5+ co-doping. The hypothesis is partially supported by the experiment outcome as XRD shows the spinel phase is dominant (spinel (Fd-3m) 0.8099 wt fraction) but a significant Li6VCl8 (Fm-3m) secondary phase remains (0.1901), with extra/missing peaks suggesting structural deviations or ordering; the room-temperature ionic conductivity is 1.05e-06 S/cm, which is modest\u2014slightly higher than Cr3+-doped benchmarks but below In3+- and Y3+-containing compositions\u2014indicating only limited performance gains and incomplete suppression of phase separation."
  },
  {
    "sample_index": 279,
    "composition": "Li1.8Mg0.6Sn0.2Y0.2Cl4",
    "synthesis_temperature": 400,
    "xrd_analysis_result": {
      "weight_fractions_of_each_phases": {
        "spinel (Fd-3m)": 0.8764,
        "Li3YCl6 (P-3m1)": 0.1236
      },
      "Rwp (%)": "9.57%",
      "missing_peaks": [
        {
          "two_theta": 14.97,
          "relative_intensity": 0.07
        },
        {
          "two_theta": 29.91,
          "relative_intensity": 0.23
        },
        {
          "two_theta": 30.23,
          "relative_intensity": 0.15
        },
        {
          "two_theta": 31.58,
          "relative_intensity": 0.29
        },
        {
          "two_theta": 34.63,
          "relative_intensity": 0.23
        },
        {
          "two_theta": 35.32,
          "relative_intensity": 0.08
        },
        {
          "two_theta": 48.08,
          "relative_intensity": 0.06
        },
        {
          "two_theta": 50.04,
          "relative_intensity": 0.19
        },
        {
          "two_theta": 58.78,
          "relative_intensity": 0.12
        },
        {
          "two_theta": 59.49,
          "relative_intensity": 0.06
        },
        {
          "two_theta": 84.15,
          "relative_intensity": 0.07
        },
        {
          "two_theta": 14.6,
          "relative_intensity": 0.08
        }
      ],
      "extra_peaks": [
        {
          "two_theta": 14.64,
          "relative_intensity": 0.44
        }
      ]
    },
    "ionic_conductivity_room_temperature (S/cm)": 1.32e-05,
    "batch_number": 14,
    "provenance": "novelty",
    "experimental_note": "This sample is made in order to test the hypothesis of combining a small Sn2+ (lone-pair) fraction to frustrate Li/M ordering in the inverse-spinel Li2\u2212yM1\u00b1xCl4 matrix while using Y3+ to deliberately form a limited Li3YCl6 boundary network, thereby creating moderate Li vacancies and improving room-temperature Li+ conductivity. The hypothesis is supported by the experiment outcome as XRD shows a dominant spinel (Fd-3m) phase (0.8764) with a minority Li3YCl6 (P-3m1) phase (0.1236) and no LiCl detected, and the ionic conductivity at 25 \u00b0C is 1.32e-05 S/cm\u2014consistent with the observed trend that Li3YCl6 presence correlates with higher \u03c3 and roughly an order of magnitude above Li3YCl6-suppressed 400 \u00b0C products; note that several unindexed and model-extra peaks (Rwp 9.57%) indicate structural deviations/disorder in the spinel that merit further structural refinement but do not contradict the intended phase/transport design."
  },
  {
    "sample_index": 280,
    "composition": "Li1.4Mg0.6Bi0.2Zr0.2Cl4",
    "synthesis_temperature": 400,
    "xrd_analysis_result": {
      "weight_fractions_of_each_phases": {
        "spinel (Fd-3m)": 0.6737,
        "LiCl (Fm-3m)": 0.2958,
        "ZrCl2 (R-3)": 0.0304
      },
      "Rwp (%)": "12.57%",
      "missing_peaks": [
        {
          "two_theta": 15.22,
          "relative_intensity": 0.06
        },
        {
          "two_theta": 33.42,
          "relative_intensity": 0.05
        },
        {
          "two_theta": 36.22,
          "relative_intensity": 0.12
        },
        {
          "two_theta": 52.58,
          "relative_intensity": 0.08
        },
        {
          "two_theta": 80.25,
          "relative_intensity": 0.07
        }
      ],
      "extra_peaks": [
        {
          "two_theta": 14.66,
          "relative_intensity": 0.52
        },
        {
          "two_theta": 28.34,
          "relative_intensity": 0.19
        }
      ]
    },
    "ionic_conductivity_room_temperature (S/cm)": 1.4e-06,
    "batch_number": 14,
    "provenance": "novelty",
    "experimental_note": "This sample is made in order to test the hypothesis of pairing small Bi3+ and Zr4+ substitutions in the inverse spinel Li2\u2212yM1\u00b1xCl4 framework (Li1.4Mg0.6Bi0.2Zr0.2Cl4) to generate high Li-vacancy content and cation-site disorder that suppress ordering and yield a phase-pure spinel with room-temperature conductivity in the few 10^-6 S/cm range. The hypothesis is partially supported by the experiment outcome as XRD shows a majority spinel (Fd-3m, ~67.4 wt%) but with substantial secondary phases (LiCl ~29.6 wt%, ZrCl2 ~3.0 wt%), moderate fit quality (Rwp 12.57%), and missing/extra peaks indicating unmodeled order/distortions; the room-temperature ionic conductivity is 1.4e-06 S/cm\u2014within the 10^-6 range but below the targeted improvement and lower than the Bi-only benchmark (~3.1e-06 S/cm). This suggests the co-doping did not achieve phase-pure disordered spinel or enhanced \u03c3 at 400 \u00b0C."
  },
  {
    "sample_index": 281,
    "composition": "Li1.6Co0.8In0.1Ta0.1Cl4",
    "synthesis_temperature": 400,
    "xrd_analysis_result": {
      "weight_fractions_of_each_phases": {
        "spinel (Fd-3m)": 0.8559,
        "LiCl (Fm-3m)": 0.1441
      },
      "Rwp (%)": "2.93%",
      "missing_peaks": [
        {
          "two_theta": 24.6,
          "relative_intensity": 0.05
        },
        {
          "two_theta": 29.31,
          "relative_intensity": 0.11
        },
        {
          "two_theta": 30.56,
          "relative_intensity": 0.06
        },
        {
          "two_theta": 32.89,
          "relative_intensity": 0.06
        },
        {
          "two_theta": 35.53,
          "relative_intensity": 0.15
        },
        {
          "two_theta": 39.27,
          "relative_intensity": 0.06
        },
        {
          "two_theta": 50.62,
          "relative_intensity": 0.08
        },
        {
          "two_theta": 51.3,
          "relative_intensity": 0.06
        },
        {
          "two_theta": 84.63,
          "relative_intensity": 0.13
        }
      ],
      "extra_peaks": [
        {
          "two_theta": 84.37,
          "relative_intensity": 0.18
        }
      ]
    },
    "ionic_conductivity_room_temperature (S/cm)": 1.29e-06,
    "batch_number": 14,
    "provenance": "novelty",
    "experimental_note": "This sample is made in order to test the hypothesis of applying mixed-valence co-doping (In3+ + Ta5+) to a Co-based inverse spinel chloride, Li1.6Co0.8In0.1Ta0.1Cl4, to stabilize a disordered Fd-3m spinel without low-angle ordering while introducing y~0.4 Li vacancies to maintain a 3D vacancy network and achieve ~1e-5 to 2e-5 S/cm at room temperature (synthesized at 400 C). The hypothesis is partially supported by the experiment outcome as XRD shows a majority spinel (Fd-3m, 85.6 wt%) with good refinement (Rwp 2.93%) and no explicit low-angle (~15 deg) superstructure features, indicating the targeted framework largely forms, but the presence of LiCl impurity (~14.4 wt%) and several unindexed weak peaks suggest deviations/secondary phases, and the room-temperature ionic conductivity is only 1.29e-06 S/cm, about an order of magnitude below the targeted range, so the conductivity enhancement aspect is not supported."
  },
  {
    "sample_index": 282,
    "composition": "Li1.5Fe0.5Y0.25In0.25Cl4",
    "synthesis_temperature": 400,
    "xrd_analysis_result": {
      "weight_fractions_of_each_phases": {
        "spinel (Fd-3m)": 0.6975,
        "Li3YCl6 (P-3m1)": 0.1834,
        "LiCl (Fm-3m)": 0.0989,
        "FeCl3 (P-3)": 0.0203
      },
      "Rwp (%)": "3.79%",
      "missing_peaks": [
        {
          "two_theta": 43.31,
          "relative_intensity": 0.06
        },
        {
          "two_theta": 48.09,
          "relative_intensity": 0.05
        },
        {
          "two_theta": 44.14,
          "relative_intensity": 0.09
        }
      ],
      "extra_peaks": [
        {
          "two_theta": 15.82,
          "relative_intensity": 0.11
        }
      ]
    },
    "ionic_conductivity_room_temperature (S/cm)": 9.48e-05,
    "batch_number": 14,
    "provenance": "novelty",
    "experimental_note": "This sample is made in order to test the hypothesis of extending the mixed Y3+ + In3+ (total 0.5 per f.u.) aliovalent substitution strategy to an Fe2+-host inverse spinel, Li1.5Fe0.5Y0.25In0.25Cl4, to stabilize a single Fd-3m spinel with frustrated cation ordering and a vacancy-rich Li network (y\u22480.5) for high room-temperature Li+ conductivity while suppressing Li3YCl6/Li6In2\u2212xCl12 formation. The hypothesis is not supported by the experiment outcome as XRD reveals a multiphase product with only 69.75 wt% spinel (Fd-3m) alongside 18.34 wt% Li3YCl6 (P-3m1), 9.89 wt% LiCl (Fm-3m), and 2.03 wt% FeCl3 (P-3) (Rwp 3.79%); an extra low-angle peak (15.82\u00b0) and several missing peaks indicate deviations/possible ordering relative to the ideal Fd-3m model; and the room-temperature ionic conductivity is 9.48e-05 S/cm, below the high-conductivity regime expected for a single-phase, highly disordered inverse spinel."
  },
  {
    "sample_index": 283,
    "composition": "Li1.7Mg0.35Mn0.35V0.3Cl4",
    "synthesis_temperature": 400,
    "xrd_analysis_result": {
      "weight_fractions_of_each_phases": {
        "spinel (Fd-3m)": 1.0
      },
      "Rwp (%)": "6.21%",
      "missing_peaks": [
        {
          "two_theta": 29.62,
          "relative_intensity": 0.09
        },
        {
          "two_theta": 30.32,
          "relative_intensity": 0.07
        },
        {
          "two_theta": 34.31,
          "relative_intensity": 0.1
        },
        {
          "two_theta": 35.14,
          "relative_intensity": 0.06
        },
        {
          "two_theta": 50.26,
          "relative_intensity": 0.16
        },
        {
          "two_theta": 84.26,
          "relative_intensity": 0.07
        }
      ],
      "extra_peaks": [
        {
          "two_theta": 14.98,
          "relative_intensity": 0.29
        }
      ]
    },
    "ionic_conductivity_room_temperature (S/cm)": 2.87e-06,
    "batch_number": 14,
    "provenance": "novelty",
    "experimental_note": "This sample is made in order to test the hypothesis of achieving high room-temperature Li-ion conductivity by setting Li \u2248 1.7 (y \u2248 0.3 vacancies) and using a mixed Mg2+/Mn2+/V3+ M-sublattice in Li1.7Mg0.35Mn0.35V0.3Cl4 to retain a disordered inverse-spinel framework that promotes fast Li transport. The hypothesis is partially supported by the experiment outcome as XRD after 400 \u00b0C synthesis indexes to a spinel (Fd-3m) phase at 100 wt% with good Rwp (6.21%), indicating the targeted framework forms, but several unindexed/missing peaks and a strong extra low-angle peak (~14.98\u00b0 2\u03b8) imply deviations from ideal Fd-3m (likely cation/vacancy ordering or subtle distortions). Critically, the measured room-temperature ionic conductivity is 2.87e-06 S/cm, an order of magnitude below the \u226510^-5 S/cm benchmarks for comparable Li-deficient, aliovalently doped spinel chlorides, so the high-conductivity aspect of the hypothesis is not achieved under these conditions."
  },
  {
    "sample_index": 284,
    "composition": "Li1.7Fe0.62Sn0.2Ta0.06Y0.12Cl4",
    "synthesis_temperature": 400,
    "xrd_analysis_result": {
      "weight_fractions_of_each_phases": {
        "spinel (Fd-3m)": 0.8677,
        "LiCl (Fm-3m)": 0.1323
      },
      "Rwp (%)": "4.10%",
      "missing_peaks": [
        {
          "two_theta": 31.44,
          "relative_intensity": 0.2
        },
        {
          "two_theta": 33.75,
          "relative_intensity": 0.06
        },
        {
          "two_theta": 34.92,
          "relative_intensity": 0.15
        },
        {
          "two_theta": 40.94,
          "relative_intensity": 0.07
        },
        {
          "two_theta": 48.83,
          "relative_intensity": 0.09
        },
        {
          "two_theta": 50.12,
          "relative_intensity": 0.1
        },
        {
          "two_theta": 80.3,
          "relative_intensity": 0.07
        }
      ],
      "extra_peaks": []
    },
    "ionic_conductivity_room_temperature (S/cm)": 3.64e-05,
    "batch_number": 14,
    "provenance": "novelty",
    "experimental_note": "This sample is made in order to test the hypothesis of using multi-aliovalent co-doping (Y3+, Ta5+, Sn2+, with Ta5+) to set y \u2248 0.3 Li vacancies in Li1.7Fe0.62Sn0.2Ta0.06Y0.12Cl4, thereby maximizing Li/M disorder, softening the chloride lattice, suppressing cation/vacancy ordering, and achieving a single-phase inverse spinel with enhanced room-temperature ionic conductivity. The hypothesis is partially supported by the experiment outcome as XRD shows a majority spinel (Fd-3m) phase (86.77 wt%) but with LiCl impurity (13.23 wt%) and several weak unindexed peaks (Rwp 4.10%), indicating incomplete single-phase formation; the room-temperature ionic conductivity is 3.64e-05 S/cm\u2014respectable and comparable to prior Y- or Ta-doped spinels but not higher than the best Fe-rich reference (\u22486.16e-05 S/cm). This supports the vacancy-targeting strategy for maintaining moderate-to-high \u03c3, but does not demonstrate a clear conductivity gain from Sn/Y/Ta co-doping and suggests possible solubility/segregation (e.g., LiCl formation), so the single-phase/ordering-suppression aspect of the hypothesis is not fully realized."
  },
  {
    "sample_index": 285,
    "composition": "Li1.9Fe0.9Bi0.1Cl4",
    "synthesis_temperature": 350,
    "xrd_analysis_result": {
      "weight_fractions_of_each_phases": {
        "spinel (Fd-3m)": 1.0
      },
      "Rwp (%)": "5.60%",
      "missing_peaks": [
        {
          "two_theta": 15.04,
          "relative_intensity": 0.62
        },
        {
          "two_theta": 27.06,
          "relative_intensity": 0.05
        },
        {
          "two_theta": 32.72,
          "relative_intensity": 0.2
        },
        {
          "two_theta": 35.41,
          "relative_intensity": 0.08
        },
        {
          "two_theta": 44.1,
          "relative_intensity": 0.12
        },
        {
          "two_theta": 50.03,
          "relative_intensity": 0.39
        },
        {
          "two_theta": 50.53,
          "relative_intensity": 0.09
        },
        {
          "two_theta": 62.42,
          "relative_intensity": 0.09
        },
        {
          "two_theta": 84.06,
          "relative_intensity": 0.07
        },
        {
          "two_theta": 94.35,
          "relative_intensity": 0.08
        },
        {
          "two_theta": 59.49,
          "relative_intensity": 0.19
        },
        {
          "two_theta": 90.06,
          "relative_intensity": 0.05
        }
      ],
      "extra_peaks": [
        {
          "two_theta": 24.18,
          "relative_intensity": 0.15
        },
        {
          "two_theta": 17.16,
          "relative_intensity": 0.14
        },
        {
          "two_theta": 83.77,
          "relative_intensity": 0.06
        }
      ]
    },
    "ionic_conductivity_room_temperature (S/cm)": 1.19e-05,
    "batch_number": 13,
    "provenance": "abnormal",
    "experimental_note": "This sample is made in order to test the hypothesis of Bi3+ at x=0.10 in Li1.9Fe0.9Bi0.1Cl4 exceeding spinel solid solubility and/or partially volatilizing at 400 \u00b0C, driving LiCl secondary-phase formation that suppresses \u03c3RT; lowering the synthesis temperature to 350 \u00b0C should suppress chloride loss, yield single-phase spinel, and restore \u03c3RT toward typical Fe-based inverse-spinel values. The hypothesis is supported by the experiment outcome as Li1.9Fe0.9Bi0.1Cl4 synthesized at 350 \u00b0C refines as 100 wt% spinel (Fd-3m; Rwp=5.60%) with no LiCl detected by XRD and \u03c3RT increases from 1.49e-07 S/cm (400 \u00b0C) to 1.19e-05 S/cm\u2014comparable to Li2FeCl4 (1.14e-05 S/cm) and Li1.95Fe0.95Bi0.05Cl4 (7.68e-06 S/cm). Several unindexed/extra peaks remain, indicating some mismatch between the reference model and the data, but the removal of LiCl and \u22652-order conductivity recovery are consistent with the temperature-mitigated volatility/solubility explanation."
  },
  {
    "sample_index": 286,
    "composition": "Li2Zn0.5Mg0.5Cl4",
    "synthesis_temperature": 350,
    "xrd_analysis_result": {
      "weight_fractions_of_each_phases": {
        "spinel (Fd-3m)": 0.6225,
        "Li2ZnCl4 (Pnma)": 0.2351,
        "Li2ZnCl4 (Fd-3m)": 0.1424
      },
      "Rwp (%)": "9.75%",
      "missing_peaks": [
        {
          "two_theta": 25.45,
          "relative_intensity": 0.06
        },
        {
          "two_theta": 30.83,
          "relative_intensity": 0.12
        },
        {
          "two_theta": 33.11,
          "relative_intensity": 0.08
        },
        {
          "two_theta": 39.7,
          "relative_intensity": 0.1
        },
        {
          "two_theta": 80.68,
          "relative_intensity": 0.17
        },
        {
          "two_theta": 83.4,
          "relative_intensity": 0.06
        },
        {
          "two_theta": 59.14,
          "relative_intensity": 0.3
        },
        {
          "two_theta": 73.07,
          "relative_intensity": 0.06
        },
        {
          "two_theta": 62.15,
          "relative_intensity": 0.06
        }
      ],
      "extra_peaks": [
        {
          "two_theta": 18.78,
          "relative_intensity": 0.05
        },
        {
          "two_theta": 59.18,
          "relative_intensity": 0.06
        }
      ]
    },
    "ionic_conductivity_room_temperature (S/cm)": 3.35e-07,
    "batch_number": 13,
    "provenance": "abnormal",
    "experimental_note": "This sample is made in order to test the hypothesis of low-temperature synthesis (250 \u00b0C) of Li2Zn0.5Mg0.5Cl4 freezing a more ordered Li/M distribution and leaving residual ZnCl2, which suppress Li+ transport; raising the synthesis temperature to 350 \u00b0C should increase Li/M-site disorder within the spinel and consume ZnCl2 without strongly promoting Li2ZnCl4 formation, yielding \u22655\u00d7 higher \u03c3RT and improved XRD fit versus the 250 \u00b0C product. The hypothesis is partially supported by the experiment outcome as the 350 \u00b0C sample shows \u03c3RT = 3.35e-07 S/cm (~33\u00d7 higher than 1.0e-08 S/cm at 250 \u00b0C), a lower Rwp (9.75% vs 12.85%), no ZnCl2 detected, and a majority spinel fraction (spinel (Fd-3m) = 0.6225). However, substantial Li2ZnCl4 phases are present (Pnma 0.2351 and Fd-3m 0.1424, totaling 0.3775), and multiple missing peaks remain, indicating that formation of non-spinel Li2ZnCl4 persists at 350 \u00b0C contrary to the \u201cwithout strongly promoting Li2ZnCl4\u201d expectation."
  },
  {
    "sample_index": 287,
    "composition": "Li1.8Zn0.55Mg0.55Cl4",
    "synthesis_temperature": 350,
    "xrd_analysis_result": {
      "weight_fractions_of_each_phases": {
        "spinel (Fd-3m)": 0.5681,
        "Li2ZnCl4 (Pnma)": 0.2498,
        "LiCl (Fm-3m)": 0.1821
      },
      "Rwp (%)": "7.63%",
      "missing_peaks": [
        {
          "two_theta": 17.17,
          "relative_intensity": 0.06
        },
        {
          "two_theta": 22.02,
          "relative_intensity": 0.09
        },
        {
          "two_theta": 24.21,
          "relative_intensity": 0.16
        },
        {
          "two_theta": 37.77,
          "relative_intensity": 0.11
        },
        {
          "two_theta": 44.19,
          "relative_intensity": 0.08
        },
        {
          "two_theta": 48.31,
          "relative_intensity": 0.07
        },
        {
          "two_theta": 52.18,
          "relative_intensity": 0.25
        },
        {
          "two_theta": 80.59,
          "relative_intensity": 0.18
        },
        {
          "two_theta": 28.47,
          "relative_intensity": 0.31
        },
        {
          "two_theta": 42.69,
          "relative_intensity": 0.35
        },
        {
          "two_theta": 94.88,
          "relative_intensity": 0.08
        },
        {
          "two_theta": 46.4,
          "relative_intensity": 0.17
        }
      ],
      "extra_peaks": [
        {
          "two_theta": 59.12,
          "relative_intensity": 0.09
        },
        {
          "two_theta": 28.1,
          "relative_intensity": 0.08
        },
        {
          "two_theta": 83.45,
          "relative_intensity": 0.06
        },
        {
          "two_theta": 48.92,
          "relative_intensity": 0.05
        },
        {
          "two_theta": 28.32,
          "relative_intensity": 0.06
        }
      ]
    },
    "ionic_conductivity_room_temperature (S/cm)": 5.28e-07,
    "batch_number": 11,
    "provenance": "abnormal",
    "experimental_note": "This sample is made in order to test the hypothesis of abnormally low \u03c3 in Li2Zn0.5Mg0.5Cl4 stemming from a vacancy-poor, cation-ordered spinel, and that introducing 10% excess divalent metal to form Li1.8Zn0.55Mg0.55Cl4 at 350 \u00b0C would create Li vacancies, disrupt ordering, and substantially raise \u03c3RT with a cleaner spinel XRD signature (target \u22651e-6 S/cm or \u226510\u00d7 vs the 400 \u00b0C sample). The hypothesis is not supported by the experiment outcome as the 350 \u00b0C product shows spinel (Fd-3m) 0.5681 with substantial secondary phases (Li2ZnCl4 Pnma 0.2498; LiCl Fm-3m 0.1821), increased unindexed/extra features (12 missing peaks and 5 extra peaks vs 6/0 at 250 \u00b0C), and \u03c3RT = 5.28e-07 S/cm\u2014only ~2.8\u00d7 higher than the 400 \u00b0C sample (1.88e-07 S/cm) and below the \u22651e-6 S/cm target and spinel benchmarks\u2014indicating the intended vacancy introduction at 350 \u00b0C did not yield the predicted structural simplification or conductivity gain."
  },
  {
    "sample_index": 288,
    "composition": "Li1.5V0.2Mn0.2In0.1Fe0.6Cl4",
    "synthesis_temperature": 400,
    "xrd_analysis_result": {
      "weight_fractions_of_each_phases": {
        "spinel (Fd-3m)": 0.9631,
        "LiCl (Fm-3m)": 0.0369
      },
      "Rwp (%)": "4.24%",
      "missing_peaks": [
        {
          "two_theta": 34.4,
          "relative_intensity": 0.11
        },
        {
          "two_theta": 49.56,
          "relative_intensity": 0.16
        },
        {
          "two_theta": 58.94,
          "relative_intensity": 0.1
        },
        {
          "two_theta": 61.78,
          "relative_intensity": 0.07
        },
        {
          "two_theta": 95.44,
          "relative_intensity": 0.07
        }
      ],
      "extra_peaks": []
    },
    "ionic_conductivity_room_temperature (S/cm)": 1.29e-05,
    "batch_number": 15,
    "provenance": "novelty_bo",
    "experimental_note": "This sample is made in order to test the hypothesis of using an Fe\u2011rich Mn\u2013V inverse spinel host with light In3+ (0.1) heterovalent substitution to introduce Li vacancies/disorder, preserve a predominantly spinel phase, and achieve Mn\u2013V-like high Li+ conductivity while avoiding Li3InCl6 segregation. The hypothesis is supported by the experiment outcome as Li1.5V0.2Mn0.2In0.1Fe0.6Cl4 synthesized at 400 \u00b0C is 96.3% spinel (Fd-3m) with only 3.7% LiCl (Rwp 4.24%; a few weak unindexed peaks) and shows 1.29e-05 S/cm at 25 \u00b0C\u2014comparable to the best Mn\u2013V spinels\u2014indicating maintained spinel framework and high conductivity without evident Li3InCl6 formation."
  },
  {
    "sample_index": 289,
    "composition": "Li1.7Fe0.1Mg0.3Mn0.6V0.1Cl4",
    "synthesis_temperature": 400,
    "xrd_analysis_result": {
      "weight_fractions_of_each_phases": {
        "spinel (Fd-3m)": 0.9787,
        "LiCl (Fm-3m)": 0.0213
      },
      "Rwp (%)": "5.43%",
      "missing_peaks": [
        {
          "two_theta": 15.53,
          "relative_intensity": 0.06
        },
        {
          "two_theta": 34.25,
          "relative_intensity": 0.07
        },
        {
          "two_theta": 49.24,
          "relative_intensity": 0.05
        },
        {
          "two_theta": 50.33,
          "relative_intensity": 0.11
        },
        {
          "two_theta": 84.39,
          "relative_intensity": 0.1
        },
        {
          "two_theta": 35.18,
          "relative_intensity": 0.16
        }
      ],
      "extra_peaks": []
    },
    "ionic_conductivity_room_temperature (S/cm)": 3.64e-06,
    "batch_number": 15,
    "provenance": "novelty_bo",
    "experimental_note": "This sample is made in order to test the hypothesis of stabilizing an inverse-spinel Li chloride via a Mn-rich backbone (Mn 0.6) with Mg2+ (0.3) to preserve the spinel framework, a small V3+ dose (0.1) to introduce vacancies/disorder without Ni/Zn liabilities, and a small Fe2+ component (0.1) to diversify the octahedral field, while using a moderate vacancy level (Li=1.7; y=0.3) to maintain Li percolation and phase robustness. The hypothesis is supported by the experiment outcome as XRD shows a predominantly spinel phase (spinel (Fd-3m) 97.87%) with only minor LiCl (2.13%) and a good refinement (Rwp 5.43%), with only low-intensity unindexed peaks, indicating successful spinel formation and phase robustness; the room-temperature ionic conductivity is 3.64e-06 S/cm, consistent with the proposed \u201cmoderate\u201d conductivity and comparable to Mg-stabilized benchmarks, while the small LiCl impurity aligns with the anticipated risk of slight phase segregation at this composition."
  },
  {
    "sample_index": 290,
    "composition": "Li1.4Zr0.1In0.2Y0.2Mn0.5Cl4",
    "synthesis_temperature": 400,
    "xrd_analysis_result": {
      "weight_fractions_of_each_phases": {
        "spinel (Fd-3m)": 0.6434,
        "Li6In2.12Cl12 (C12/m1)": 0.1991,
        "Li3YCl6 (P-3m1)": 0.1575
      },
      "Rwp (%)": "5.34%",
      "missing_peaks": [
        {
          "two_theta": 31.56,
          "relative_intensity": 0.06
        },
        {
          "two_theta": 41.11,
          "relative_intensity": 0.13
        },
        {
          "two_theta": 60.36,
          "relative_intensity": 0.08
        },
        {
          "two_theta": 79.37,
          "relative_intensity": 0.07
        },
        {
          "two_theta": 80.56,
          "relative_intensity": 0.08
        },
        {
          "two_theta": 29.56,
          "relative_intensity": 0.16
        },
        {
          "two_theta": 59.6,
          "relative_intensity": 0.09
        }
      ],
      "extra_peaks": []
    },
    "ionic_conductivity_room_temperature (S/cm)": 5.82e-05,
    "batch_number": 15,
    "provenance": "novelty_bo",
    "experimental_note": "This sample Li1.4Zr0.1In0.2Y0.2Mn0.5Cl4 is made in order to test the hypothesis of using Y3+ (z\u22480.2) to seed a minor Li3YCl6 boundary phase while retaining a spinel-majority host, and co-doping with Zr4+ and In3+ (with Mn2+ as the divalent anchor) to tune average M charge and Li-vacancy concentration to achieve ~1e-5 S/cm conductivity. The hypothesis is supported by the experiment outcome as XRD shows a spinel (Fd-3m) majority (0.6434) with a Li3YCl6 minority (0.1575), though an additional In-rich halide (Li6In2.12Cl12, 0.1991) also formed; refinement is good (Rwp 5.34%) with only small missing peaks, and the room-temperature ionic conductivity is 5.82e-05 S/cm\u2014exceeding the target and consistent with boundary-phase-assisted transport, indicating Zr did not depress \u03c3 in this co-doped formulation."
  },
  {
    "sample_index": 291,
    "composition": "Li1.3Mn0.1Zr0.2Y0.3Fe0.4Cl4",
    "synthesis_temperature": 400,
    "xrd_analysis_result": {
      "weight_fractions_of_each_phases": {
        "spinel (Fd-3m)": 0.7691,
        "ZrFeCl6 (P-31c)": 0.1557,
        "ZrCl3 (P6_3/mcm)": 0.0752
      },
      "Rwp (%)": "6.17%",
      "missing_peaks": [
        {
          "two_theta": 18.27,
          "relative_intensity": 0.09
        },
        {
          "two_theta": 23.89,
          "relative_intensity": 0.05
        },
        {
          "two_theta": 28.51,
          "relative_intensity": 0.12
        },
        {
          "two_theta": 30.49,
          "relative_intensity": 0.12
        },
        {
          "two_theta": 32.27,
          "relative_intensity": 0.06
        },
        {
          "two_theta": 32.81,
          "relative_intensity": 0.12
        },
        {
          "two_theta": 33.12,
          "relative_intensity": 0.14
        },
        {
          "two_theta": 34.08,
          "relative_intensity": 0.07
        },
        {
          "two_theta": 34.41,
          "relative_intensity": 0.19
        },
        {
          "two_theta": 35.4,
          "relative_intensity": 0.18
        },
        {
          "two_theta": 36.52,
          "relative_intensity": 0.08
        },
        {
          "two_theta": 36.89,
          "relative_intensity": 0.05
        },
        {
          "two_theta": 43.09,
          "relative_intensity": 0.06
        },
        {
          "two_theta": 45.64,
          "relative_intensity": 0.11
        },
        {
          "two_theta": 48.33,
          "relative_intensity": 0.06
        },
        {
          "two_theta": 49.88,
          "relative_intensity": 0.15
        },
        {
          "two_theta": 50.64,
          "relative_intensity": 0.26
        },
        {
          "two_theta": 53.03,
          "relative_intensity": 0.18
        },
        {
          "two_theta": 65.55,
          "relative_intensity": 0.05
        },
        {
          "two_theta": 48.73,
          "relative_intensity": 0.18
        },
        {
          "two_theta": 59.49,
          "relative_intensity": 0.15
        },
        {
          "two_theta": 85.8,
          "relative_intensity": 0.09
        },
        {
          "two_theta": 59.49,
          "relative_intensity": 0.15
        }
      ],
      "extra_peaks": [
        {
          "two_theta": 52.69,
          "relative_intensity": 0.05
        },
        {
          "two_theta": 45.42,
          "relative_intensity": 0.13
        }
      ]
    },
    "ionic_conductivity_room_temperature (S/cm)": 2.01e-05,
    "batch_number": 15,
    "provenance": "novelty_bo",
    "experimental_note": "This sample is made in order to test the hypothesis of increasing Y to 0.3 to boost ionic conductivity via a spinel + percolative Li3YCl6 composite while using Fe co-doping (with Zr) to retain an Fd-3m spinel majority and suppress Zr-related ordering/impurities in Li1.3Mn0.1Zr0.2Y0.3Fe0.4Cl4. The hypothesis is partially supported by the experiment outcome as the XRD shows a strong spinel (Fd-3m) majority (0.7691, Rwp 6.17%) and the room-temperature ionic conductivity reached 2.01e-05 S/cm, but Li3YCl6 is not detected; instead, ZrFeCl6 (0.1557) and ZrCl3 (0.0752) form with multiple unindexed peaks, indicating the intended Li3YCl6-driven percolation mechanism and impurity suppression were not realized."
  },
  {
    "sample_index": 292,
    "composition": "Li1.4Hf0.1Mg0.3Fe0.5Mn0.3Cl4",
    "synthesis_temperature": 400,
    "xrd_analysis_result": {
      "weight_fractions_of_each_phases": {
        "spinel (Fd-3m)": 1.0
      },
      "Rwp (%)": "5.32%",
      "missing_peaks": [
        {
          "two_theta": 35.2,
          "relative_intensity": 0.36
        },
        {
          "two_theta": 50.48,
          "relative_intensity": 0.29
        },
        {
          "two_theta": 52.85,
          "relative_intensity": 0.07
        }
      ],
      "extra_peaks": [
        {
          "two_theta": 15.08,
          "relative_intensity": 0.61
        },
        {
          "two_theta": 58.94,
          "relative_intensity": 0.06
        }
      ]
    },
    "ionic_conductivity_room_temperature (S/cm)": 5.17e-06,
    "batch_number": 15,
    "provenance": "novelty_bo",
    "experimental_note": "This sample is made in order to test the hypothesis of replacing Zr4+ with low-level Hf4+ while co-doping with Fe2+, Mg2+, and Mn2+ (and excluding Ni) in Li1.4Hf0.1Mg0.3Fe0.5Mn0.3Cl4 would stabilize a spinel-only phase and yield mid-10^-6 S/cm ionic conductivity by enhancing octahedral-site disorder and Li-vacancy concentration, thereby generalizing the Zr\u2013Fe stabilization/\u03c3-improvement pattern to Hf. The hypothesis is supported by the experiment outcome as XRD refines to a single spinel (Fd-3m) phase at 100 wt% with low Rwp = 5.32% (noting a few missing/extra peaks indicating subtle deviations), and the measured room-temperature ionic conductivity is 5.17e-06 S/cm, matching the predicted mid-10^-6 range and exceeding prior Ni\u2013Hf results."
  },
  {
    "sample_index": 293,
    "composition": "Li1.8Mn0.2Fe0.6Mg0.1Zr0.1Cl4",
