Repository: CederGroupHub/alab_gpss_public

# Data

This folder contains the raw experiment data produced by A-Lab GPSS.

## What is in this folder

- `dataset.json`: Consolidated dataset used by the agentic workflows.
- `NNN_<composition>/` directories: Per-sample experiment artifacts (for example, XRD patterns, EIS files, and refinement outputs).

## Contents of each sample folder

Each sample folder (`NNN_<composition>/`) contains the same core artifact types:

- `pattern.xrdml`
  - Raw XRD measurement file for that sample
- `eis_data.csv`
  - EIS measurement data table
- `manual_refinement.lst`
  - Result file of manual XRD refinement
- `manual_refinement.png`
  - Plot/image generated from manual refinement

File: data/dataset.json (part 14 of 16)
[
    "synthesis_temperature": 400,
    "xrd_analysis_result": {
      "weight_fractions_of_each_phases": {
        "spinel (Fd-3m)": 1.0
      },
      "Rwp (%)": "4.15%",
      "missing_peaks": [
        {
          "two_theta": 30.38,
          "relative_intensity": 0.09
        },
        {
          "two_theta": 35.07,
          "relative_intensity": 0.32
        },
        {
          "two_theta": 50.31,
          "relative_intensity": 0.11
        },
        {
          "two_theta": 50.78,
          "relative_intensity": 0.09
        },
        {
          "two_theta": 59.74,
          "relative_intensity": 0.06
        },
        {
          "two_theta": 80.29,
          "relative_intensity": 0.08
        }
      ],
      "extra_peaks": []
    },
    "ionic_conductivity_room_temperature (S/cm)": 5.24e-06,
    "batch_number": 15,
    "provenance": "novelty_bo",
    "experimental_note": "This sample is made in order to test the hypothesis of combining near\u2011optimal Li\u2011vacancy content (y \u2248 0.2 at Li \u2248 1.8) with Zr4+\u2013Mn2+ co\u2011substitution and low Mg2+ to increase cation disorder and thereby enhance Li+ conductivity in the inverse spinel chloride framework. The hypothesis is not supported by the experiment outcome as Li1.8Mn0.2Fe0.6Mg0.1Zr0.1Cl4 synthesized at 400 \u00b0C refines to an average spinel (Fd-3m) phase (Rwp 4.15%) but shows several unindexed/missing peaks, and delivers a room\u2011temperature ionic conductivity of 5.24e-06 S/cm\u2014well below the Fe\u2011only y \u2248 0.2\u20130.3 benchmarks and prior Zr\u2013Mn examples\u2014indicating the anticipated conductivity enhancement was not realized under these conditions (possibly due to residual ordering/structural deviations at 400 \u00b0C)."
  },
  {
    "sample_index": 294,
    "composition": "Li1.5Mg0.1Mn0.4Ta0.1Fe0.5Cl4",
    "synthesis_temperature": 400,
    "xrd_analysis_result": {
      "weight_fractions_of_each_phases": {
        "spinel (Fd-3m)": 0.9808,
        "LiCl (Fm-3m)": 0.0192
      },
      "Rwp (%)": "4.19%",
      "missing_peaks": [
        {
          "two_theta": 50.11,
          "relative_intensity": 0.1
        }
      ],
      "extra_peaks": []
    },
    "ionic_conductivity_room_temperature (S/cm)": 2.31e-05,
    "batch_number": 15,
    "provenance": "novelty_bo",
    "experimental_note": "This sample is made in order to test the hypothesis of combining moderate Ta5+ (0.1), substantial Mn2+ (0.4), and slight Mg2+ (0.1) in Li1.5Mg0.1Mn0.4Ta0.1Fe0.5Cl4 to raise Li-vacancy content and promote Li/M site disorder in an inverse spinel chloride, thereby achieving room-temperature ionic conductivity in the ~1\u20134\u00d710^-5 S/cm range while keeping a largely spinel phase. The hypothesis is supported by the experiment outcome as the 400 \u00b0C synthesis yielded predominantly spinel (Fd-3m, 0.9808 wt fraction) with only minor LiCl (0.0192), a good refinement (Rwp 4.19%) and just one weak unindexed peak, and the measured 25 \u00b0C ionic conductivity is 2.31\u00d710^-5 S/cm\u2014within the targeted band and comparable to prior Ta- and Mn-containing benchmarks\u2014indicating the designed vacancy/disorder strategy achieved high \u03c3 without significant phase segregation."
  },
  {
    "sample_index": 295,
    "composition": "Li1.8Fe0.7Cu0.1Y0.2Cl4",
    "synthesis_temperature": 400,
    "xrd_analysis_result": {
      "weight_fractions_of_each_phases": {
        "spinel (Fd-3m)": 0.8456,
        "Li2FeCl4 (Imma)": 0.1544
      },
      "Rwp (%)": "4.33%",
      "missing_peaks": [
        {
          "two_theta": 28.55,
          "relative_intensity": 0.18
        },
        {
          "two_theta": 29.75,
          "relative_intensity": 0.09
        },
        {
          "two_theta": 31.4,
          "relative_intensity": 0.15
        },
        {
          "two_theta": 31.89,
          "relative_intensity": 0.16
        },
        {
          "two_theta": 34.58,
          "relative_intensity": 0.27
        },
        {
          "two_theta": 40.9,
          "relative_intensity": 0.1
        },
        {
          "two_theta": 41.37,
          "relative_intensity": 0.05
        },
        {
          "two_theta": 45.36,
          "relative_intensity": 0.06
        },
        {
          "two_theta": 48.78,
          "relative_intensity": 0.09
        },
        {
          "two_theta": 53.57,
          "relative_intensity": 0.09
        },
        {
          "two_theta": 80.21,
          "relative_intensity": 0.11
        },
        {
          "two_theta": 83.25,
          "relative_intensity": 0.19
        },
        {
          "two_theta": 93.35,
          "relative_intensity": 0.19
        }
      ],
      "extra_peaks": [
        {
          "two_theta": 83.0,
          "relative_intensity": 0.22
        },
        {
          "two_theta": 92.97,
          "relative_intensity": 0.19
        }
      ]
    },
    "ionic_conductivity_room_temperature (S/cm)": 2.13e-05,
    "batch_number": 14,
    "provenance": "novelty",
    "experimental_note": "This sample is made in order to test the hypothesis of maintaining the y \u2248 0.2 Li-vacancy inverse-spinel framework while introducing 10% Cu2+ into the Fe2+/Y3+ matrix so that Cu2+ Jahn\u2013Teller distortions frustrate cation/vacancy ordering and thereby preserve a disordered spinel and enhance room-temperature Li+ conductivity relative to the Y3+-only baseline. The hypothesis is partially supported by the experiment outcome as XRD shows a majority spinel (Fd-3m) phase (0.8456) but also a significant ordered/low-symmetry component indexed as Li2FeCl4 (Imma) (0.1544) with numerous missing/extra peaks, indicating residual ordering/phase heterogeneity rather than fully suppressed ordering; the room-temperature ionic conductivity is 2.13e-05 S/cm, which remains in the expected 10^-5 S/cm regime but is lower than the Li1.8Fe0.8Y0.2Cl4 benchmark (3.82e-05 S/cm), indicating Cu2+ did not improve conductivity and may have promoted phase/ordering effects that offset the intended disordering benefit."
  },
  {
    "sample_index": 296,
    "composition": "Li1.7Fe0.8V0.1Hf0.1Cl4",
    "synthesis_temperature": 400,
    "xrd_analysis_result": {
      "weight_fractions_of_each_phases": {
        "spinel (Fd-3m)": 1.0
      },
      "Rwp (%)": "3.41%",
      "missing_peaks": [
        {
          "two_theta": 30.79,
          "relative_intensity": 0.15
        },
        {
          "two_theta": 35.47,
          "relative_intensity": 0.11
        },
        {
          "two_theta": 50.96,
          "relative_intensity": 0.16
        },
        {
          "two_theta": 60.86,
          "relative_intensity": 0.08
        }
      ],
      "extra_peaks": []
    },
    "ionic_conductivity_room_temperature (S/cm)": 1.14e-05,
    "batch_number": 14,
    "provenance": "novelty",
    "experimental_note": "This sample is made in order to test the hypothesis of co-doping V3+ and Hf4+ in the inverse spinel chloride framework at Li\u22481.7 (Li vacancies y\u22480.3) to promote Li/M site disorder and achieve \u22731e-5 S/cm conductivity in a spinel phase. The hypothesis is supported by the experiment outcome as Li1.7Fe0.8V0.1Hf0.1Cl4 synthesized at 400 \u00b0C refines predominantly as spinel (Fd-3m, 1.0 weight fraction, Rwp 3.41%) and delivers 1.14e-05 S/cm at 25 \u00b0C; minor unindexed peaks suggest subtle impurities or ordering, but the targeted high conductivity in a spinel matrix is achieved."
  },
  {
    "sample_index": 297,
    "composition": "Li1.3Zr0.2V0.5Fe0.1Mn0.1Cl4",
    "synthesis_temperature": 300,
    "xrd_analysis_result": {
      "weight_fractions_of_each_phases": {
        "spinel (Fd-3m)": 0.8035,
        "VCl3 (R-3)": 0.1965
      },
      "Rwp (%)": "6.47%",
      "missing_peaks": [
        {
          "two_theta": 30.02,
          "relative_intensity": 0.17
        },
        {
          "two_theta": 30.92,
          "relative_intensity": 0.06
        },
        {
          "two_theta": 31.5,
          "relative_intensity": 0.11
        },
        {
          "two_theta": 43.33,
          "relative_intensity": 0.15
        },
        {
          "two_theta": 46.58,
          "relative_intensity": 0.05
        },
        {
          "two_theta": 49.7,
          "relative_intensity": 0.38
        },
        {
          "two_theta": 61.88,
          "relative_intensity": 0.11
        },
        {
          "two_theta": 63.88,
          "relative_intensity": 0.17
        },
        {
          "two_theta": 92.94,
          "relative_intensity": 0.07
        }
      ],
      "extra_peaks": [
        {
          "two_theta": 15.05,
          "relative_intensity": 0.3
        },
        {
          "two_theta": 15.57,
          "relative_intensity": 0.2
        },
        {
          "two_theta": 73.77,
          "relative_intensity": 0.07
        }
      ]
    },
    "ionic_conductivity_room_temperature (S/cm)": 2.05e-07,
    "batch_number": 15,
    "provenance": "novelty_bo",
    "experimental_note": "This sample is made in order to test the hypothesis of using a high-vacancy inverse spinel chloride at Li=1.3 with a multivalent octahedral cation mix (V3+, Mn2+, Fe2+, Zr4+) to frustrate cation/vacancy ordering, retain single-phase spinel, and thereby increase room-temperature Li+ conductivity relative to Mn\u2013V benchmarks, without introducing V-related impurity phases. The hypothesis is not supported by the experiment outcome as Li1.3Zr0.2V0.5Fe0.1Mn0.1Cl4 formed a two-phase mixture (spinel (Fd-3m) 0.8035, VCl3 (R-3) 0.1965; Rwp 6.47%) with several unindexed and model-mismatched peaks, and exhibited low ionic conductivity (2.05e-07 S/cm), which is ~20\u201375\u00d7 lower than the cited Mn\u2013V high-vacancy compositions; thus neither the anticipated phase purity nor enhanced conductivity was achieved."
  },
  {
    "sample_index": 298,
    "composition": "Li1.4Mn0.1Ta0.1V0.5Fe0.2Cl4",
    "synthesis_temperature": 300,
    "xrd_analysis_result": {
      "weight_fractions_of_each_phases": {
        "spinel (Fd-3m)": 0.6281,
        "FeCl3 (R-3)": 0.2219,
        "Li2FeCl4 (Fd-3m)": 0.15
      },
      "Rwp (%)": "5.95%",
      "missing_peaks": [
        {
          "two_theta": 50.66,
          "relative_intensity": 0.08
        },
        {
          "two_theta": 51.51,
          "relative_intensity": 0.07
        },
        {
          "two_theta": 63.71,
          "relative_intensity": 0.3
        },
        {
          "two_theta": 69.85,
          "relative_intensity": 0.1
        },
        {
          "two_theta": 72.83,
          "relative_intensity": 0.16
        },
        {
          "two_theta": 86.75,
          "relative_intensity": 0.11
        },
        {
          "two_theta": 99.39,
          "relative_intensity": 0.13
        }
      ],
      "extra_peaks": [
        {
          "two_theta": 14.93,
          "relative_intensity": 0.35
        },
        {
          "two_theta": 28.77,
          "relative_intensity": 0.12
        },
        {
          "two_theta": 45.77,
          "relative_intensity": 0.11
        },
        {
          "two_theta": 14.78,
          "relative_intensity": 0.07
        },
        {
          "two_theta": 17.68,
          "relative_intensity": 0.06
        }
      ]
    },
    "ionic_conductivity_room_temperature (S/cm)": 1.82e-07,
    "batch_number": 15,
    "provenance": "novelty_bo",
    "experimental_note": "This sample is made in order to test the hypothesis of introducing a small amount of Ta5+ into a vacancy-rich Mn\u2013V\u2013Fe inverse spinel chloride (Li1.4Mn0.1Ta0.1V0.5Fe0.2Cl4) to frustrate cation/vacancy ordering, retain the Fd-3m spinel framework at high Li deficiency, and enhance room-temperature Li+ conductivity. The hypothesis is not supported by the experiment outcome as XRD shows a multiphase product with only ~62.8% spinel alongside FeCl3 (~22.2%) and Li2FeCl4 (~15.0%), plus several unindexed/mismatched peaks (Rwp 5.95%), indicating segregation/ordering rather than a single, disordered spinel, and the measured ionic conductivity is low (1.82e-07 S/cm). Ta incorporation is not confirmed (no identifiable Ta-bearing phase), consistent with the lack of conductivity enhancement."
  },
  {
    "sample_index": 299,
    "composition": "Li1.4Fe0.4V0.6Cl4",
    "synthesis_temperature": 300,
    "xrd_analysis_result": {
      "weight_fractions_of_each_phases": {
        "spinel (Fd-3m)": 0.6329,
        "FeCl3 (P312)": 0.2153,
        "LiCl (Fm-3m)": 0.1518
      },
      "Rwp (%)": "5.19%",
      "missing_peaks": [
        {
          "two_theta": 50.88,
          "relative_intensity": 0.23
        },
        {
          "two_theta": 53.4,
          "relative_intensity": 0.08
        },
        {
          "two_theta": 56.21,
          "relative_intensity": 0.06
        },
        {
          "two_theta": 85.62,
          "relative_intensity": 0.05
        },
        {
          "two_theta": 86.94,
          "relative_intensity": 0.13
        },
        {
          "two_theta": 63.88,
          "relative_intensity": 0.33
        }
      ],
      "extra_peaks": [
        {
          "two_theta": 17.91,
          "relative_intensity": 0.08
        },
        {
          "two_theta": 17.16,
          "relative_intensity": 0.08
        },
        {
          "two_theta": 45.98,
          "relative_intensity": 0.1
        }
      ]
    },
    "ionic_conductivity_room_temperature (S/cm)": 6.37e-09,
    "batch_number": 14,
    "provenance": "novelty",
    "experimental_note": "This sample is made in order to test the hypothesis of transferring the high-V, vacancy-optimized inverse-spinel motif from Mn\u2013V to Fe\u2013V\u2014i.e., that increasing V3+ content (and Li-vacancy concentration, y\u22480.6) in Li1.4Fe0.4V0.6Cl4 will enhance Li+ conductivity by improving 8a\u201316c\u20138a percolation and suppressing Li/M ordering, largely independent of the M2+ species. The hypothesis is not supported by the experiment outcome as XRD shows a multiphase product with only 0.6329 spinel (Fd-3m) alongside significant FeCl3 (P312, 0.2153) and LiCl (Fm-3m, 0.1518), plus missing/extra peaks indicating additional unidentified or structurally mismatched components; correspondingly, the room-temperature ionic conductivity is 6.37e-09 S/cm, orders of magnitude below Mn\u2013V benchmarks and even below lower-vacancy Fe\u2013V, indicating that the targeted vacancy-driven enhancement was not realized under these conditions."
  },
  {
    "sample_index": 300,
    "composition": "Li1.8Mg0.1Fe0.1Ta0.1Y0.1Mn0.5Cl4",
    "synthesis_temperature": 400,
    "xrd_analysis_result": {
      "weight_fractions_of_each_phases": {
        "spinel (Fd-3m)": 0.9471,
        "LiCl (Fm-3m)": 0.0529
      },
      "Rwp (%)": "5.05%",
      "missing_peaks": [
        {
          "two_theta": 31.54,
          "relative_intensity": 0.11
        },
        {
          "two_theta": 41.07,
          "relative_intensity": 0.05
        }
      ],
      "extra_peaks": []
    },
    "ionic_conductivity_room_temperature (S/cm)": 8.17e-06,
    "batch_number": 17,
    "provenance": "novelty_bo",
    "experimental_note": "This sample is made in order to test the hypothesis of stabilizing a predominantly inverse-spinel Li2\u2212yM1\u00b1xCl4 framework using a Mn-rich backbone (Ni/Zn/Cr-free) with small Mg/Fe disorder and modest aliovalent Y3+ (0.1) and Ta5+ (0.1) to create controlled Li vacancies (y\u22480.2) and Li/M site disorder that preserve the spinel field (avoid Li3YCl6) and lift room-temperature Li+ conductivity into the ~10^-5 S/cm range. The hypothesis is supported by the experiment outcome as XRD shows a dominant spinel phase (94.71%) with only minor LiCl (5.29%) and no Li3YCl6, a good refinement (Rwp 5.05%) with only two weak unindexed peaks, and the measured ionic conductivity is 8.17e-06 S/cm\u2014higher than prior low-Y spinel baselines\u2014consistent with modest conductivity gains from vacancy/disorder at y=0.2."
  },
  {
    "sample_index": 301,
    "composition": "Li1.2Mn0.6Zr0.2Fe0.1Co0.2Mg0.1Cl4",
    "synthesis_temperature": 400,
    "xrd_analysis_result": {
      "weight_fractions_of_each_phases": {
        "spinel (Fd-3m)": 0.9212,
        "ZrCl2 (R-3)": 0.0788
      },
      "Rwp (%)": "4.46%",
      "missing_peaks": [
        {
          "two_theta": 15.43,
          "relative_intensity": 0.13
        },
        {
          "two_theta": 30.41,
          "relative_intensity": 0.2
        },
        {
          "two_theta": 34.32,
          "relative_intensity": 0.07
        },
        {
          "two_theta": 59.98,
          "relative_intensity": 0.16
        },
        {
          "two_theta": 74.11,
          "relative_intensity": 0.05
        },
        {
          "two_theta": 50.8,
          "relative_intensity": 0.16
        }
      ],
      "extra_peaks": [
        {
          "two_theta": 12.99,
          "relative_intensity": 0.05
        }
      ]
    },
    "ionic_conductivity_room_temperature (S/cm)": 5.59e-06,
    "batch_number": 17,
    "provenance": "novelty_bo",
    "experimental_note": "This sample is made in order to test the hypothesis of using a Mn-rich inverse spinel chloride with very high Li vacancy content (Li1.2Mn0.6Zr0.2Fe0.1Co0.2Mg0.1Cl4) where Zr4+ and minor Fe/Co/Mg promote octahedral-site disorder and retain a disordered spinel framework, thereby enhancing Li+ transport without V and aiming for conductivities approaching Mn\u2013V analogs. The hypothesis is partially supported by the experiment outcome as XRD shows the spinel (Fd-3m) framework as the dominant phase (0.9212 wt fraction, Rwp 4.46%) with a minor ZrCl2 impurity (0.0788) and some unindexed peaks, indicating mostly successful spinel formation but some Zr segregation; the room-temperature ionic conductivity (5.59e-06 S/cm) exceeds Zr-in-Co-only baselines (~2e-07 S/cm) but remains below the Mn\u2013V benchmark (~1.5e-05 S/cm), and no LiCl was identified by XRD."
  },
  {
    "sample_index": 302,
    "composition": "Li1.5Fe0.3Nb0.1Mn0.1In0.2Mg0.3Cl4",
    "synthesis_temperature": 400,
    "xrd_analysis_result": {
      "weight_fractions_of_each_phases": {
        "spinel (Fd-3m)": 1.0
      },
      "Rwp (%)": "5.30%",
      "missing_peaks": [
        {
          "two_theta": 50.01,
          "relative_intensity": 0.06
        }
      ],
      "extra_peaks": []
    },
    "ionic_conductivity_room_temperature (S/cm)": 2.36e-05,
    "batch_number": 17,
    "provenance": "novelty_bo",
    "experimental_note": "This sample is made in order to test the hypothesis of using In3+ co-doping, together with Fe2+/Mn2+/Mg2+ and Nb5+, to stabilize a single inverse-spinel Li2\u2212yMCl4 framework in Li1.5Fe0.3Nb0.1Mn0.1In0.2Mg0.3Cl4, creating Li vacancies and multi-cation disorder that yield intrinsic room-temperature conductivity \u22651e\u22125 S/cm without relying on Li3YCl6-type boundary phases. The hypothesis is supported by the experiment outcome as XRD shows a single spinel (Fd-3m) phase at 1.0 weight fraction with good refinement (Rwp 5.30%), no extra peaks and only one very weak unindexed peak (50.01\u00b0, 0.06), and the ionic conductivity is 2.36e-05 S/cm at 25 \u00b0C\u2014exceeding the \u22651e\u22125 S/cm target and outperforming Mg-only baselines, with no evidence of Li3InCl6 formation."
  },
  {
    "sample_index": 303,
    "composition": "Li1.5Fe0.4Cu0.2Y0.3Mn0.1Mg0.2Cl4",
    "synthesis_temperature": 400,
    "xrd_analysis_result": {
      "weight_fractions_of_each_phases": {
        "spinel (Fd-3m)": 0.7746,
        "Li3YCl6 (P-3m1)": 0.2254
      },
      "Rwp (%)": "4.98%",
      "missing_peaks": [
        {
          "two_theta": 28.46,
          "relative_intensity": 0.12
        },
        {
          "two_theta": 29.71,
          "relative_intensity": 0.12
        },
        {
          "two_theta": 34.41,
          "relative_intensity": 0.07
        },
        {
          "two_theta": 48.73,
          "relative_intensity": 0.06
        },
        {
          "two_theta": 80.28,
          "relative_intensity": 0.17
        }
      ],
      "extra_peaks": [
        {
          "two_theta": 15.07,
          "relative_intensity": 0.66
        },
        {
          "two_theta": 16.16,
          "relative_intensity": 0.13
        },
        {
          "two_theta": 17.62,
          "relative_intensity": 0.05
        }
      ]
    },
    "ionic_conductivity_room_temperature (S/cm)": 1.13e-05,
    "batch_number": 17,
    "provenance": "novelty_bo",
    "experimental_note": "This sample is made in order to test the hypothesis of leveraging Y3+ to induce a minority Li3YCl6 phase within a spinel chloride matrix so that grain-boundary/dual-phase transport elevates room-temperature conductivity (~1e-5\u20132e-5 S/cm), while Fe/Mn/Mg stabilize the spinel and Cu\u2019s potential penalty is offset by the Li3YCl6 contribution. The hypothesis is supported by the experiment outcome as XRD shows a majority spinel (Fd-3m, 77.46 wt%) with a substantial Li3YCl6 (P-3m1, 22.54 wt%) minority and good refinement (Rwp 4.98%); the measured conductivity is 1.13e-05 S/cm, squarely in the targeted range. Minor missing/extra peaks indicate some disorder or unmodeled features but do not detract from the intended phase assemblage and performance."
  },
  {
    "sample_index": 304,
    "composition": "Li1.5Co0.2Nb0.1Mn0.4Cu0.1Y0.2Cl4",
    "synthesis_temperature": 400,
    "xrd_analysis_result": {
      "weight_fractions_of_each_phases": {
        "spinel (Fd-3m)": 0.8198,
        "Li3YCl6 (P-3m1)": 0.1802
      },
      "Rwp (%)": "4.00%",
      "missing_peaks": [],
      "extra_peaks": []
    },
    "ionic_conductivity_room_temperature (S/cm)": 2.01e-05,
    "batch_number": 17,
    "provenance": "novelty_bo",
    "experimental_note": "This sample is made in order to test the hypothesis of leveraging Y\u22480.2 in the Li2\u2212yM1\u00b1xCl4 inverse-spinel framework\u2014now on a Co\u2013Mn host with added Nb5+\u2014to reproducibly form a spinel-majority + Li3YCl6 mixture that yields ~1e-5 S/cm at room temperature via vacancy-enabled Li transport and interfacial/secondary-phase-assisted conduction. The hypothesis is supported by the experiment outcome as Li1.5Co0.2Nb0.1Mn0.4Cu0.1Y0.2Cl4 synthesized at 400 \u00b0C forms 81.98 wt% spinel (Fd-3m) with 18.02 wt% Li3YCl6 (P-3m1), Rwp = 4.00%, no missing/extra peaks, and exhibits \u03c3RT = 2.01e-05 S/cm\u2014consistent with the targeted mixed-phase regime and demonstrating transferability of the Y=0.2 strategy beyond Mg-based systems."
  },
  {
    "sample_index": 305,
    "composition": "Li1.4Mn0.3Zr0.1Ni0.1Nb0.2Fe0.2Cl4",
    "synthesis_temperature": 400,
    "xrd_analysis_result": {
      "weight_fractions_of_each_phases": {
        "spinel (Fd-3m)": 1.0
      },
      "Rwp (%)": "4.49%",
      "missing_peaks": [
        {
          "two_theta": 11.14,
          "relative_intensity": 0.07
        },
        {
          "two_theta": 30.31,
          "relative_intensity": 0.07
        },
        {
          "two_theta": 32.8,
          "relative_intensity": 0.17
        },
        {
          "two_theta": 35.09,
          "relative_intensity": 0.17
        },
        {
          "two_theta": 36.11,
          "relative_intensity": 0.13
        },
        {
          "two_theta": 50.28,
          "relative_intensity": 0.13
        },
        {
          "two_theta": 80.04,
          "relative_intensity": 0.09
        },
        {
          "two_theta": 84.33,
          "relative_intensity": 0.06
        }
      ],
      "extra_peaks": []
    },
    "ionic_conductivity_room_temperature (S/cm)": 7.44e-06,
    "batch_number": 17,
    "provenance": "novelty_bo",
    "experimental_note": "This sample is made in order to test the hypothesis of anchoring the Li=1.4/Nb=0.2 inverse-spinel chloride motif while adding small Zr4+ and Ni2+ (with Mn2+/Fe2+ mixing) to enhance 16d configurational disorder, preserve a clean spinel phase, and maintain or surpass the ~2.63e-05 S/cm benchmark conductivity of Li1.4Mn0.8Nb0.2Cl4. The hypothesis is not supported by the experiment outcome as Li1.4Mn0.3Zr0.1Ni0.1Nb0.2Fe0.2Cl4 refines mainly to spinel (Fd-3m, 1.0 wt%, Rwp 4.49%) but shows several missing peaks indicative of unmodeled features, and its room-temperature ionic conductivity is 7.44e-06 S/cm\u2014about 3.5\u00d7 lower than the benchmark."
  },
  {
    "sample_index": 306,
    "composition": "Li2Cr0.5Mn0.5Cl4",
    "synthesis_temperature": 450,
    "xrd_analysis_result": {
      "weight_fractions_of_each_phases": {
        "spinel (Fd-3m)": 1.0
      },
      "Rwp (%)": "5.24%",
      "missing_peaks": [
        {
          "two_theta": 29.63,
          "relative_intensity": 0.08
        },
        {
          "two_theta": 50.37,
          "relative_intensity": 0.06
        },
        {
          "two_theta": 15.1,
          "relative_intensity": 0.07
        }
      ],
      "extra_peaks": [
        {
          "two_theta": 14.99,
          "relative_intensity": 0.43
        }
      ]
    },
    "ionic_conductivity_room_temperature (S/cm)": 2.47e-05,
    "batch_number": 16,
    "provenance": "abnormal",
    "experimental_note": "This sample is made in order to test the hypothesis of a composite/interfacial origin for the high \u03c3RT in Li2Cr0.5Mn0.5Cl4 at 400 \u00b0C\u2014specifically, that coexistence of spinel with LiCl and Li2CrCl4 creates vacancy-rich spinel regions and heterointerfaces that elevate conductivity, and that driving the reaction to single-phase spinel at 450 \u00b0C would reduce \u03c3 toward the 10^-8\u201310^-7 S/cm range typical of Cr-containing spinels. The hypothesis is not supported by the experiment outcome as Li2Cr0.5Mn0.5Cl4 synthesized at 450 \u00b0C refines as single-phase spinel (Fd-3m, 1.0 weight fraction; Rwp = 5.24%) yet exhibits \u03c3RT = 2.47e-05 S/cm (\u22651e-5), exceeding the predefined threshold and remaining far above the Cr-spinel cohort. Extra/missing low-angle features persist (e.g., extra at 14.99\u00b0), but no LiCl or Li2CrCl4 are detected; thus, elevated conductivity persists without secondary phases, contradicting the composite/interfacial mechanism and indicating the enhancement is likely intrinsic to the Mn\u2013Cr spinel or its defect/ordering state."
  },
  {
    "sample_index": 307,
    "composition": "Li1.6Mg0.6Cu0.2Nb0.2Cl4",
    "synthesis_temperature": 450,
    "xrd_analysis_result": {
      "weight_fractions_of_each_phases": {
        "spinel (Fd-3m)": 0.8384,
        "LiCl (Fm-3m)": 0.1616
      },
      "Rwp (%)": "8.80%",
      "missing_peaks": [
        {
          "two_theta": 24.44,
          "relative_intensity": 0.05
        },
        {
          "two_theta": 29.63,
          "relative_intensity": 0.11
        },
        {
          "two_theta": 34.36,
          "relative_intensity": 0.09
        }
      ],
      "extra_peaks": [
        {
          "two_theta": 15.02,
          "relative_intensity": 0.26
        }
      ]
    },
    "ionic_conductivity_room_temperature (S/cm)": 8.71e-08,
    "batch_number": 16,
    "provenance": "abnormal",
    "experimental_note": "This sample is made in order to test the hypothesis of low-temperature structural heterogeneity (ordering and/or minor secondary features) causing the abnormally low \u03c3 in Li1.6Mg0.6Cu0.2Nb0.2Cl4 at 400 \u00b0C, with the expectation that synthesizing at 450 \u00b0C would reduce unindexed reflections and raise \u03c3 to \u22651e-6 S/cm. The hypothesis is not supported by the experiment outcome as Li1.6Mg0.6Cu0.2Nb0.2Cl4 at 450 \u00b0C shows spinel (Fd-3m) 0.8384 with LiCl (Fm-3m) 0.1616, retains unindexed features (missing peaks at 24.44\u00b0, 29.63\u00b0, 34.36\u00b0 and an extra peak at 15.02\u00b0; Rwp 8.80%), and exhibits \u03c3RT = 8.71e-08 S/cm\u2014essentially unchanged and far below the \u22651e-6 S/cm target and 450 \u00b0C spinel benchmarks (~3\u20136e-06 S/cm)."
  },
  {
    "sample_index": 308,
    "composition": "Li1.8Bi0.2Mg0.8Cl4",
    "synthesis_temperature": 450,
    "xrd_analysis_result": {
      "weight_fractions_of_each_phases": {
        "spinel (Fd-3m)": 1.0
      },
      "Rwp (%)": "8.93%",
      "missing_peaks": [
        {
          "two_theta": 29.62,
          "relative_intensity": 0.18
        },
        {
          "two_theta": 30.32,
          "relative_intensity": 0.18
        },
        {
          "two_theta": 35.1,
          "relative_intensity": 0.16
        },
        {
          "two_theta": 36.42,
          "relative_intensity": 0.05
        },
        {
          "two_theta": 50.28,
          "relative_intensity": 0.12
        },
        {
          "two_theta": 59.71,
          "relative_intensity": 0.08
        },
        {
          "two_theta": 84.17,
          "relative_intensity": 0.06
        },
        {
          "two_theta": 94.51,
          "relative_intensity": 0.06
        }
      ],
      "extra_peaks": []
    },
    "ionic_conductivity_room_temperature (S/cm)": 4.51e-06,
    "batch_number": 16,
    "provenance": "abnormal",
    "experimental_note": "This sample is made in order to test the hypothesis of Ca2+ co-doping with Bi3+ at 450 \u00b0C stabilizing cation/Li-vacancy ordering (deviations from ideal Fd-3m) in Li1.8Bi0.2Ca0.2Mg0.6Cl4, which lowers \u03c3; removing Ca at the same temperature (Li1.8Bi0.2Mg0.8Cl4) should suppress these ordering signatures and restore higher \u03c3. The hypothesis is supported by the experiment outcome as Li1.8Bi0.2Mg0.8Cl4 (450 \u00b0C) is single-phase spinel (Fd-3m, 1.0), shows no extra peaks (the low-angle extra at ~14.74\u00b0 seen with Ca is absent), has fewer missing peaks (8 vs 15 for the Ca-containing sample at 450 \u00b0C) with improved Rwp (8.93% vs 13.43%), and exhibits \u03c3RT = 4.51e-06 S/cm, which is >40\u00d7 higher than the Ca-containing analogue at 450 \u00b0C (1.11e-07 S/cm) and exceeds the Li2MgCl4 baseline at 450 \u00b0C (3.16e-06 S/cm). Residual missing peaks remain, but the predefined decision rule (fewer/absent missing peaks and \u03c3 \u2265 ~1e-06 S/cm) is met, indicating Ca co-doping was the key contributor to the low-\u03c3 anomaly."
  },
  {
    "sample_index": 309,
    "composition": "Li1.5Mn0.5Y0.1In0.4Cl4",
    "synthesis_temperature": 450,
    "xrd_analysis_result": {
      "weight_fractions_of_each_phases": {
        "spinel (Fd-3m)": 0.8384,
        "Li6In2.03Cl12 (C12/m1)": 0.1616
      },
      "Rwp (%)": "6.41%",
      "missing_peaks": [
        {
          "two_theta": 14.57,
          "relative_intensity": 0.13
        },
        {
          "two_theta": 28.14,
          "relative_intensity": 0.06
        },
        {
          "two_theta": 35.08,
          "relative_intensity": 0.07
        },
        {
          "two_theta": 50.24,
          "relative_intensity": 0.08
        },
        {
          "two_theta": 59.72,
          "relative_intensity": 0.08
        },
        {
          "two_theta": 79.38,
          "relative_intensity": 0.13
        }
      ],
      "extra_peaks": [
        {
          "two_theta": 18.78,
          "relative_intensity": 0.07
        },
        {
          "two_theta": 16.18,
          "relative_intensity": 0.06
        },
        {
          "two_theta": 28.36,
          "relative_intensity": 0.26
        }
      ]
    },
    "ionic_conductivity_room_temperature (S/cm)": 8.65e-06,
    "batch_number": 16,
    "provenance": "abnormal",
    "experimental_note": "This sample is made in order to test the hypothesis of Y-driven Li3YCl6 formation at 450 \u00b0C being the primary cause of the conductivity drop in Y/In-doped inverse spinels, with the prediction that reducing Y while keeping \u03a3(M3+) = 0.5 (Li1.5Mn0.5Y0.1In0.4Cl4 at 450 \u00b0C) would suppress Li3YCl6, retain a predominantly disordered spinel, and yield \u03c3RT \u2248 1e-4 S/cm. The hypothesis is not supported by the experiment outcome as Li3YCl6 is absent but an In-rich Li6In2.03Cl12 (C12/m1) secondary phase is present (spinel (Fd-3m) 0.8384; Li6In2.03Cl12 0.1616; Rwp 6.41%), and the room-temperature ionic conductivity is low (8.65e-06 S/cm), even below the 450 \u00b0C Y-containing reference that did form Li3YCl6 (Li1.5Mn0.5Y0.25In0.25Cl4, 0.3024 Li3YCl6; \u03c3RT 3.98e-05 S/cm). This indicates that suppressing Li3YCl6 alone did not preserve high conductivity at 450 \u00b0C, pointing to other factors (e.g., temperature-driven structural changes and/or formation of other secondary phases) controlling transport in this regime."
  },
  {
    "sample_index": 310,
    "composition": "Li2Zn0.5Mn0.5Cl4",
    "synthesis_temperature": 450,
    "xrd_analysis_result": {
      "weight_fractions_of_each_phases": {
        "spinel (Fd-3m)": 0.7991,
        "Li2ZnCl4 (Fd-3m)": 0.2009
      },
      "Rwp (%)": "7.37%",
      "missing_peaks": [
        {
          "two_theta": 11.29,
          "relative_intensity": 0.05
        },
        {
          "two_theta": 31.54,
          "relative_intensity": 0.1
        },
        {
          "two_theta": 33.33,
          "relative_intensity": 0.08
        },
        {
          "two_theta": 53.26,
          "relative_intensity": 0.05
        },
        {
          "two_theta": 79.45,
          "relative_intensity": 0.07
        },
        {
          "two_theta": 83.5,
          "relative_intensity": 0.06
        }
      ],
      "extra_peaks": [
        {
          "two_theta": 14.81,
          "relative_intensity": 0.3
        },
        {
          "two_theta": 28.74,
          "relative_intensity": 0.09
        }
      ]
    },
    "ionic_conductivity_room_temperature (S/cm)": 3.53e-07,
    "batch_number": 16,
    "provenance": "abnormal",
    "experimental_note": "This sample is made in order to test the hypothesis of abnormally low \u03c3RT in Li2Zn0.5Mn0.5Cl4 at 400 \u00b0C arising from persistent cation ordering (inferred from a strong low-angle extra peak near 14.7\u00b0 relative to Fd-3m) and residual Li2ZnCl4 (~18 wt%), with the expectation that synthesizing at 450 \u00b0C would suppress the ~14.7\u00b0 feature, dissolve Li2ZnCl4 into a single spinel solid solution (>95% spinel), and raise \u03c3RT by \u22655\u00d7. The hypothesis is refuted by the experiment outcome as the 450 \u00b0C product remains biphasic with spinel (Fd-3m) 0.7991 and Li2ZnCl4 (Fd-3m) 0.2009, the low-angle extra peak persists at 14.81\u00b0 (relative intensity 0.3; reduced but not eliminated), and \u03c3RT is 3.53e-07 S/cm\u2014slightly lower than at 400 \u00b0C (4.16e-07 S/cm) and far from the targeted \u22655\u00d7 improvement."
  },
  {
    "sample_index": 311,
    "composition": "Li1.5Mg0.5In0.5Cl4",
    "synthesis_temperature": 400,
    "xrd_analysis_result": {
      "weight_fractions_of_each_phases": {
        "spinel (Fd-3m)": 1.0
      },
      "Rwp (%)": "9.37%",
      "missing_peaks": [
        {
          "two_theta": 11.3,
          "relative_intensity": 0.07
        },
        {
          "two_theta": 15.71,
          "relative_intensity": 0.1
        },
        {
          "two_theta": 29.59,
          "relative_intensity": 0.08
        },
        {
          "two_theta": 34.25,
          "relative_intensity": 0.1
        },
        {
          "two_theta": 35.97,
          "relative_intensity": 0.06
        },
        {
          "two_theta": 45.02,
          "relative_intensity": 0.05
        },
        {
          "two_theta": 49.27,
          "relative_intensity": 0.12
        },
        {
          "two_theta": 50.12,
          "relative_intensity": 0.08
        },
        {
          "two_theta": 58.59,
          "relative_intensity": 0.07
        }
      ],
      "extra_peaks": []
    },
    "ionic_conductivity_room_temperature (S/cm)": 1.55e-05,
    "batch_number": 16,
    "provenance": "abnormal",
    "experimental_note": "This sample is made in order to test the hypothesis of the high conductivity in Li1.5Mg0.6In0.3Zr0.1Cl4 originating from the fixed Li=1.5 vacancy level together with In3+-driven multi-cation disorder within an inverse-spinel framework, with Zr4+ not being essential; thus, removing Zr while keeping Li=1.5 (Li1.5Mg0.5In0.5Cl4) should still yield a spinel-dominant XRD and conductivity near or above ~1e-05 S/cm. The hypothesis is supported by the experiment outcome as Li1.5Mg0.5In0.5Cl4 synthesized at 400 \u00b0C refines as single-phase spinel (Fd-3m, 1.0 weight fraction; Rwp 9.37%) with several missing but no extra peaks, and shows a room-temperature ionic conductivity of 1.55e-05 S/cm\u2014exceeding the predefined threshold (~8e-06 S/cm), surpassing the original outlier (1.03e-05 S/cm), and lying well above the spinel-only baseline band (~2e-06\u20136e-06 S/cm). This indicates that high conductivity can be achieved without Zr4+ at fixed Li vacancy, consistent with In3+-driven disorder; the XRD misfit features reflect deviations from the ideal model, with no additional crystalline phase identified by XRD."
  },
  {
    "sample_index": 312,
    "composition": "Li1.6Mg0.6Y0.4Cl4",
    "synthesis_temperature": 400,
    "xrd_analysis_result": {
      "weight_fractions_of_each_phases": {
        "spinel (Fd-3m)": 1.0
      },
      "Rwp (%)": "8.00%",
      "missing_peaks": [
        {
          "two_theta": 30.28,
          "relative_intensity": 0.2
        },
        {
          "two_theta": 31.37,
          "relative_intensity": 0.06
        },
        {
          "two_theta": 31.6,
          "relative_intensity": 0.18
        },
        {
          "two_theta": 32.78,
          "relative_intensity": 0.09
        },
        {
          "two_theta": 33.01,
          "relative_intensity": 0.25
        },
        {
          "two_theta": 34.37,
          "relative_intensity": 0.22
        },
        {
          "two_theta": 41.01,
          "relative_intensity": 0.21
        },
        {
          "two_theta": 45.76,
          "relative_intensity": 0.13
        },
        {
          "two_theta": 48.34,
          "relative_intensity": 0.09
        },
        {
          "two_theta": 48.76,
          "relative_intensity": 0.11
        },
        {
          "two_theta": 49.99,
          "relative_intensity": 0.23
        },
        {
          "two_theta": 50.48,
          "relative_intensity": 0.11
        },
        {
          "two_theta": 59.14,
          "relative_intensity": 0.06
        },
        {
          "two_theta": 59.7,
          "relative_intensity": 0.08
        },
        {
          "two_theta": 62.66,
          "relative_intensity": 0.13
        },
        {
          "two_theta": 84.22,
          "relative_intensity": 0.11
        },
        {
          "two_theta": 94.57,
          "relative_intensity": 0.06
        }
      ],
      "extra_peaks": [
        {
          "two_theta": 14.98,
          "relative_intensity": 0.58
        },
        {
          "two_theta": 28.61,
          "relative_intensity": 0.14
        }
      ]
    },
    "ionic_conductivity_room_temperature (S/cm)": 4.38e-06,
    "batch_number": 16,
    "provenance": "abnormal",
    "experimental_note": "This sample is made in order to test the hypothesis of Li3YCl6-driven high conductivity in Li1.6Mg0.6Y0.4Cl4 at 450 \u00b0C, namely that suppressing Li3YCl6 by synthesizing at 400 \u00b0C would markedly reduce its fraction and lower \u03c3 toward spinel-only baselines. The hypothesis is supported by the experiment outcome as the 400 \u00b0C sample refines to spinel (Fd-3m) 1.0 with no Li3YCl6 reported (Rwp = 8.00%; numerous missing/extra peaks indicate model/sample mismatch but do not identify Li3YCl6), and \u03c3RT drops from 2.52e-05 S/cm (450 \u00b0C) to 4.38e-06 S/cm\u2014now comparable to spinel baselines (e.g., Li2MgCl4: 3.16e-06 S/cm)\u2014consistent with conductivity being enhanced by Li3YCl6 in the higher-temperature sample."
  },
  {
    "sample_index": 313,
    "composition": "Li1.4Mg0.8Ta0.1Nb0.1Cl4",
    "synthesis_temperature": 400,
    "xrd_analysis_result": {
      "weight_fractions_of_each_phases": {
        "spinel (Fd-3m)": 0.6644,
