Repository: CederGroupHub/alab_gpss_public

# Data

This folder contains the raw experiment data produced by A-Lab GPSS.

## What is in this folder

- `dataset.json`: Consolidated dataset used by the agentic workflows.
- `NNN_<composition>/` directories: Per-sample experiment artifacts (for example, XRD patterns, EIS files, and refinement outputs).

## Contents of each sample folder

Each sample folder (`NNN_<composition>/`) contains the same core artifact types:

- `pattern.xrdml`
  - Raw XRD measurement file for that sample
- `eis_data.csv`
  - EIS measurement data table
- `manual_refinement.lst`
  - Result file of manual XRD refinement
- `manual_refinement.png`
  - Plot/image generated from manual refinement

File: data/dataset.json (part 15 of 16)
[
        "Li13.52Mg9.28Cl32 (Fd-3m)": 0.3356
      },
      "Rwp (%)": "11.29%",
      "missing_peaks": [
        {
          "two_theta": 63.14,
          "relative_intensity": 0.06
        },
        {
          "two_theta": 84.59,
          "relative_intensity": 0.07
        }
      ],
      "extra_peaks": [
        {
          "two_theta": 64.79,
          "relative_intensity": 0.05
        }
      ]
    },
    "ionic_conductivity_room_temperature (S/cm)": 3.94e-08,
    "batch_number": 16,
    "provenance": "abnormal",
    "experimental_note": "This sample is made in order to test the hypothesis of low-temperature cation/Li-vacancy ordering in Li1.4Mg0.8Ta0.2Cl4 suppressing ionic conductivity at 400 \u00b0C, and that isovalent mixing on the high-valent site (Ta0.1Nb0.1) at fixed Li content would frustrate this ordering, remove low-angle XRD misfit features, and increase \u03c3 at the same synthesis temperature. The hypothesis is not supported by the experiment outcome as Li1.4Mg0.8Ta0.1Nb0.1Cl4 (400 \u00b0C) shows only a slight Rwp improvement (11.29% vs 12.51% for Li1.4Mg0.8Ta0.2Cl4 at 400 \u00b0C) and absence of the prior low-angle missing peaks, but its \u03c3RT decreases to 3.94e-08 S/cm (vs 6.8e-08 S/cm). Moreover, the XRD refines as two Fd-3m phases (spinel (Fd-3m) 0.6644 and Li13.52Mg9.28Cl32 (Fd-3m) 0.3356) with remaining high-angle misfit features, so the key conductivity criterion is not met and the phase mixture complicates attribution to ordering frustration."
  },
  {
    "sample_index": 314,
    "composition": "Li1.73Mn0.81Nb0.04V0.15Cl4",
    "synthesis_temperature": 400,
    "xrd_analysis_result": {
      "weight_fractions_of_each_phases": {
        "spinel (Fd-3m)": 0.9591,
        "LiCl (Fm-3m)": 0.0233,
        "Nb3Cl8 (R3m)": 0.0177
      },
      "Rwp (%)": "4.96%",
      "missing_peaks": [
        {
          "two_theta": 50.22,
          "relative_intensity": 0.06
        }
      ],
      "extra_peaks": []
    },
    "ionic_conductivity_room_temperature (S/cm)": 7.93e-06,
    "batch_number": 16,
    "provenance": "abnormal",
    "experimental_note": "This sample is made in order to test the hypothesis of an Nb-dependent V solubility/ordering boundary at 400 \u00b0C in Li2\u2212y(Mn,V,Nb)Cl4: specifically, that reducing Nb from 0.05 to 0.04 at fixed V=0.15 will suppress Li6VCl8 formation and recover ~1e-5 S/cm room-temperature ionic conductivity. The hypothesis is partially supported by the experiment outcome as Li1.73Mn0.81Nb0.04V0.15Cl4 (400 \u00b0C) shows \u226595 wt% spinel (Fd-3m 0.9591) with no Li6VCl8 detected (only minor LiCl 0.0233 and Nb3Cl8 0.0177; Rwp 4.96%; no extra peaks), and \u03c3RT = 7.93e-06 S/cm\u2014substantially higher than the abnormal 400 \u00b0C product (9.98e-07 S/cm) but below the predefined \u22651e-5 S/cm success criterion and lower than the 400 \u00b0C Nb=0.03 analogue (1.63e-05 S/cm)."
  },
  {
    "sample_index": 315,
    "composition": "Li1.4V0.1Ta0.1Hf0.1Fe0.4Mn0.3Cl4",
    "synthesis_temperature": 400,
    "xrd_analysis_result": {
      "weight_fractions_of_each_phases": {
        "spinel (Fd-3m)": 1.0
      },
      "Rwp (%)": "4.80%",
      "missing_peaks": [
        {
          "two_theta": 30.13,
          "relative_intensity": 0.15
        },
        {
          "two_theta": 50.1,
          "relative_intensity": 0.13
        },
        {
          "two_theta": 50.64,
          "relative_intensity": 0.05
        },
        {
          "two_theta": 80.07,
          "relative_intensity": 0.11
        },
        {
          "two_theta": 84.38,
          "relative_intensity": 0.2
        }
      ],
      "extra_peaks": [
        {
          "two_theta": 14.88,
          "relative_intensity": 0.58
        }
      ]
    },
    "ionic_conductivity_room_temperature (S/cm)": 8.08e-06,
    "batch_number": 17,
    "provenance": "novelty_bo",
    "experimental_note": "This sample is made in order to test the hypothesis of using an Ni/Zn/Cr-free Mn\u2013V inverse spinel host co-doped with small amounts of Ta5+ and Hf4+ to raise the average M charge, introduce substantial Li vacancies (Li=1.4; y\u22480.6), frustrate cation ordering, suppress V-rich impurities, and thereby retain a spinel framework with ~10^-5 S/cm Li+ conductivity. The hypothesis is supported by the experiment outcome as Li1.4V0.1Ta0.1Hf0.1Fe0.4Mn0.3Cl4 synthesized at 400 \u00b0C refines as single-phase spinel (Fd-3m, Rwp 4.80%) with no indexed Li6VCl8 or other secondary phases, and exhibits room-temperature ionic conductivity of 8.08e-06 S/cm; several low-intensity missing peaks and one low-angle extra peak indicate subtle structural deviations but do not contradict the spinel, vacancy-enabled conduction pathway."
  },
  {
    "sample_index": 316,
    "composition": "Li1.6Ta0.1V0.1Fe0.1Mn0.4Mg0.3Cl4",
    "synthesis_temperature": 400,
    "xrd_analysis_result": {
      "weight_fractions_of_each_phases": {
        "spinel (Fd-3m)": 0.9378,
        "LiCl (Fm-3m)": 0.0622
      },
      "Rwp (%)": "5.03%",
      "missing_peaks": [
        {
          "two_theta": 15.26,
          "relative_intensity": 0.06
        }
      ],
      "extra_peaks": []
    },
    "ionic_conductivity_room_temperature (S/cm)": 6e-06,
    "batch_number": 17,
    "provenance": "novelty_bo",
    "experimental_note": "This sample is made in order to test the hypothesis of designing a Ni/Zn/Cr-free, Mn\u2013V\u2013based inverse spinel chloride (Li1.6Ta0.1V0.1Fe0.1Mn0.4Mg0.3Cl4) where small Ta5+ addition and multi-cation disorder set y\u22480.4 Li vacancies and preserve the spinel framework to achieve 10^-6\u201310^-5 S/cm at room temperature while avoiding Li6VCl8 formation. The hypothesis is supported by the experiment outcome as XRD shows a dominant spinel (Fd-3m) phase (0.9378) with minor LiCl impurity (0.0622) and no Li6VCl8 signatures, good refinement (Rwp 5.03%) with only one weak unindexed peak, and the ionic conductivity is 6.0e-06 S/cm at 25 \u00b0C, within the targeted range."
  },
  {
    "sample_index": 317,
    "composition": "Li1.6Ni0.4V0.4Zn0.2Cl4",
    "synthesis_temperature": 500,
    "xrd_analysis_result": {
      "weight_fractions_of_each_phases": {
        "spinel (Fd-3m)": 1.0
      },
      "Rwp (%)": "7.27%",
      "missing_peaks": [
        {
          "two_theta": 14.93,
          "relative_intensity": 0.06
        },
        {
          "two_theta": 17.59,
          "relative_intensity": 0.06
        },
        {
          "two_theta": 35.6,
          "relative_intensity": 0.28
        },
        {
          "two_theta": 62.84,
          "relative_intensity": 0.06
        },
        {
          "two_theta": 63.49,
          "relative_intensity": 0.05
        },
        {
          "two_theta": 84.58,
          "relative_intensity": 0.06
        },
        {
          "two_theta": 85.12,
          "relative_intensity": 0.06
        }
      ],
      "extra_peaks": [
        {
          "two_theta": 84.8,
          "relative_intensity": 0.18
        },
        {
          "two_theta": 74.25,
          "relative_intensity": 0.07
        },
        {
          "two_theta": 63.11,
          "relative_intensity": 0.17
        }
      ]
    },
    "ionic_conductivity_room_temperature (S/cm)": 1.55e-07,
    "batch_number": 16,
    "provenance": "abnormal",
    "experimental_note": "This sample is made in order to test the hypothesis of Zn2+-induced cation redistribution/disorder intrinsically boosting Li+ conductivity in Li1.6Ni0.4V0.4Zn0.2Cl4 at fixed vacancy level (y\u22480.4), independent of the NiCl2 impurity present at 450 \u00b0C. The hypothesis is not supported by the experiment outcome as the 500 \u00b0C synthesis yields a single-phase spinel (Fd-3m 1.0; Rwp 7.27%) with NiCl2 eliminated, yet the room-temperature ionic conductivity drops to 1.55e-07 S/cm from 2.5e-06 S/cm in the 450 \u00b0C sample (which contained 0.1539 NiCl2), satisfying the predefined decision rule that a collapse to ~10^-7 S/cm upon removing NiCl2 argues against an intrinsic Zn-driven enhancement."
  },
  {
    "sample_index": 318,
    "composition": "Li1.45Mn0.45Sc0.55Cl4",
    "synthesis_temperature": 500,
    "xrd_analysis_result": {
      "weight_fractions_of_each_phases": {
        "spinel (Fd-3m)": 1.0
      },
      "Rwp (%)": "7.32%",
      "missing_peaks": [
        {
          "two_theta": 34.3,
          "relative_intensity": 0.1
        },
        {
          "two_theta": 34.44,
          "relative_intensity": 0.13
        },
        {
          "two_theta": 49.91,
          "relative_intensity": 0.14
        },
        {
          "two_theta": 83.2,
          "relative_intensity": 0.05
        }
      ],
      "extra_peaks": []
    },
    "ionic_conductivity_room_temperature (S/cm)": 0.000144,
    "batch_number": 16,
    "provenance": "abnormal",
    "experimental_note": "This sample is made in order to test the hypothesis of a 1:1 Mn:Sc ratio at 500 \u00b0C promoting Li/M octahedral ordering that degrades Li+ transport, whereas moving off 1:1 and increasing Sc (thus Li-vacancy concentration) frustrates ordering and enhances conductivity; the unusually high \u03c3RT in Li1.4Mn0.4Sc0.6Cl4 was attributed to this synergy. The hypothesis is supported by the experiment outcome as Li1.45Mn0.45Sc0.55Cl4 (500 \u00b0C) refines as single-phase spinel (Fd-3m, 1.0 wt; Rwp 7.32%) with only a few moderate-intensity missing peaks and no extra_peaks, and exhibits \u03c3RT = 1.44e-04 S/cm\u2014meeting the predefined \u22658e-05\u20131e-04 criterion, comparable to Li1.4Mn0.4Sc0.6Cl4 (1.28e-04 S/cm) and far above Li1.6Mn0.6Sc0.4Cl4 (3.45e-05 S/cm) and Li1.5Mn0.5Sc0.5Cl4 at 500 \u00b0C (2.2e-06 S/cm)\u2014consistent with enhanced transport off 1:1 and with higher vacancy content at 500 \u00b0C."
  },
  {
    "sample_index": 319,
    "composition": "Li1.7Fe0.85Y0.2Cl4",
    "synthesis_temperature": 500,
    "xrd_analysis_result": {
      "weight_fractions_of_each_phases": {
        "spinel (Fd-3m)": 1.0
      },
      "Rwp (%)": "4.35%",
      "missing_peaks": [
        {
          "two_theta": 28.4,
          "relative_intensity": 0.08
        },
        {
          "two_theta": 29.73,
          "relative_intensity": 0.12
        },
        {
          "two_theta": 31.77,
          "relative_intensity": 0.08
        },
        {
          "two_theta": 34.45,
          "relative_intensity": 0.15
        },
        {
          "two_theta": 35.89,
          "relative_intensity": 0.08
        },
        {
          "two_theta": 49.14,
          "relative_intensity": 0.09
        },
        {
          "two_theta": 49.6,
          "relative_intensity": 0.1
        },
        {
          "two_theta": 61.83,
          "relative_intensity": 0.05
        },
        {
          "two_theta": 80.33,
          "relative_intensity": 0.05
        }
      ],
      "extra_peaks": []
    },
    "ionic_conductivity_room_temperature (S/cm)": 7.64e-05,
    "batch_number": 16,
    "provenance": "abnormal",
    "experimental_note": "This sample is made in order to test the hypothesis of the unusually high \u03c3RT in Li1.7Fe1.15Cl4 arising primarily from an optimal Li-vacancy fraction near y\u22480.30 in the inverse-spinel framework rather than from Fe over-stoichiometry, by holding Li at 1.7 (y\u22480.30) and reducing total M content via partial Y3+ substitution (Li1.7Fe0.85Y0.2Cl4). The hypothesis is supported by the experiment outcome as Li1.7Fe0.85Y0.2Cl4 (500 \u00b0C) refined as spinel (Fd-3m, 1.0 wt; Rwp 4.35%) with several weak missing peaks and no extra peaks, and exhibited \u03c3RT = 7.64e-05 S/cm\u2014higher than Li1.7Fe1.15Cl4 (6.16e-05 S/cm) and above Y-doped references\u2014indicating that high conductivity persists (and even improves) when metal over-stoichiometry is reduced at fixed Li content. While the missing peaks suggest minor unmodeled features, no secondary phases were identified by the refinement, consistent with a vacancy-dominated conductivity enhancement."
  },
  {
    "sample_index": 320,
    "composition": "Li1.4Fe1.1Zr0.1Cl4",
    "synthesis_temperature": 500,
    "xrd_analysis_result": {
      "weight_fractions_of_each_phases": {
        "spinel (Fd-3m)": 1.0
      },
      "Rwp (%)": "3.64%",
      "missing_peaks": [
        {
          "two_theta": 11.27,
          "relative_intensity": 0.08
        },
        {
          "two_theta": 32.73,
          "relative_intensity": 0.06
        },
        {
          "two_theta": 33.24,
          "relative_intensity": 0.1
        },
        {
          "two_theta": 34.53,
          "relative_intensity": 0.1
        },
        {
          "two_theta": 35.6,
          "relative_intensity": 0.12
        },
        {
          "two_theta": 50.77,
          "relative_intensity": 0.21
        },
        {
          "two_theta": 95.37,
          "relative_intensity": 0.05
        }
      ],
      "extra_peaks": []
    },
    "ionic_conductivity_room_temperature (S/cm)": 4.87e-05,
    "batch_number": 16,
    "provenance": "abnormal",
    "experimental_note": "This sample is made in order to test the hypothesis of Mn2+-enabled multi-cation disorder being the primary driver of the abnormally high \u03c3RT in Li1.4Fe0.8Mn0.3Zr0.1Cl4 at 500 \u00b0C; specifically, removing Mn while holding Li (1.4), Zr (0.1), and total M-excess (1.2) constant (Li1.4Fe1.1Zr0.1Cl4) should significantly reduce \u03c3RT and alter the ~15\u00b0 2\u03b8 extra reflection if Mn-driven disorder is essential. The hypothesis is not supported by the experiment outcome as Li1.4Fe1.1Zr0.1Cl4 synthesized at 500 \u00b0C refines as a single spinel (Fd-3m, 1.0 wt%, Rwp 3.64%) and shows \u03c3RT = 4.87e-05 S/cm\u2014comparable to Li1.4Fe0.8Mn0.3Zr0.1Cl4 (5.35e-05 S/cm) and much higher than Li1.6Fe0.8Zr0.2Cl4 (2.95e-06 S/cm); moreover, the pronounced extra low-angle ~15\u00b0 peak seen in the Mn-containing sample is absent (extra_peaks = []), with only several weak unindexed peaks present, indicating high conductivity persists without Mn."
  },
  {
    "sample_index": 321,
    "composition": "Li1.5Fe0.5Y0.2In0.3Cl4",
    "synthesis_temperature": 500,
    "xrd_analysis_result": {
      "weight_fractions_of_each_phases": {
        "spinel (Fd-3m)": 0.7656,
        "Li3YCl6 (P-3m1)": 0.2102,
        "FeCl2 (R-3m)": 0.0242
      },
      "Rwp (%)": "4.46%",
      "missing_peaks": [
        {
          "two_theta": 79.89,
          "relative_intensity": 0.18
        },
        {
          "two_theta": 84.51,
          "relative_intensity": 0.11
        }
      ],
      "extra_peaks": [
        {
          "two_theta": 15.76,
          "relative_intensity": 0.11
        },
        {
          "two_theta": 17.23,
          "relative_intensity": 0.07
        }
      ]
    },
    "ionic_conductivity_room_temperature (S/cm)": 7.16e-05,
    "batch_number": 16,
    "provenance": "abnormal",
    "experimental_note": "This sample is made in order to test the hypothesis of the abnormally high \u03c3RT in Li1.5Fe0.5Y0.25In0.25Cl4 being dominated by a Li3YCl6 secondary phase; suppressing Li3YCl6 at fixed Li-vacancy level (y = 0.5) by shifting to Li1.5Fe0.5Y0.2In0.3Cl4 at 500 \u00b0C should lower \u03c3 into the spinel-only range. The hypothesis is partially supported by the experiment outcome as Li1.5Fe0.5Y0.2In0.3Cl4 retains substantial Li3YCl6 (P-3m1) at 0.2102 with spinel (Fd-3m) 0.7656 and minor FeCl2 (R-3m) 0.0242 (Rwp 4.46%), and shows \u03c3RT = 7.16e-05 S/cm\u2014higher than single-phase/near-single-phase spinel benchmarks at 500 \u00b0C (3.82e-05\u20134.23e-05). Because Li3YCl6 was not suppressed, the test does not isolate the intrinsic spinel conductivity; the elevated \u03c3 alongside persistent Li3YCl6 is consistent with, but does not definitively prove, the hypothesis."
  },
  {
    "sample_index": 322,
    "composition": "Li1.75Co0.375Fe0.375Sc0.25Cl4",
    "synthesis_temperature": 500,
    "xrd_analysis_result": {
      "weight_fractions_of_each_phases": {
        "spinel (Fd-3m)": 0.977,
        "LiCl (Fm-3m)": 0.023
      },
      "Rwp (%)": "4.08%",
      "missing_peaks": [
        {
          "two_theta": 24.79,
          "relative_intensity": 0.05
        },
        {
          "two_theta": 46.13,
          "relative_intensity": 0.06
        },
        {
          "two_theta": 49.94,
          "relative_intensity": 0.09
        },
        {
          "two_theta": 59.49,
          "relative_intensity": 0.05
        },
        {
          "two_theta": 73.94,
          "relative_intensity": 0.05
        },
        {
          "two_theta": 81.26,
          "relative_intensity": 0.08
        },
        {
          "two_theta": 83.75,
          "relative_intensity": 0.05
        },
        {
          "two_theta": 84.37,
          "relative_intensity": 0.17
        },
        {
          "two_theta": 94.06,
          "relative_intensity": 0.07
        },
        {
          "two_theta": 94.6,
          "relative_intensity": 0.12
        }
      ],
      "extra_peaks": [
        {
          "two_theta": 84.12,
          "relative_intensity": 0.2
        },
        {
          "two_theta": 94.38,
          "relative_intensity": 0.17
        },
        {
          "two_theta": 73.67,
          "relative_intensity": 0.07
        }
      ]
    },
    "ionic_conductivity_room_temperature (S/cm)": 1.39e-05,
    "batch_number": 16,
    "provenance": "abnormal",
    "experimental_note": "This sample is made in order to test the hypothesis of vacancy-optimized conductivity in Li2\u2212y(Co,Fe,Sc)Cl4 spinels at 500 \u00b0C, specifically that the abnormally high \u03c3RT for Li1.8Co0.4Fe0.4Sc0.2Cl4 arises from near\u2011optimal Li\u2011vacancy content at y\u22480.2, and that increasing Sc to y=0.25 (Li1.75Co0.375Fe0.375Sc0.25Cl4) will not further improve \u03c3RT and may introduce deviations from the ideal spinel (e.g., secondary phases/misfit peaks). The hypothesis is supported by the experiment outcome as Li1.75Co0.375Fe0.375Sc0.25Cl4 (500 \u00b0C) shows \u03c3RT = 1.39e-05 S/cm\u2014comparable to Li1.8Co0.4Fe0.4Sc0.2Cl4 (1.21e-05 S/cm) and not \u22651.5\u00d7 higher\u2014while XRD remains spinel-dominant (spinel (Fd-3m) 0.977) with a minor LiCl (Fm-3m) secondary phase (0.023) and several unindexed peaks (e.g., 24.79\u00b0), indicating a conductivity plateau near y\u22480.2 with emerging deviations/secondary phase at 25% Sc under these conditions."
  },
  {
    "sample_index": 323,
    "composition": "Li1.8Nb0.1Fe0.4V0.1Co0.1Mn0.2Cl4",
    "synthesis_temperature": 400,
    "xrd_analysis_result": {
      "weight_fractions_of_each_phases": {
        "spinel (Fd-3m)": 0.9708,
        "Nb3Cl8 (R3m)": 0.0292
      },
      "Rwp (%)": "3.93%",
      "missing_peaks": [
        {
          "two_theta": 32.79,
          "relative_intensity": 0.18
        },
        {
          "two_theta": 33.31,
          "relative_intensity": 0.07
        },
        {
          "two_theta": 50.11,
          "relative_intensity": 0.11
        },
        {
          "two_theta": 50.96,
          "relative_intensity": 0.06
        }
      ],
      "extra_peaks": []
    },
    "ionic_conductivity_room_temperature (S/cm)": 6.54e-06,
    "batch_number": 17,
    "provenance": "novelty_bo",
    "experimental_note": "This sample is made in order to test the hypothesis of using V3+ \u2248 0.1 with Li deficiency (Li=1.8) and Nb5+ (0.1), combined with Fe/Co/Mn 2+ mixing, to suppress Li6VCl8 formation, stabilize a disordered Fd-3m inverse spinel, and achieve ~10^-5 S/cm room-temperature conductivity. The hypothesis is partially supported by the experiment outcome as Li1.8Nb0.1Fe0.4V0.1Co0.1Mn0.2Cl4 forms predominantly spinel (Fd-3m, 0.9708) with only minor Nb3Cl8 (R3m, 0.0292) and no Li6VCl8 detected (Rwp 3.93%), but the room-temperature ionic conductivity is 6.54e-06 S/cm\u2014below the targeted 1\u20133e-05 S/cm\u2014and several weak unindexed peaks suggest subtle structural deviations or minor unidentified phases."
  },
  {
    "sample_index": 324,
    "composition": "Li1.5Mn0.25Fe0.25Y0.25In0.25Cl4",
    "synthesis_temperature": 400,
    "xrd_analysis_result": {
      "weight_fractions_of_each_phases": {
        "spinel (Fd-3m)": 0.8134,
        "Li3YCl6 (P-3m1)": 0.1866
      },
      "Rwp (%)": "4.64%",
      "missing_peaks": [
        {
          "two_theta": 14.5,
          "relative_intensity": 0.09
        },
        {
          "two_theta": 29.38,
          "relative_intensity": 0.05
        },
        {
          "two_theta": 48.41,
          "relative_intensity": 0.09
        },
        {
          "two_theta": 80.34,
          "relative_intensity": 0.24
        },
        {
          "two_theta": 34.04,
          "relative_intensity": 0.28
        }
      ],
      "extra_peaks": [
        {
          "two_theta": 16.06,
          "relative_intensity": 0.09
        },
        {
          "two_theta": 33.95,
          "relative_intensity": 0.05
        }
      ]
    },
    "ionic_conductivity_room_temperature (S/cm)": 0.000136,
    "batch_number": 17,
    "provenance": "novelty_bo",
    "experimental_note": "This sample is made in order to test the hypothesis of Y3+/In3+ co-doping at Li \u2248 1.5 in the inverse spinel chloride framework (Li1.5Mn0.25Fe0.25Y0.25In0.25Cl4) to stabilize a (near) single-phase spinel and deliver ~10^-4 S/cm room-temperature ionic conductivity. The hypothesis is partially supported by the experiment outcome as XRD after 400 \u00b0C synthesis shows a dominant spinel (Fd-3m) phase at 81.34 wt% but with a 18.66 wt% Li3YCl6 (P-3m1) side phase and minor missing/extra peaks (Rwp 4.64%), while the measured ionic conductivity is 1.36e-4 S/cm, matching the targeted \u03c3 but not achieving single-phase spinel (the Li3YCl6 impurity may also contribute to \u03c3)."
  },
  {
    "sample_index": 325,
    "composition": "Li1.3In0.1Fe0.7Mn0.1V0.1Nb0.1Cl4",
    "synthesis_temperature": 400,
    "xrd_analysis_result": {
      "weight_fractions_of_each_phases": {
        "spinel (Fd-3m)": 1.0
      },
      "Rwp (%)": "5.02%",
      "missing_peaks": [
        {
          "two_theta": 32.61,
          "relative_intensity": 0.07
        },
        {
          "two_theta": 32.93,
          "relative_intensity": 0.06
        },
        {
          "two_theta": 34.83,
          "relative_intensity": 0.27
        },
        {
          "two_theta": 49.86,
          "relative_intensity": 0.11
        },
        {
          "two_theta": 50.34,
          "relative_intensity": 0.05
        }
      ],
      "extra_peaks": [
        {
          "two_theta": 14.86,
          "relative_intensity": 0.61
        }
      ]
    },
    "ionic_conductivity_room_temperature (S/cm)": 3.12e-05,
    "batch_number": 18,
    "provenance": "novelty_bo",
    "experimental_note": "This sample is made in order to test the hypothesis of a Ni/Zn-free, vacancy-rich inverse spinel chloride where a Fe-based backbone lightly alloyed with Mn and V and heterovalently doped with In3+ and Nb5+ (Li1.3In0.1Fe0.7Mn0.1V0.1Nb0.1Cl4) will stabilize a predominantly spinel (Fd-3m) phase and, via Li-vacancy creation and M-site disorder, deliver elevated room-temperature Li+ conductivity. The hypothesis is supported by the experiment outcome as XRD at 400 \u00b0C refinement gives a single spinel (Fd-3m) phase at 1.0 weight fraction with good fit (Rwp 5.02%), showing only minor deviations (unindexed peaks near 32.6\u201334.8\u00b0 and 49.9\u201350.3\u00b0, and a calculated-but-absent reflection at 14.86\u00b0) consistent with subtle ordering/distortion rather than secondary phases, and the room-temperature ionic conductivity reaches 3.12e-05 S/cm, exceeding the cited Mn\u2013V benchmarks and aligning with the proposed vacancy/disorder-enhanced transport."
  },
  {
    "sample_index": 326,
    "composition": "Li1.7Co0.2Mg0.2Fe0.3Nb0.1Mn0.2Cl4",
    "synthesis_temperature": 400,
    "xrd_analysis_result": {
      "weight_fractions_of_each_phases": {
        "spinel (Fd-3m)": 0.9522,
        "LiCl (Fm-3m)": 0.0324,
        "Nb3Cl8 (R3m)": 0.0154
      },
      "Rwp (%)": "3.54%",
      "missing_peaks": [
        {
          "two_theta": 29.64,
          "relative_intensity": 0.05
        },
        {
          "two_theta": 34.38,
          "relative_intensity": 0.1
        },
        {
          "two_theta": 35.47,
          "relative_intensity": 0.1
        },
        {
          "two_theta": 49.54,
          "relative_intensity": 0.13
        },
        {
          "two_theta": 50.44,
          "relative_intensity": 0.22
        },
        {
          "two_theta": 63.22,
          "relative_intensity": 0.06
        },
        {
          "two_theta": 84.71,
          "relative_intensity": 0.05
        }
      ],
      "extra_peaks": [
        {
          "two_theta": 15.08,
          "relative_intensity": 0.45
        }
      ]
    },
    "ionic_conductivity_room_temperature (S/cm)": 1.22e-05,
    "batch_number": 18,
    "provenance": "novelty_bo",
    "experimental_note": "This sample is made in order to test the hypothesis of creating moderate Li-vacancy content (Li\u22481.7) in a Co/Fe inverse-spinel chloride host and enhancing 16d cation disorder by co-doping small Nb5+ with isovalent Mg2+ and Mn2+ (while avoiding Ni/Zn) to raise room-temperature Li+ conductivity toward ~1e-5 S/cm. The hypothesis is supported by the experiment outcome as Li1.7Co0.2Mg0.2Fe0.3Nb0.1Mn0.2Cl4 forms predominantly spinel (Fd-3m, ~95 wt%) with minor LiCl and Nb3Cl8 impurities (Rwp 3.54%), and exhibits \u03c3RT = 1.22e-05 S/cm\u2014an order-of-magnitude higher than prior Nb-only Co hosts and comparable to Sc-doped Co/Fe systems\u2014despite some unindexed/extra peaks suggesting subtle structural deviations or minor residual phases."
  },
  {
    "sample_index": 327,
    "composition": "Li1.6Co0.2Zr0.1Cu0.2Mn0.3Fe0.4Cl4",
    "synthesis_temperature": 400,
    "xrd_analysis_result": {
      "weight_fractions_of_each_phases": {
        "spinel (Fd-3m)": 0.9074,
        "LiCl (Fm-3m)": 0.0926
      },
      "Rwp (%)": "3.82%",
      "missing_peaks": [
        {
          "two_theta": 35.39,
          "relative_intensity": 0.05
        },
        {
          "two_theta": 50.51,
          "relative_intensity": 0.1
        },
        {
          "two_theta": 80.33,
          "relative_intensity": 0.05
        }
      ],
      "extra_peaks": [
        {
          "two_theta": 14.88,
          "relative_intensity": 0.6
        }
      ]
    },
    "ionic_conductivity_room_temperature (S/cm)": 1.78e-06,
    "batch_number": 18,
    "provenance": "novelty_bo",
    "experimental_note": "This sample is made in order to test the hypothesis of leveraging high Li-vacancy (y ~ 0.4) and multi-cation configurational disorder (Co/Fe/Mn with small Cu and Zr4+) in the inverse spinel chloride Li1.6Co0.2Zr0.1Cu0.2Mn0.3Fe0.4Cl4\u2014while avoiding Ni/Zn\u2014to frustrate cation ordering and raise room-temperature Li+ conductivity toward ~1e-5 S/cm. The hypothesis is partially supported by the experiment outcome as XRD shows a predominant spinel phase (spinel (Fd-3m) 90.74%) with minor LiCl (9.26%) and good refinement (Rwp 3.82%), but the measured conductivity is 1.78e-06 S/cm\u2014higher than Zr4+-only and many Ni/Zn-containing baselines yet below the targeted high-conductivity regime; unindexed weak peaks and a strong extra calculated peak indicate structural deviations (e.g., residual ordering or secondary phases) that may limit \u03c3."
  },
  {
    "sample_index": 328,
    "composition": "Li1.4Co0.1Mg0.4Hf0.1Fe0.2Zr0.2Cl4",
    "synthesis_temperature": 400,
    "xrd_analysis_result": {
      "weight_fractions_of_each_phases": {
        "spinel (Fd-3m)": 0.9898,
        "Zr0.667Cl2 (P-3m1)": 0.0102
      },
      "Rwp (%)": "5.94%",
      "missing_peaks": [
        {
          "two_theta": 30.52,
          "relative_intensity": 0.21
        },
        {
          "two_theta": 34.41,
          "relative_intensity": 0.06
        },
        {
          "two_theta": 34.53,
          "relative_intensity": 0.07
        },
        {
          "two_theta": 35.18,
          "relative_intensity": 0.06
        },
        {
          "two_theta": 35.29,
          "relative_intensity": 0.34
        },
        {
          "two_theta": 49.54,
          "relative_intensity": 0.06
        },
        {
          "two_theta": 50.39,
          "relative_intensity": 0.15
        },
        {
          "two_theta": 50.79,
          "relative_intensity": 0.19
        },
        {
          "two_theta": 59.68,
          "relative_intensity": 0.28
        }
      ],
      "extra_peaks": [
        {
          "two_theta": 15.13,
          "relative_intensity": 0.59
        },
        {
          "two_theta": 52.34,
          "relative_intensity": 0.09
        },
        {
          "two_theta": 28.83,
          "relative_intensity": 0.17
        }
      ]
    },
    "ionic_conductivity_room_temperature (S/cm)": 4.61e-06,
    "batch_number": 18,
    "provenance": "novelty_bo",
    "experimental_note": "This sample is made in order to test the hypothesis of using high Li-vacancy content (Li = 1.4; y \u2248 0.6) and mixed aliovalent co-doping (Hf4+/Zr4+ with Mg2+) in an inverse spinel chloride to maximize cation/charge disorder and thereby raise room-temperature ionic conductivity beyond single 4+/5+ doped Co spinels, without the degradation seen with Ni/Zn. The hypothesis is partially supported by the experiment outcome as Li1.4Co0.1Mg0.4Hf0.1Fe0.2Zr0.2Cl4 forms predominantly a spinel phase (Fd-3m, 98.98 wt%) with only a minor Zr0.667Cl2 impurity (~1 wt%), but XRD shows a strong low-angle extra peak and multiple missing peaks indicative of cation ordering/symmetry deviation from the reference model; the room-temperature ionic conductivity is 4.61e-06 S/cm\u2014higher than typical single-dopant baselines and prior mixed-dopant examples, yet still below the best vacancy-rich systems (~1e-5 S/cm), and no LiCl impurity is detected."
  },
  {
    "sample_index": 329,
    "composition": "Li1.3In0.4Co0.1Nb0.1Mn0.3Fe0.1Cl4",
    "synthesis_temperature": 400,
    "xrd_analysis_result": {
      "weight_fractions_of_each_phases": {
        "spinel (Fd-3m)": 0.8923,
        "LiCl (Fm-3m)": 0.1077
      },
      "Rwp (%)": "3.82%",
      "missing_peaks": [
        {
          "two_theta": 49.61,
          "relative_intensity": 0.13
        }
      ],
      "extra_peaks": []
    },
    "ionic_conductivity_room_temperature (S/cm)": 2.08e-05,
    "batch_number": 18,
    "provenance": "novelty_bo",
    "experimental_note": "This sample is made in order to test the hypothesis of using In3+-centered multi-cation/aliovalent co-doping (In3+ plus a small Nb5+ with divalent Co/Mn/Fe) in Li1.3In0.4Co0.1Nb0.1Mn0.3Fe0.1Cl4 to create a vacancy-rich, highly disordered inverse-spinel that boosts room-temperature Li+ conductivity while avoiding Ni/Cu/Zn-induced degradation, ideally as a single-phase spinel. The hypothesis is partially supported by the experiment outcome as XRD shows a predominant spinel (Fd-3m) phase at 0.8923 wt with a minor LiCl (Fm-3m) impurity at 0.1077 wt (consistent with the anticipated risk at y=0.7), and the sample exhibits elevated ionic conductivity of 2.08e-05 S/cm (exceeding prior In3+-containing references), with a good refinement quality (Rwp 3.82%) and only one weak unindexed peak, indicating the designed vacancy/disorder effectively enhanced \u03c3 despite not being strictly single-phase."
  },
  {
    "sample_index": 330,
    "composition": "Li1.2Mn0.1V0.1Mg0.3Fe0.1In0.5Cl4",
    "synthesis_temperature": 400,
    "xrd_analysis_result": {
      "weight_fractions_of_each_phases": {
        "spinel (Fd-3m)": 1.0
      },
      "Rwp (%)": "7.50%",
      "missing_peaks": [
        {
          "two_theta": 15.55,
          "relative_intensity": 0.15
        },
        {
          "two_theta": 36.11,
          "relative_intensity": 0.07
        },
        {
          "two_theta": 36.34,
          "relative_intensity": 0.1
        },
        {
          "two_theta": 52.39,
          "relative_intensity": 0.12
        },
        {
          "two_theta": 80.25,
          "relative_intensity": 0.06
        }
      ],
      "extra_peaks": [
        {
          "two_theta": 37.77,
          "relative_intensity": 0.05
        }
      ]
    },
    "ionic_conductivity_room_temperature (S/cm)": 7.71e-06,
    "batch_number": 18,
    "provenance": "novelty_bo",
    "experimental_note": "This sample is made in order to test the hypothesis of using In3+ at 0.5 to stabilize a spinel chloride host while limiting V3+ to 0.1 and incorporating Mg2+/Fe2+/Mn2+ to maximize Li vacancies and Li/M disorder, thereby avoiding Li6VCl8 formation and achieving ~10^-5 S/cm room-temperature Li+ conductivity in Li1.2Mn0.1V0.1Mg0.3Fe0.1In0.5Cl4. The hypothesis is partially supported by the experiment outcome as XRD refines to a spinel (Fd-3m) model at 100 wt% with reasonable Rwp (7.50%), but several unindexed/missing peaks and one extra calculated peak indicate minor unidentified phases or cation-ordering/lower-symmetry deviations from ideal spinel; importantly, no clear Li6VCl8 is observed. The room-temperature ionic conductivity is 7.71e-06 S/cm, higher than V-rich analogs and near (but below) the targeted ~1e-5 S/cm, consistent with improved but not best-in-class transport."
  },
  {
    "sample_index": 331,
    "composition": "Li1.9V0.1Mn0.1Zr0.1Mg0.5Fe0.1Cl4",
    "synthesis_temperature": 400,
    "xrd_analysis_result": {
      "weight_fractions_of_each_phases": {
        "spinel (Fd-3m)": 0.9675,
        "Zr6FeCl15 (Im-3m)": 0.0325
      },
      "Rwp (%)": "6.74%",
      "missing_peaks": [
        {
          "two_theta": 59.57,
          "relative_intensity": 0.08
        },
        {
          "two_theta": 50.16,
          "relative_intensity": 0.11
        }
      ],
      "extra_peaks": []
    },
    "ionic_conductivity_room_temperature (S/cm)": 2.77e-06,
    "batch_number": 18,
    "provenance": "novelty_bo",
    "experimental_note": "This sample is made in order to test the hypothesis that Li1.9V0.1Mn0.1Zr0.1Mg0.5Fe0.1Cl4, a low\u2011vacancy inverse spinel, will use Fe2+ to stabilize Zr4+ in a predominantly spinel framework while a small V3+ fraction introduces beneficial charge disorder without forming V-driven impurity phases, thereby achieving Mg\u2013Zr-like conductivity improvements with minimal impurities. The hypothesis is partially supported by the experiment outcome as XRD shows a mostly spinel product (spinel (Fd-3m) 96.75 wt% with only 3.25 wt% Zr6FeCl15, Rwp 6.74%) and no Li6VCl8; however, minor missing peaks indicate additional unidentified traces. The room-temperature ionic conductivity is 2.77e-06 S/cm, modest but slightly higher than the prior Fe\u2013Mg\u2013Zr benchmark (\u22481.96e-06 S/cm), consistent with Fe-assisted Zr spinel stabilization and small V3+ not inducing the Li6VCl8 impurity, yet gains are limited by the low vacancy level and residual impurity."
  },
  {
    "sample_index": 332,
    "composition": "Li1.4Mg0.2Cu0.1In0.2Fe0.2Mn0.5Cl4",
    "synthesis_temperature": 400,
    "xrd_analysis_result": {
      "weight_fractions_of_each_phases": {
        "spinel (Fd-3m)": 0.8114,
        "Li6In2.12Cl12 (C12/m1)": 0.1886
      },
      "Rwp (%)": "5.41%",
      "missing_peaks": [
        {
          "two_theta": 29.54,
          "relative_intensity": 0.13
        },
        {
          "two_theta": 33.84,
          "relative_intensity": 0.11
        },
        {
          "two_theta": 35.63,
          "relative_intensity": 0.07
        },
        {
          "two_theta": 57.09,
          "relative_intensity": 0.06
        }
      ],
      "extra_peaks": []
    },
    "ionic_conductivity_room_temperature (S/cm)": 1.19e-05,
    "batch_number": 18,
    "provenance": "novelty_bo",
    "experimental_note": "This sample, Li1.4Mg0.2Cu0.1In0.2Fe0.2Mn0.5Cl4, is made in order to test the hypothesis of using a Y-free, Li\u22481.4 inverse-spinel chloride with modest In3+ (0.2) to create Li vacancies and multi-2+ cation mixing (Mg/Cu/Fe/Mn) to retain octahedral disorder in Fd-3m, thereby suppressing parasitic phases and enabling ~1e-4 S/cm room-temperature ionic conductivity comparable to Sc/Y+In analogs. The hypothesis is partially supported by the experiment outcome as XRD at 400 \u00b0C shows a majority spinel (Fd-3m, 81.1 wt%, Rwp=5.41%) consistent with the targeted framework and no Y-containing phases, but an In-rich Li6In2.12Cl12 side phase (18.9 wt%) formed despite the modest In level, several minor peaks remained unindexed, and the ionic conductivity is 1.19e-05 S/cm\u2014about an order of magnitude below the targeted ~1e-4 S/cm."
  },
  {
    "sample_index": 333,
    "composition": "Li1.6Mg0.1Cu0.1Co0.2Ni0.2Fe0.6Cl4",
    "synthesis_temperature": 400,
    "xrd_analysis_result": {
      "weight_fractions_of_each_phases": {
        "spinel (Fd-3m)": 1.0
      },
      "Rwp (%)": "3.21%",
      "missing_peaks": [
        {
          "two_theta": 15.62,
          "relative_intensity": 0.08
        },
        {
          "two_theta": 36.06,
          "relative_intensity": 0.15
        },
        {
          "two_theta": 94.21,
          "relative_intensity": 0.11
        }
      ],
      "extra_peaks": [
        {
          "two_theta": 52.61,
          "relative_intensity": 0.09
        }
      ]
    },
    "ionic_conductivity_room_temperature (S/cm)": 1.88e-06,
    "batch_number": 18,
    "provenance": "novelty_bo",
    "experimental_note": "This sample is made in order to test the hypothesis of using a divalent-only, metal-excess (x\u2248+0.2) inverse spinel chloride to introduce Li vacancies and maximize cation configurational disorder (Fe/Ni/Co/Cu/Mg) on 16d, thereby preserving the spinel framework while avoiding Li3MCl6-type side phases and achieving mid-10^-5 S/cm ionic conductivity. The hypothesis is not supported by the experiment outcome as Li1.6Mg0.1Cu0.1Co0.2Ni0.2Fe0.6Cl4 synthesized at 400 \u00b0C refines as single-phase spinel (Fd-3m, 100 wt%, Rwp 3.21%) with a few minor missing/extra peaks suggesting subtle deviations, yet the room-temperature ionic conductivity is 1.88e-06 S/cm\u2014well below the targeted mid-10^-5 S/cm and lower than the Li1.8Mn1.1Cl4 benchmark\u2014despite the absence of obvious secondary phases."
  },
  {
    "sample_index": 334,
    "composition": "Li1.2Mn0.4Sn0.1Ta0.2Mg0.3Fe0.1Cl4",
    "synthesis_temperature": 400,
    "xrd_analysis_result": {
      "weight_fractions_of_each_phases": {
        "spinel (Fd-3m)": 1.0
      },
      "Rwp (%)": "6.03%",
      "missing_peaks": [
        {
          "two_theta": 34.2,
          "relative_intensity": 0.16
        },
        {
          "two_theta": 34.94,
          "relative_intensity": 0.15
        },
        {
          "two_theta": 50.37,
          "relative_intensity": 0.1
        }
      ],
      "extra_peaks": []
    },
    "ionic_conductivity_room_temperature (S/cm)": 1.53e-05,
    "batch_number": 18,
    "provenance": "novelty_bo",
    "experimental_note": "This sample is made in order to test the hypothesis of using Ta5+ (~0.2) to create Li vacancies while Mn2+, Mg2+, and a small Sn2+ addition frustrate cation ordering and enhance configurational disorder, enabling a disordered inverse-spinel Li network that maintains >=1e-5 S/cm even at low Li (~1.2). The hypothesis is supported by the experiment outcome as Li1.2Mn0.4Sn0.1Ta0.2Mg0.3Fe0.1Cl4 synthesized at 400 \u00b0C refined as predominantly spinel (Fd-3m, 100 wt%) with good Rwp (6.03%), only a few low-intensity unindexed peaks (34.2\u00b0, 34.94\u00b0, 50.37\u00b0), and achieved room-temperature ionic conductivity of 1.53e-05 S/cm, meeting the targeted conductivity and indicating a largely disordered, vacancy-rich spinel with minor deviations/possible minor secondary features."
  },
  {
    "sample_index": 335,
    "composition": "Li1.3Mn0.2Fe0.3Zr0.2Ta0.1Co0.2Cl4",
    "synthesis_temperature": 400,
    "xrd_analysis_result": {
