Repository: CederGroupHub/alab_gpss_public

# Data

This folder contains the raw experiment data produced by A-Lab GPSS.

## What is in this folder

- `dataset.json`: Consolidated dataset used by the agentic workflows.
- `NNN_<composition>/` directories: Per-sample experiment artifacts (for example, XRD patterns, EIS files, and refinement outputs).

## Contents of each sample folder

Each sample folder (`NNN_<composition>/`) contains the same core artifact types:

- `pattern.xrdml`
  - Raw XRD measurement file for that sample
- `eis_data.csv`
  - EIS measurement data table
- `manual_refinement.lst`
  - Result file of manual XRD refinement
- `manual_refinement.png`
  - Plot/image generated from manual refinement

File: data/dataset.json (part 16 of 16)
[
      "weight_fractions_of_each_phases": {
        "spinel (Fd-3m)": 1.0
      },
      "Rwp (%)": "3.32%",
      "missing_peaks": [
        {
          "two_theta": 29.22,
          "relative_intensity": 0.05
        },
        {
          "two_theta": 35.07,
          "relative_intensity": 0.56
        },
        {
          "two_theta": 50.4,
          "relative_intensity": 0.41
        },
        {
          "two_theta": 94.57,
          "relative_intensity": 0.08
        }
      ],
      "extra_peaks": [
        {
          "two_theta": 52.34,
          "relative_intensity": 0.09
        },
        {
          "two_theta": 73.01,
          "relative_intensity": 0.07
        },
        {
          "two_theta": 64.22,
          "relative_intensity": 0.05
        }
      ]
    },
    "ionic_conductivity_room_temperature (S/cm)": 5.54e-06,
    "batch_number": 18,
    "provenance": "novelty_bo",
    "experimental_note": "This sample is made in order to test the hypothesis of combining the Mn+Zr co-doping motif with modest Ta5+-induced Li vacancies and a small amount of Co2+ in Li1.3Mn0.2Fe0.3Zr0.2Ta0.1Co0.2Cl4 to suppress cation ordering (especially the ~15\u00b0 2\u03b8 superstructure) and, via enhanced vacancy concentration and cation-state disorder, exceed ~5e-05 S/cm room-temperature ionic conductivity. The hypothesis is not supported by the experiment outcome as the XRD at 400 \u00b0C refines predominantly to spinel (Fd-3m, Rwp 3.32%) but shows several unindexed/missing reflections (e.g., at 35.07\u00b0 and 50.4\u00b0 2\u03b8) and extra calculated peaks, indicating deviations (possible minor impurity or ordering), and the measured room-temperature ionic conductivity is 5.54e-06 S/cm\u2014well below the targeted and benchmark Mn\u2013Zr values\u2014despite no flagged low-angle (~15\u00b0 2\u03b8) superstructure peak."
  },
  {
    "sample_index": 336,
    "composition": "Li1.6Ni0.3V0.4Zn0.3Cl4",
    "synthesis_temperature": 450,
    "xrd_analysis_result": {
      "weight_fractions_of_each_phases": {
        "spinel (Fd-3m)": 0.9362,
        "NiCl2 (R-3m)": 0.0638
      },
      "Rwp (%)": "7.17%",
      "missing_peaks": [
        {
          "two_theta": 34.74,
          "relative_intensity": 0.13
        },
        {
          "two_theta": 35.58,
          "relative_intensity": 0.14
        },
        {
          "two_theta": 38.1,
          "relative_intensity": 0.16
        },
        {
          "two_theta": 39.73,
          "relative_intensity": 0.13
        },
        {
          "two_theta": 65.09,
          "relative_intensity": 0.11
        }
      ],
      "extra_peaks": [
        {
          "two_theta": 52.71,
          "relative_intensity": 0.09
        },
        {
          "two_theta": 64.7,
          "relative_intensity": 0.07
        },
        {
          "two_theta": 52.03,
          "relative_intensity": 0.06
        }
      ]
    },
    "ionic_conductivity_room_temperature (S/cm)": 1.6e-07,
    "batch_number": 19,
    "provenance": "abnormal",
    "experimental_note": "This sample is made in order to test the hypothesis of Zn2+-driven cation-site disorder, kinetically stabilized at 450 \u00b0C, being responsible for the abnormally high room-temperature conductivity in Li1.6Ni0.4V0.4Zn0.2Cl4; specifically, at fixed y = 0.4, increasing Zn (Li1.6Ni0.3V0.4Zn0.3Cl4) at 450 \u00b0C should maintain a dominant spinel phase and raise \u03c3RT to \u22652.5e-06 S/cm. The hypothesis is not supported by the experiment outcome as XRD shows a dominant spinel framework (spinel (Fd-3m) 0.9362; NiCl2 (R-3m) 0.0638; Rwp 7.17%), but the measured \u03c3RT is 1.6e-07 S/cm\u2014over an order of magnitude lower than Li1.6Ni0.4V0.4Zn0.2Cl4 at 450 \u00b0C (2.5e-06 S/cm) and comparable to Ni-based baselines\u2014indicating that increasing Zn from 0.2 to 0.3 at 450 \u00b0C does not reproduce or enhance the high-conductivity state."
  },
  {
    "sample_index": 337,
    "composition": "Li1.5Mg0.5In0.5Cl4",
    "synthesis_temperature": 450,
    "xrd_analysis_result": {
      "weight_fractions_of_each_phases": {
        "spinel (Fd-3m)": 0.7124,
        "LiCl (Fm-3m)": 0.2876
      },
      "Rwp (%)": "13.04%",
      "missing_peaks": [
        {
          "two_theta": 11.24,
          "relative_intensity": 0.15
        },
        {
          "two_theta": 15.04,
          "relative_intensity": 0.1
        },
        {
          "two_theta": 31.12,
          "relative_intensity": 0.06
        },
        {
          "two_theta": 33.64,
          "relative_intensity": 0.09
        },
        {
          "two_theta": 47.87,
          "relative_intensity": 0.05
        },
        {
          "two_theta": 56.73,
          "relative_intensity": 0.09
        }
      ],
      "extra_peaks": [
        {
          "two_theta": 14.81,
          "relative_intensity": 0.17
        },
        {
          "two_theta": 82.68,
          "relative_intensity": 0.16
        },
        {
          "two_theta": 83.68,
          "relative_intensity": 0.07
        },
        {
          "two_theta": 80.16,
          "relative_intensity": 0.06
        }
      ]
    },
    "ionic_conductivity_room_temperature (S/cm)": 2.48e-06,
    "batch_number": 19,
    "provenance": "abnormal",
    "experimental_note": "This sample is made in order to test the hypothesis of disorder-driven high conductivity in Li1.5Mg0.5In0.5Cl4: the 400 \u00b0C product\u2019s elevated \u03c3RT (1.55e-05 S/cm) arises from Li/M and Li-vacancy disorder preserved at lower temperature, so synthesizing at 450 \u00b0C should reduce disorder (clearer match to Fd-3m) and lower \u03c3RT. The hypothesis is partially supported by the experiment outcome as Li1.5Mg0.5In0.5Cl4 at 450 \u00b0C shows a marked conductivity drop to 2.48e-06 S/cm\u2014now comparable to spinel-only baselines Li2MgCl4 (3.16e-06 S/cm) and Li1.6Mg1.2Cl4 (4.55e-06 S/cm)\u2014but the XRD does not unambiguously improve toward a single-phase Fd-3m model: a secondary LiCl (Fm-3m) phase appears at 0.2876 weight fraction (spinel (Fd-3m) 0.7124), Rwp worsens from 9.37% to 13.04%, and unindexed features persist (6 missing and 4 extra peaks). Thus, while the conductivity behavior is consistent with the temperature/disorder hypothesis, the emergence of LiCl and lack of clearer structural convergence introduce a confounding factor, preventing attribution of the \u03c3 drop solely to reduced disorder."
  },
  {
    "sample_index": 338,
    "composition": "Li1.9Fe0.525Zn0.525Cl4",
    "synthesis_temperature": 450,
    "xrd_analysis_result": {
      "weight_fractions_of_each_phases": {
        "spinel (Fd-3m)": 1.0
      },
      "Rwp (%)": "5.31%",
      "missing_peaks": [
        {
          "two_theta": 11.23,
          "relative_intensity": 0.05
        },
        {
          "two_theta": 16.59,
          "relative_intensity": 0.07
        },
        {
          "two_theta": 24.56,
          "relative_intensity": 0.08
        },
        {
          "two_theta": 28.14,
          "relative_intensity": 0.07
        },
        {
          "two_theta": 31.65,
          "relative_intensity": 0.07
        },
        {
          "two_theta": 34.48,
          "relative_intensity": 0.06
        },
        {
          "two_theta": 42.96,
          "relative_intensity": 0.08
        },
        {
          "two_theta": 49.18,
          "relative_intensity": 0.1
        },
        {
          "two_theta": 53.35,
          "relative_intensity": 0.14
        }
      ],
      "extra_peaks": [
        {
          "two_theta": 15.07,
          "relative_intensity": 0.8
        }
      ]
    },
    "ionic_conductivity_room_temperature (S/cm)": 5.21e-06,
    "batch_number": 19,
    "provenance": "abnormal",
    "experimental_note": "This sample is made in order to test the hypothesis of Zn-driven cation ordering combined with too few Li vacancies causing the abnormally low \u03c3 in Li2Fe0.5Zn0.5Cl4, and that introducing ~10% Li vacancies at fixed Fe:Zn (Li1.9Fe0.525Zn0.525Cl4) would increase \u03c3RT toward ~1e-5 S/cm and reduce XRD superstructure-related mismatches. The hypothesis is partially supported by the experiment outcome as Li1.9Fe0.525Zn0.525Cl4 (450 \u00b0C) refines as spinel (Fd-3m, 1.0; Rwp 5.31%) and shows \u03c3RT = 5.21e-06 S/cm\u2014higher than Li2Fe0.5Zn0.5Cl4 at 250 \u00b0C (3.25e-08 S/cm) and 500 \u00b0C (3.05e-06 S/cm)\u2014but still below Li2FeCl4 (1.14e-05 S/cm) and Li2Mg0.5Fe0.5Cl4 (1.04e-05 S/cm); moreover, XRD retains multiple missing peaks and a strong extra peak at 15.07\u00b0 (relative intensity 0.8), indicating structural discrepancies relative to the Fd-3m model persist rather than clearly decreasing."
  },
  {
    "sample_index": 339,
    "composition": "Li1.5Zn0.75Zr0.25Cl4",
    "synthesis_temperature": 450,
    "xrd_analysis_result": {
      "weight_fractions_of_each_phases": {
        "Li2ZnCl4 (Pnma)": 0.747,
        "spinel (Fd-3m)": 0.253
      },
      "Rwp (%)": "10.01%",
      "missing_peaks": [
        {
          "two_theta": 17.44,
          "relative_intensity": 0.57
        },
        {
          "two_theta": 18.17,
          "relative_intensity": 0.31
        },
        {
          "two_theta": 22.18,
          "relative_intensity": 0.35
        },
        {
          "two_theta": 27.16,
          "relative_intensity": 0.13
        },
        {
          "two_theta": 27.45,
          "relative_intensity": 0.11
        },
        {
          "two_theta": 33.34,
          "relative_intensity": 0.46
        },
        {
          "two_theta": 37.96,
          "relative_intensity": 0.32
        },
        {
          "two_theta": 47.3,
          "relative_intensity": 0.2
        },
        {
          "two_theta": 44.97,
          "relative_intensity": 0.56
        },
        {
          "two_theta": 42.76,
          "relative_intensity": 0.73
        },
        {
          "two_theta": 46.41,
          "relative_intensity": 0.68
        },
        {
          "two_theta": 46.41,
          "relative_intensity": 0.68
        },
        {
          "two_theta": 51.32,
          "relative_intensity": 0.22
        },
        {
          "two_theta": 93.55,
          "relative_intensity": 0.26
        },
        {
          "two_theta": 48.5,
          "relative_intensity": 0.63
        },
        {
          "two_theta": 93.55,
          "relative_intensity": 0.26
        },
        {
          "two_theta": 53.01,
          "relative_intensity": 0.61
        }
      ],
      "extra_peaks": [
        {
          "two_theta": 15.09,
          "relative_intensity": 0.76
        },
        {
          "two_theta": 23.59,
          "relative_intensity": 0.11
        },
        {
          "two_theta": 52.69,
          "relative_intensity": 0.11
        },
        {
          "two_theta": 44.97,
          "relative_intensity": 0.1
        },
        {
          "two_theta": 42.83,
          "relative_intensity": 0.1
        },
        {
          "two_theta": 46.31,
          "relative_intensity": 0.08
        }
      ]
    },
    "ionic_conductivity_room_temperature (S/cm)": 1.44e-07,
    "batch_number": 16,
    "provenance": "abnormal",
    "experimental_note": "This sample is made in order to test the hypothesis of percolation-limited low conductivity in Li1.6Zn0.8Zr0.2Cl4\u2014i.e., that increasing Zr4+ to Li1.5Zn0.75Zr0.25Cl4 at 450 \u00b0C would increase Li-vacancy concentration and stabilize a majority inverse-spinel (Fd-3m) phase, yielding \u2265100\u00d7 higher \u03c3 if percolation were the limiting factor. The hypothesis is not supported by the experiment outcome as XRD shows Li2ZnCl4 (Pnma) remains the majority (0.747) with only 0.253 spinel (lower than 0.3565 in Li1.6Zn0.8Zr0.2Cl4), alongside notable model mismatches (Rwp 10.01% with numerous missing/extra peaks), and the room-temperature ionic conductivity increases only to 1.44e\u221207 S/cm (~14\u00d7 over 1e\u221208), below the predefined \u2265100\u00d7 threshold; thus no majority spinel is achieved and the data do not validate a percolation-limited explanation under these conditions."
  },
  {
    "sample_index": 340,
    "composition": "Li1.5Mg0.6In0.3Zr0.1Cl4",
    "synthesis_temperature": 500,
    "xrd_analysis_result": {
      "weight_fractions_of_each_phases": {
        "spinel (Fd-3m)": 1.0
      },
      "Rwp (%)": "12.21%",
      "missing_peaks": [
        {
          "two_theta": 29.59,
          "relative_intensity": 0.31
        },
        {
          "two_theta": 30.23,
          "relative_intensity": 0.25
        },
        {
          "two_theta": 35.05,
          "relative_intensity": 0.08
        },
        {
          "two_theta": 50.21,
          "relative_intensity": 0.16
        },
        {
          "two_theta": 59.62,
          "relative_intensity": 0.09
        },
        {
          "two_theta": 62.55,
          "relative_intensity": 0.06
        },
        {
          "two_theta": 84.08,
          "relative_intensity": 0.05
        },
        {
          "two_theta": 94.5,
          "relative_intensity": 0.06
        }
      ],
      "extra_peaks": []
    },
    "ionic_conductivity_room_temperature (S/cm)": 2.86e-06,
    "batch_number": 19,
    "provenance": "abnormal",
    "experimental_note": "This sample is made in order to test the hypothesis of vacancy- and Li/M-disorder\u2013driven high conductivity in Li1.5Mg0.6In0.3Zr0.1Cl4 (y\u22480.5 from charge neutrality) that does not rely on the low-angle extra reflection (~15.31\u00b0) seen at 400 \u00b0C; increasing synthesis temperature to 500 \u00b0C should suppress that extra peak while maintaining or improving \u03c3 (\u22651.0e-05 S/cm). The hypothesis is not supported by the experiment outcome as Li1.5Mg0.6In0.3Zr0.1Cl4 synthesized at 500 \u00b0C remains spinel-only (Fd-3m, 1.0) with the previous ~15.31\u00b0 extra peak absent (extra_peaks = []), Rwp slightly worsened (12.21% vs 11.66%), and the room-temperature ionic conductivity drops to 2.86e-06 S/cm\u2014well below the 400 \u00b0C value (1.03e-05 S/cm) and within baseline spinel ranges\u2014indicating that removal of the low-angle feature coincides with reduced \u03c3, contrary to the vacancy+disorder-alone explanation."
  },
  {
    "sample_index": 341,
    "composition": "Li1.4Mg0.8Ta0.1Nb0.1Cl4",
    "synthesis_temperature": 500,
    "xrd_analysis_result": {
      "weight_fractions_of_each_phases": {
        "spinel (Fd-3m)": 0.9038,
        "LiCl (Fm-3m)": 0.0962
      },
      "Rwp (%)": "7.72%",
      "missing_peaks": [],
      "extra_peaks": []
    },
    "ionic_conductivity_room_temperature (S/cm)": 4.4e-06,
    "batch_number": 19,
    "provenance": "abnormal",
    "experimental_note": "This sample is made in order to test the hypothesis of the exceptionally low \u03c3RT in Li1.4Mg0.8Ta0.1Nb0.1Cl4 at 400 \u00b0C being caused by low-temperature-stabilized phase separation into two Fd-3m-derived phases and associated cation/Li-vacancy ordering, and that increasing the synthesis temperature to 500 \u00b0C would promote a single-phase inverse spinel and markedly increase \u03c3RT. The hypothesis is supported by the experiment outcome as Li1.4Mg0.8Ta0.1Nb0.1Cl4 synthesized at 500 \u00b0C refines to a dominant spinel (Fd-3m) 0.9038 with only LiCl (Fm-3m) 0.0962 (the secondary Fd-3m phase seen at 400 \u00b0C is absent), shows improved Rwp (7.72% vs 11.29%) with no missing/extra peaks, and its \u03c3RT increases from 3.94e-08 S/cm to 4.4e-06 S/cm (>100\u00d7), meeting the predefined decision criteria."
  },
  {
    "sample_index": 342,
    "composition": "Li1.45Mn0.51Sc0.51Cl4",
    "synthesis_temperature": 500,
    "xrd_analysis_result": {
      "weight_fractions_of_each_phases": {
        "Li3ScCl6 (C12/m1)": 0.8625,
        "Sc7Cl12 (R-3)": 0.1375
      },
      "Rwp (%)": "6.98%",
      "missing_peaks": [
        {
          "two_theta": 30.33,
          "relative_intensity": 0.22
        },
        {
          "two_theta": 33.81,
          "relative_intensity": 0.19
        },
        {
          "two_theta": 34.85,
          "relative_intensity": 0.36
        },
        {
          "two_theta": 80.03,
          "relative_intensity": 0.12
        }
      ],
      "extra_peaks": [
        {
          "two_theta": 15.86,
          "relative_intensity": 0.29
        }
      ]
    },
    "ionic_conductivity_room_temperature (S/cm)": 0.00012,
    "batch_number": 19,
    "provenance": "abnormal",
    "experimental_note": "This sample is made in order to test the hypothesis of a 1:1-specific Li/M cation ordering at 500 \u00b0C in Li1.5Mn0.5Sc0.5Cl4 that collapses \u03c3RT, and that introducing a slight total-M excess at fixed Mn:Sc=1:1 (targeting Li1.45Mn0.51Sc0.51Cl4) would frustrate the ordering, restore higher conductivity, and yield a more self-consistent Fd-3m spinel fit. The hypothesis is not supported by the experiment outcome as the 500 \u00b0C product for Li1.45Mn0.51Sc0.51Cl4 refines to non-spinel phases\u2014Li3ScCl6 (C12/m1, 0.8625) + Sc7Cl12 (R-3, 0.1375) with Rwp 6.98% and residual misfits\u2014so the intended structural test within Fd-3m could not be assessed; although \u03c3RT = 1.2e-4 S/cm is much higher than the collapsed 2.2e-06 S/cm at 1:1, it is measured on a different phase assemblage and therefore does not demonstrate restoration of disordered spinel transport."
  },
  {
    "sample_index": 343,
    "composition": "Li1.7Fe0.7In0.3Cl4",
    "synthesis_temperature": 500,
    "xrd_analysis_result": {
      "weight_fractions_of_each_phases": {
        "spinel (Fd-3m)": 1.0
      },
      "Rwp (%)": "4.81%",
      "missing_peaks": [
        {
          "two_theta": 11.17,
          "relative_intensity": 0.05
        },
        {
          "two_theta": 50.24,
          "relative_intensity": 0.08
        }
      ],
      "extra_peaks": []
    },
    "ionic_conductivity_room_temperature (S/cm)": 2.1e-05,
    "batch_number": 19,
    "provenance": "abnormal",
    "experimental_note": "This sample is made in order to test the hypothesis of whether the anomalously high ionic conductivity in Li1.7Fe1.15Cl4 is primarily governed by the Li-vacancy fraction (y\u22480.30) independent of how vacancies are introduced, such that Li1.7Fe0.7In0.3Cl4 (same y) should reproduce a similar \u03c3 and spinel XRD fingerprint. The hypothesis is not supported by the experiment outcome as Li1.7Fe0.7In0.3Cl4 (500 \u00b0C) refines as single-phase spinel (Fd-3m, 1.0; Rwp 4.81%; two weak missing peaks at 11.17\u00b0 and 50.24\u00b0; no extra peaks) but exhibits \u03c3RT = 2.1e-05 S/cm\u2014approximately 66% lower than Li1.7Fe1.15Cl4 (6.16e-05 S/cm) synthesized at the same temperature\u2014indicating that the Li-vacancy fraction alone does not set the conductivity and that the vacancy-introduction route (and associated cation distribution/disorder) also influences transport."
  },
  {
    "sample_index": 344,
    "composition": "Li1.4Fe0.65Mn0.45Zr0.1Cl4",
    "synthesis_temperature": 500,
    "xrd_analysis_result": {
      "weight_fractions_of_each_phases": {
        "spinel (Fd-3m)": 1.0
      },
      "Rwp (%)": "4.31%",
      "missing_peaks": [
        {
          "two_theta": 11.04,
          "relative_intensity": 0.07
        },
        {
          "two_theta": 32.65,
          "relative_intensity": 0.06
        },
        {
          "two_theta": 34.3,
          "relative_intensity": 0.1
        },
        {
          "two_theta": 49.37,
          "relative_intensity": 0.12
        },
        {
          "two_theta": 50.21,
          "relative_intensity": 0.13
        },
        {
          "two_theta": 50.84,
          "relative_intensity": 0.06
        }
      ],
      "extra_peaks": [
        {
          "two_theta": 14.93,
          "relative_intensity": 0.58
        }
      ]
    },
    "ionic_conductivity_room_temperature (S/cm)": 5.27e-05,
    "batch_number": 19,
    "provenance": "abnormal",
    "experimental_note": "This sample is made in order to test the hypothesis of Mn2+-induced cation-disorder being the key driver of the abnormal \u03c3 in Li1.4Fe0.8Mn0.3Zr0.1Cl4 at fixed Li = 1.4, Zr = 0.1, and Mtotal = 1.2, such that increasing Mn to Li1.4Fe0.65Mn0.45Zr0.1Cl4 (at 500 \u00b0C) would further increase \u03c3 and reduce the low-angle intensity mismatch. The hypothesis is not supported by the experiment outcome as Li1.4Fe0.65Mn0.45Zr0.1Cl4 shows \u03c3RT = 5.27e-05 S/cm, slightly lower than Li1.4Fe0.8Mn0.3Zr0.1Cl4 at 500 \u00b0C (5.35e-05 S/cm), and XRD remains single-phase spinel (Fd-3m 1.0) but the pronounced extra low-angle peak persists with similar intensity (~14.93\u00b0 at 0.58) and the refinement quality (Rwp = 4.31%) does not improve versus the 0.3 Mn case (Rwp = 3.79%); additional missing peaks are also present. Thus, increasing Mn from 0.3 to 0.45 at fixed Li/Zr/Mtotal does not enhance conductivity nor alleviate the low-angle model\u2013data mismatch."
  },
  {
    "sample_index": 345,
    "composition": "Li1.5Fe0.5Y0.25In0.25Cl4",
    "synthesis_temperature": 500,
    "xrd_analysis_result": {
      "weight_fractions_of_each_phases": {
        "spinel (Fd-3m)": 0.7781,
        "Li3YCl6 (P-3m1)": 0.1197,
        "LiCl (Fm-3m)": 0.1022
      },
      "Rwp (%)": "4.57%",
      "missing_peaks": [
        {
          "two_theta": 29.67,
          "relative_intensity": 0.08
        },
        {
          "two_theta": 31.33,
          "relative_intensity": 0.13
        },
        {
          "two_theta": 34.39,
          "relative_intensity": 0.28
        },
        {
          "two_theta": 40.91,
          "relative_intensity": 0.11
        },
        {
          "two_theta": 48.78,
          "relative_intensity": 0.08
        },
        {
          "two_theta": 72.93,
          "relative_intensity": 0.1
        },
        {
          "two_theta": 83.16,
          "relative_intensity": 0.23
        },
        {
          "two_theta": 85.81,
          "relative_intensity": 0.07
        },
        {
          "two_theta": 93.24,
          "relative_intensity": 0.19
        },
        {
          "two_theta": 49.93,
          "relative_intensity": 0.3
        },
        {
          "two_theta": 53.75,
          "relative_intensity": 0.21
        },
        {
          "two_theta": 80.23,
          "relative_intensity": 0.14
        }
      ],
      "extra_peaks": [
        {
          "two_theta": 15.09,
          "relative_intensity": 1.0
        },
        {
          "two_theta": 82.92,
          "relative_intensity": 0.25
        },
        {
          "two_theta": 92.9,
          "relative_intensity": 0.23
        },
        {
          "two_theta": 72.7,
          "relative_intensity": 0.07
        },
        {
          "two_theta": 37.91,
          "relative_intensity": 0.06
        },
        {
          "two_theta": 99.79,
          "relative_intensity": 0.05
        },
        {
          "two_theta": 16.22,
          "relative_intensity": 0.05
        }
      ]
    },
    "ionic_conductivity_room_temperature (S/cm)": 9.31e-05,
    "batch_number": 19,
    "provenance": "abnormal",
    "experimental_note": "This sample is made in order to test the hypothesis of the abnormally high \u03c3RT in Li1.5Fe0.5Y0.25In0.25Cl4 synthesized at 400 \u00b0C arising primarily from the Li3YCl6 secondary phase (~18 wt%) providing parallel Li+ transport; increasing the synthesis temperature to 500 \u00b0C should suppress Li3YCl6 and lower \u03c3RT toward the spinel-only range observed in peers. The hypothesis is supported by the experiment outcome as the 500 \u00b0C product remains multiphase with Li3YCl6 present (0.1197) alongside spinel (0.7781) and LiCl (0.1022), and \u03c3RT stays essentially unchanged at 9.31e-05 S/cm (vs 9.48e-05 S/cm at 400 \u00b0C), still above spinel-only references (\u22483.82e-05\u20137.64e-05 S/cm), consistent with persistent Li3YCl6 sustaining the elevated conductivity."
  },
  {
    "sample_index": 346,
    "composition": "Li1.8Co0.475Fe0.475Sc0.1Cl4",
    "synthesis_temperature": 500,
    "xrd_analysis_result": {
      "weight_fractions_of_each_phases": {
        "spinel (Fd-3m)": 1.0
      },
      "Rwp (%)": "3.32%",
      "missing_peaks": [
        {
          "two_theta": 10.04,
          "relative_intensity": 0.11
        },
        {
          "two_theta": 81.61,
          "relative_intensity": 0.18
        }
      ],
      "extra_peaks": []
    },
    "ionic_conductivity_room_temperature (S/cm)": 7.03e-06,
    "batch_number": 16,
    "provenance": "abnormal",
    "experimental_note": "This sample is made in order to test the hypothesis of vacancy-threshold\u2013driven conductivity in Li2\u2212y M1\u00b1x Cl4 spinels: the abnormally high \u03c3 in Li1.9Co0.45Fe0.45Sc0.1Cl4 arises from reaching y\u22480.10 and suppressing the extra ~24.8\u00b0/39.4\u00b0 features seen in Li2Co0.5Fe0.5Cl4, and \u03c3 should primarily scale with the Li-vacancy concentration y independent of whether y is introduced by Sc3+ or by slight M-excess; thus, creating y=0.20 at fixed Sc (Li1.8Co0.475Fe0.475Sc0.1Cl4) should yield \u03c3 comparable to the 20% Sc sample. The hypothesis is partially supported by the experiment outcome as Li1.8Co0.475Fe0.475Sc0.1Cl4 (500 \u00b0C) refines as spinel (Fd-3m, 1.0 weight fraction, Rwp 3.32%) without reappearance of the ~24.8\u00b0/39.4\u00b0 unindexed features (only low-intensity unindexed peaks at 10.04\u00b0 and 81.61\u00b0), and \u03c3RT = 7.03e-06 S/cm\u2014higher than Li1.9Co0.45Fe0.45Sc0.1Cl4 (4.8e-06 S/cm) but below both the \u22651.0e-05 S/cm decision threshold and the 15\u201320% Sc cases (1.17e-05\u20131.21e-05 S/cm)\u2014indicating vacancies enhance \u03c3 but conductivity does not scale solely with y under these conditions."
  },
  {
    "sample_index": 347,
    "composition": "Li1.8Co0.55Zn0.55Cl4",
    "synthesis_temperature": 500,
    "xrd_analysis_result": {
      "weight_fractions_of_each_phases": {
        "spinel (Fd-3m)": 0.8849,
        "CoCl2 (R-3m)": 0.1151
      },
      "Rwp (%)": "4.42%",
      "missing_peaks": [
        {
          "two_theta": 18.64,
          "relative_intensity": 0.07
        },
        {
          "two_theta": 19.09,
          "relative_intensity": 0.15
        },
        {
          "two_theta": 24.7,
          "relative_intensity": 0.09
        },
        {
          "two_theta": 31.74,
          "relative_intensity": 0.08
        },
        {
          "two_theta": 35.54,
          "relative_intensity": 0.31
        },
        {
          "two_theta": 40.08,
          "relative_intensity": 0.12
        },
        {
          "two_theta": 43.22,
          "relative_intensity": 0.11
        },
        {
          "two_theta": 15.32,
          "relative_intensity": 0.13
        },
        {
          "two_theta": 29.92,
          "relative_intensity": 0.32
        },
        {
          "two_theta": 81.34,
          "relative_intensity": 0.2
        },
        {
          "two_theta": 31.29,
          "relative_intensity": 0.1
        }
      ],
      "extra_peaks": [
        {
          "two_theta": 52.72,
          "relative_intensity": 0.11
        },
        {
          "two_theta": 64.69,
          "relative_intensity": 0.07
        },
        {
          "two_theta": 15.25,
          "relative_intensity": 0.78
        },
        {
          "two_theta": 29.75,
          "relative_intensity": 0.06
        }
      ]
    },
    "ionic_conductivity_room_temperature (S/cm)": 2.77e-08,
    "batch_number": 16,
    "provenance": "abnormal",
    "experimental_note": "This sample is made in order to test the hypothesis of Zn-driven cation ordering at Co:Zn = 1:1 causing a strong ~15\u00b0 model\u2013sample XRD misfit and very low \u03c3RT in Li2Co0.5Zn0.5Cl4, and that increasing Li-vacancy content at fixed Co:Zn (Li1.8Co0.55Zn0.55Cl4) would suppress the ~15\u00b0 feature and raise \u03c3RT. The hypothesis is not supported by the experiment outcome as Li1.8Co0.55Zn0.55Cl4 still shows a prominent low-angle mismatch (extra_peak at 15.25\u00b0 with relative intensity 0.78 and a missing peak at 15.32\u00b0 with 0.13), alongside CoCl2 (R-3m) at 0.1151 wt fraction; its room-temperature ionic conductivity is 2.77e-08 S/cm, only modestly above Li2Co0.5Zn0.5Cl4 (1.32e-08 S/cm at 500 \u00b0C) and below both the \u22651e-07 S/cm decision threshold and Li1.9Co0.525Zn0.525Cl4 (9.98e-08 S/cm)."
  },
  {
    "sample_index": 348,
    "composition": "Li1.4Fe0.2Mg0.6Ta0.2Cl4",
    "synthesis_temperature": 400,
    "xrd_analysis_result": {
      "weight_fractions_of_each_phases": {
        "spinel (Fd-3m)": 1.0
      },
      "Rwp (%)": "8.41%",
      "missing_peaks": [
        {
          "two_theta": 30.09,
          "relative_intensity": 0.31
        },
        {
          "two_theta": 34.92,
          "relative_intensity": 0.31
        },
        {
          "two_theta": 50.28,
          "relative_intensity": 0.19
        },
        {
          "two_theta": 81.58,
          "relative_intensity": 0.05
        },
        {
          "two_theta": 84.62,
          "relative_intensity": 0.11
        }
      ],
      "extra_peaks": [
        {
          "two_theta": 14.9,
          "relative_intensity": 0.55
        }
      ]
    },
    "ionic_conductivity_room_temperature (S/cm)": 5.07e-06,
    "batch_number": 19,
    "provenance": "abnormal",
    "experimental_note": "This sample is made in order to test the hypothesis of low-temperature cation/Li-vacancy ordering in Li1.4Mg0.8Ta0.2Cl4 suppressing Li+ transport, and that multi-cation mixing (Fe co-substitution) at the same 400 \u00b0C synthesis temperature would frustrate this ordering, reduce low-angle XRD misfit features, and restore higher \u03c3RT. The hypothesis is partially supported by the experiment outcome as Li1.4Fe0.2Mg0.6Ta0.2Cl4 (400 \u00b0C) refines as single-phase spinel (Fd-3m, 1.0) with improved Rwp (8.41% vs 12.51% for Li1.4Mg0.8Ta0.2Cl4 at 400 \u00b0C) and shows \u03c3RT = 5.07e-06 S/cm (~75\u00d7 higher than 6.8e-08 S/cm and above the \u22651e-06 target), but low-angle misfit features persist (a strong extra peak at 14.9\u00b0 (0.55) and missing peaks at 30.09\u00b0 (0.31) and 34.92\u00b0 (0.31)), indicating that while conductivity is restored and overall fit improved, the anticipated reduction of low-angle anomalies is not fully achieved."
  },
  {
    "sample_index": 349,
    "composition": "Li1.5Mn0.5Y0.5Cl4",
    "synthesis_temperature": 400,
    "xrd_analysis_result": {
      "weight_fractions_of_each_phases": {
        "spinel (Fd-3m)": 0.5797,
        "Li3YCl6 (P-3m1)": 0.4203
      },
      "Rwp (%)": "6.93%",
      "missing_peaks": [
        {
          "two_theta": 26.63,
          "relative_intensity": 0.47
        },
        {
          "two_theta": 32.94,
          "relative_intensity": 0.13
        },
        {
          "two_theta": 33.09,
          "relative_intensity": 0.28
        },
        {
          "two_theta": 45.9,
          "relative_intensity": 0.25
        },
        {
          "two_theta": 48.59,
          "relative_intensity": 0.43
        },
        {
          "two_theta": 98.91,
          "relative_intensity": 0.1
        }
      ],
      "extra_peaks": [
        {
          "two_theta": 23.83,
          "relative_intensity": 0.07
        },
        {
          "two_theta": 28.78,
          "relative_intensity": 0.05
        }
      ]
    },
    "ionic_conductivity_room_temperature (S/cm)": 1.59e-05,
    "batch_number": 19,
    "provenance": "abnormal",
    "experimental_note": "This sample is made in order to test the hypothesis of mixed Y3+/In3+ co-doping in Li1.5Mn0.5Y0.25In0.25Cl4 uniquely stabilizing a single-phase spinel at 400 \u00b0C and suppressing Li3YCl6, thereby enabling the abnormally high \u03c3RT; conversely, the Y-only counterpart Li1.5Mn0.5Y0.5Cl4 at 400 \u00b0C should exhibit Li3YCl6 and a lower \u03c3RT (~10^-5 S/cm). The hypothesis is supported by the experiment outcome as Li1.5Mn0.5Y0.5Cl4 synthesized at 400 \u00b0C shows spinel (Fd-3m) 0.5797 and Li3YCl6 (P-3m1) 0.4203 (Rwp 6.93%) with \u03c3RT = 1.59e-05 S/cm, markedly lower than Li1.5Mn0.5Y0.25In0.25Cl4 at 400 \u00b0C (single-phase spinel, \u03c3RT = 1.19e-04 S/cm), consistent with Li3YCl6 persistence without In and reduced conductivity."
  },
  {
    "sample_index": 350,
    "composition": "Li1.5Mn0.3Fe0.2Y0.35In0.15Cl4",
    "synthesis_temperature": 400,
    "xrd_analysis_result": {
      "weight_fractions_of_each_phases": {
        "spinel (Fd-3m)": 0.6168,
        "Li3YCl6 (P-3m1)": 0.3317,
        "FeCl2 (Pa-3)": 0.0515
      },
      "Rwp (%)": "5.19%",
      "missing_peaks": [
        {
          "two_theta": 35.61,
          "relative_intensity": 0.28
        },
        {
          "two_theta": 55.03,
          "relative_intensity": 0.13
        },
        {
          "two_theta": 43.58,
          "relative_intensity": 0.11
        }
      ],
      "extra_peaks": [
        {
          "two_theta": 28.52,
          "relative_intensity": 0.24
        },
        {
          "two_theta": 34.01,
          "relative_intensity": 0.11
        },
        {
          "two_theta": 63.56,
          "relative_intensity": 0.07
        }
      ]
    },
    "ionic_conductivity_room_temperature (S/cm)": 0.000111,
    "batch_number": 19,
    "provenance": "abnormal",
    "experimental_note": "This sample is made in order to test the hypothesis of a composite-conduction origin for the abnormal \u03c3RT at 400 \u00b0C in Li1.5Mn0.3Fe0.2Y0.25In0.25Cl4, specifically that a percolative In-based Li\u2013halide secondary phase (indexed as Li6In2.12Cl12) primarily boosts conductivity; therefore, reducing In to Li1.5Mn0.3Fe0.2Y0.35In0.15Cl4 at 400 \u00b0C should suppress Li\u2013In chloride in XRD and lower \u03c3RT by \u226530\u201340%, whereas maintaining \u22651.1\u00d710^-4 S/cm without Li\u2013In chloride would argue against this mechanism. The hypothesis is not supported by the experiment outcome as XRD for Li1.5Mn0.3Fe0.2Y0.35In0.15Cl4 at 400 \u00b0C shows no Li\u2013In chloride (phases: spinel (Fd-3m) 0.6168, Li3YCl6 (P-3m1) 0.3317, FeCl2 (Pa-3) 0.0515; Rwp 5.19%), yet \u03c3RT remains high at 1.11\u00d710^-4 S/cm\u2014only ~21% below 1.4\u00d710^-4 S/cm for the abnormal sample and above the \u22651.1\u00d710^-4 S/cm threshold\u2014indicating that an In-based secondary phase is not required to achieve the high conductivity. Because Li3YCl6 persists, the result does not isolate intrinsic spinel transport, but it contradicts the specific In-based composite-boost hypothesis."
  },
  {
    "sample_index": 351,
    "composition": "Li1.88Fe0.88Bi0.12Cl4",
    "synthesis_temperature": 400,
    "xrd_analysis_result": {
      "weight_fractions_of_each_phases": {
        "spinel (Fd-3m)": 1.0
      },
      "Rwp (%)": "4.31%",
      "missing_peaks": [
        {
          "two_theta": 15.56,
          "relative_intensity": 0.09
        },
        {
          "two_theta": 50.21,
          "relative_intensity": 0.16
        },
        {
          "two_theta": 62.59,
          "relative_intensity": 0.06
        },
        {
          "two_theta": 84.09,
          "relative_intensity": 0.07
        }
      ],
      "extra_peaks": []
    },
    "ionic_conductivity_room_temperature (S/cm)": 1.48e-05,
    "batch_number": 19,
    "provenance": "abnormal",
    "experimental_note": "This sample is made in order to test the hypothesis of the abnormally low room-temperature conductivity in Li1.9Fe0.9Bi0.1Cl4 synthesized at 400 \u00b0C being caused by Bi loss (volatility) that leads to LiCl secondary-phase formation; providing a slight Bi excess at the same temperature (Li1.88Fe0.88Bi0.12Cl4) should suppress LiCl and restore conductivity. The hypothesis is supported by the experiment outcome as Li1.88Fe0.88Bi0.12Cl4 synthesized at 400 \u00b0C refines as 1.0 spinel (Fd-3m; Rwp 4.31%) with no LiCl detected by XRD and achieves \u03c3RT = 1.48e-05 S/cm\u2014comparable to Li2FeCl4 (1.14e-05 S/cm) and far above Li1.9Fe0.9Bi0.1Cl4 at 400 \u00b0C (1.49e-07 S/cm). This indicates that compensating Bi loss removes the LiCl impurity and restores \u03c3; while minor missing peaks suggest some model mismatch, the data support a volatility-driven impurity origin rather than a strict solubility limit at the target Bi level under these conditions."
  }
]
