Repository: CederGroupHub/alab_gpss_public

# A-Lab GPSS

This repository contains the code used to operate the A-Lab GPSS platform.
It includes both:
- Lab hardware control/orchestration code
- AI-assisted and analysis workflows used around experiment execution

## Repository map

- `src/alab_gpss/`: Core GPSS application code
- `src/daemon/`: Raspberry Pi daemons for operational monitoring and trigger devices
- `scripts/`: Analysis and agentic workflow scripts
- `post_analysis/`: Post-analysis scripts/notebooks used for manuscript figures
- `data/`: Raw experiment data and dataset index files

## Where to start

- If you want to run the GPSS stack (backend/UI + task system), start with:
  - [`src/alab_gpss/README.md`](src/alab_gpss/README.md)
- If you want to understand/operate lab-side daemons, see:
  - [`src/daemon/README.md`](src/daemon/README.md)
- If you want to run analysis or agent workflows, see:
  - [`scripts/README.md`](scripts/README.md)
- If you want to reproduce post-analysis figures, see:
  - [`post_analysis/README.md`](post_analysis/README.md)
- If you are exploring raw experiment artifacts, see:
  - [`data/README.md`](data/README.md)

## Typical workflow in this repository

1. Run the core GPSS services (`src/alab_gpss`).
2. Submit or execute experiments.
3. Run analysis/agent workflows (`scripts/`).
4. Run manuscript post-analysis (`post_analysis/`).

# Data

This folder contains the raw experiment data produced by A-Lab GPSS.

## What is in this folder

- `dataset.json`: Consolidated dataset used by the agentic workflows.
- `NNN_<composition>/` directories: Per-sample experiment artifacts (for example, XRD patterns, EIS files, and refinement outputs).

## Directory naming

Sample directories follow a numbered prefix plus composition pattern, for example:
- `000_Li2MgCl4`
- `231_Li3YCl6`

The numeric prefix is the sample index used across scripts and analysis.

## Contents of each sample folder

Each sample folder (`NNN_<composition>/`) contains the same core artifact types:

- `pattern.xrdml`
  - Raw XRD measurement file for that sample
- `eis_data.csv`
  - EIS measurement data table
- `manual_refinement.lst`
  - Result file of manual XRD refinement
- `manual_refinement.png`
  - Plot/image generated from manual refinement
- `auto_refinement.png`
  - Plot/image generated from automated refinement
- `phases/`
  - CIF reference files used during phase analysis/refinement
  - Commonly includes `spinel.cif` and/or additional references (for example `LiCl_...cif`, `MnCl2_...cif`, `Li3YCl6_...cif`)
  - The spinel refers to a generated structure of spinel structure with the target composition.
-

File: data/008_Li2ZnCl4/manual_refinement.lst
Rietveld refinement to file(s) pattern.xy
BGMN version 4.2.23, 8282 measured points, 331 peaks, 31 parameters
Start: Thu Feb 26 15:19:43 2026; End: Thu Feb 26 15:19:46 2026
29 iteration steps

Rp=7.01%  Rpb=32.69%  R=9.26%  Rwp=9.19% Rexp=3.18%
Durbin-Watson d=0.27
1-rho=5.82%

Global parameters and GOALs
****************************
QLi2ZnCl462icsd732222=1.00000
EPS2=-0.001276+-0.000011

Local parameters and GOALs for phase Li2ZnCl462icsd732222
******************************************************
SpacegroupNo=62
HermannMauguin=P2_1/n2_1/m2_1/a
XrayDensity=2.527
Rphase=11.34%
UNIT=NM
A=1.278158+-0.000048
B=0.743085+-0.000027
C=0.611734+-0.000023
k1=0.0100000
B1=0.00500000
GrainSize(1,1,1)=84.1811
GEWICHT=SPHAR4, MeanValue(GEWICHT)=0.166923
Atomic positions for phase Li2ZnCl462icsd732222
---------------------------------------------
  4     0.0000  0.0000  0.0000     E=(LI+1(1.0000))
  4     0.7692  0.2500  0.5136     E=(LI+1(1.0000))
  4     0.5902  0.2500  0.0826     E=(ZN+2(1.0000))
  4     0.5916  0.2500  0.7172     E=(CL-1(1.0000))
  4     0.9271  0.2500  0.2577     E=(CL-1(1.0000))
  8     0.6672  0.0067  0.2478     E=(CL-1(1.0000))
