Repository: CederGroupHub/alab_gpss_public

# A-Lab GPSS

This repository contains the code used to operate the A-Lab GPSS platform.
It includes both:
- Lab hardware control/orchestration code
- AI-assisted and analysis workflows used around experiment execution

## Repository map

- `src/alab_gpss/`: Core GPSS application code
- `src/daemon/`: Raspberry Pi daemons for operational monitoring and trigger devices
- `scripts/`: Analysis and agentic workflow scripts
- `post_analysis/`: Post-analysis scripts/notebooks used for manuscript figures
- `data/`: Raw experiment data and dataset index files

## Where to start

- If you want to run the GPSS stack (backend/UI + task system), start with:
  - [`src/alab_gpss/README.md`](src/alab_gpss/README.md)
- If you want to understand/operate lab-side daemons, see:
  - [`src/daemon/README.md`](src/daemon/README.md)
- If you want to run analysis or agent workflows, see:
  - [`scripts/README.md`](scripts/README.md)
- If you want to reproduce post-analysis figures, see:
  - [`post_analysis/README.md`](post_analysis/README.md)
- If you are exploring raw experiment artifacts, see:
  - [`data/README.md`](data/README.md)

## Typical workflow in this repository

1. Run the core GPSS services (`src/alab_gpss`).
2. Submit or execute experiments.
3. Run analysis/agent workflows (`scripts/`).
4. Run manuscript post-analysis (`post_analysis/`).

# Data

This folder contains the raw experiment data produced by A-Lab GPSS.

## What is in this folder

- `dataset.json`: Consolidated dataset used by the agentic workflows.
- `NNN_<composition>/` directories: Per-sample experiment artifacts (for example, XRD patterns, EIS files, and refinement outputs).

## Directory naming

Sample directories follow a numbered prefix plus composition pattern, for example:
- `000_Li2MgCl4`
- `231_Li3YCl6`

The numeric prefix is the sample index used across scripts and analysis.

## Contents of each sample folder

Each sample folder (`NNN_<composition>/`) contains the same core artifact types:

- `pattern.xrdml`
  - Raw XRD measurement file for that sample
- `eis_data.csv`
  - EIS measurement data table
- `manual_refinement.lst`
  - Result file of manual XRD refinement
- `manual_refinement.png`
  - Plot/image generated from manual refinement
- `auto_refinement.png`
  - Plot/image generated from automated refinement
- `phases/`
  - CIF reference files used during phase analysis/refinement
  - Commonly includes `spinel.cif` and/or additional references (for example `LiCl_...cif`, `MnCl2_...cif`, `Li3YCl6_...cif`)
  - The spinel refers to a generated structure of spinel structure with the target composition.
-

File: data/000_Li2MgCl4/manual_refinement.lst
Rietveld refinement to file(s) pattern.xy
BGMN version 4.2.23, 8282 measured points, 45 peaks, 29 parameters
Start: Thu Feb 26 15:18:33 2026; End: Thu Feb 26 15:18:35 2026
37 iteration steps

Rp=7.11%  Rpb=28.80%  R=9.63%  Rwp=9.27% Rexp=3.46%
Durbin-Watson d=0.31
1-rho=3.38%

Global parameters and GOALs
****************************
Qspinel=1.00000
EPS2=-0.004769+-0.000016

Local parameters and GOALs for phase spinel
******************************************************
SpacegroupNo=227
HermannMauguin=F4_1/d-32/m
XrayDensity=2.103
Rphase=13.18%
UNIT=NM
A=1.043760+-0.000036
k1=0.0100000
B1=0.01850+-0.00012
GrainSize(1,1,1)=22.75+-0.14
GEWICHT=SPHAR4, MeanValue(GEWICHT)=0.263239
Atomic positions for phase spinel
---------------------------------------------
 16     0.6250  0.6250  0.6250     E=(LI(0.2000))
  8     0.5000  0.5000  0.5000     E=(LI(0.6000))
 16     0.1250  0.1250  0.1250     E=(LI(0.5000),MG(0.5000))
 32     0.8817  0.8817  0.8817     E=(CL(1.0000))

File: data/001_Li2Co0.5Fe0.5Cl4/manual_refinement.lst
Rietveld refinement to file(s) pattern.xy
BGMN version 4.2.23, 8282 measured points, 93 peaks, 47 parameters
Start: Thu Feb 26 15:17:22 2026; End: Thu Feb 26 15:17:24 2026
34 iteration steps

Rp=2.57%  Rpb=47.52%  R=4.01%  Rwp=3.54% Rexp=1.80%
Durbin-Watson d=0.53
1-rho=6.36%

Global parameters and GOALs
****************************
Qspinel=0.9728+-0.0037
QLi6FeCl8225icsd7321731=0.0272+-0.0037
EPS2=-0.004812+-0.000029

Local parameters and GOALs for phase spinel
******************************************************
SpacegroupNo=227
HermannMauguin=F4_1/d-32/m
XrayDensity=2.610
Rphase=6.42%
UNIT=NM
A=1.027432+-0.000071
k1=0.0100000
B1=0.01874+-0.00021
GrainSize(1,1,1)=22.46+-0.25
GEWICHT=SPHAR4, MeanValue(GEWICHT)=0.156061
Atomic positions for phase spinel
---------------------------------------------
 16     0.6250  0.6250  0.6250     E=(LI(0.2000))
  8     0.5000  0.5000  0.5000     E=(LI(0.6000))
 16     0.1250  0.1250  0.1250     E=(LI(0.5000),FE(0.2500),CO(0.2500))
 32     0.8817  0.8817  0.8817     E=(CL(1.0000))

Local parameters and GOALs for phase Li6FeCl8225icsd7321731
******************************************************
SpacegroupNo=225
HermannMauguin=F4/m-32/m
XrayDensity=2.274
Rphase=4.32%
UNIT=NM
A=1.03635+-0.00016
k1=0.0100000
B1=0.00500000
GrainSize(1,1,1)=84.1811
GEWICHT=SPHAR4, MeanValue(GEWICHT)=0.00436913
Atomic positions for phase Li6FeCl8225icsd7321731
---------------------------------------------
 24     0.0000  0.2500  0.2500     E=(LI+1(1.0000))
  4     0.0000  0.0000  0.0000     E=(FE+2(1.0000))
  8     0.2500  0.2500  0.2500     E=(CL-1(1.0000))
 24     0.2410  0.0000  0.0000     E=(CL-1(1.0000))

File: data/002_Li2Mg0.5Fe0.5Cl4/manual_refinement.lst
Rietveld refinement to file(s) pattern.xy
BGMN version 4.2.23, 8282 measured points, 52 peaks, 33 parameters
Start: Thu Feb 26 15:18:30 2026; End: Thu Feb 26 15:18:31 2026
19 iteration steps

Rp=4.21%  Rpb=48.35%  R=5.82%  Rwp=5.48% Rexp=2.78%
Durbin-Watson d=0.55
1-rho=6.15%

Global parameters and GOALs
****************************
QLi324Mg076225icsd104743None=0.0154+-0.0052
Qspinel=0.9846+-0.0052
EPS2=-0.000805+-0.000019

Local parameters and GOALs for phase Li324Mg076225icsd104743None
******************************************************
SpacegroupNo=225
HermannMauguin=F4/m-32/m
XrayDensity=0.799
Rphase=4.90%
UNIT=NM
A=0.43984+-0.00042
k1=0.0100000
B1=0.00500000
GrainSize(1,1,1)=84.1811
GEWICHT=0.00172+-0.00059
Atomic positions for phase Li324Mg076225icsd104743None
---------------------------------------------
  4     0.0000  0.0000  0.0000     E=(LI(0.8100),MG(0.1900))

Local parameters and GOALs for phase spinel
******************************************************
SpacegroupNo=227
HermannMauguin=F4_1/d-32/m
XrayDensity=2.304
Rphase=9.00%
UNIT=NM
A=1.041223+-0.000047
k1=0.0100000
B1=0.01317+-0.00013
GrainSize(1,1,1)=31.95+-0.31
GEWICHT=SPHAR4, MeanValue(GEWICHT)=0.110270
Atomic positions for phase spinel
---------------------------------------------
 16     0.6250  0.6250  0.6250     E=(LI(0.2000))
  8     0.5000  0.5000  0.5000     E=(LI(0.6000))
 16     0.1250  0.1250  0.1250     E=(LI(0.5000),MG(0.2500),FE(0.2500))
 32     0.8817  0.8817  0.8817     E=(CL(1.0000))

File: data/003_Li2Mn0.5Fe0.5Cl4/manual_refinement.lst
Rietveld refinement to file(s) pattern.xy
BGMN version 4.2.23, 8282 measured points, 45 peaks, 29 parameters
Start: Thu Feb 26 15:18:36 2026; End: Thu Feb 26 15:18:37 2026
17 iteration steps

Rp=3.00%  Rpb=36.09%  R=4.14%  Rwp=3.81% Rexp=2.31%
Durbin-Watson d=0.75
1-rho=3.09%

Global parameters and GOALs
****************************
Qspinel=1.00000
EPS2=-0.003506+-0.000013

Local parameters and GOALs for phase spinel
******************************************************
SpacegroupNo=227
HermannMauguin=F4_1/d-32/m
XrayDensity=2.458
Rphase=4.56%
UNIT=NM
A=1.044838+-0.000032
k1=0.0100000
B1=0.012074+-0.000091
GrainSize(1,1,1)=34.86+-0.26
GEWICHT=SPHAR4, MeanValue(GEWICHT)=0.158927
Atomic positions for phase spinel
---------------------------------------------
 16     0.6250  0.6250  0.6250     E=(LI(0.2000))
  8     0.5000  0.5000  0.5000     E=(LI(0.6000))
 16     0.1250  0.1250  0.1250     E=(LI(0.5000),MN(0.2500),FE(0.2500))
 32     0.8817  0.8817  0.8817     E=(CL(1.0000))

File: data/004_Li2Co0.5Zn0.5Cl4/manual_refinement.lst
Rietveld refinement to file(s) pattern.xy
BGMN version 4.2.23, 8282 measured points, 45 peaks, 29 parameters
Start: Thu Feb 26 15:17:31 2026; End: Thu Feb 26 15:17:32 2026
31 iteration steps

Rp=3.50%  Rpb=74.87%  R=4.47%  Rwp=4.75% Rexp=2.78%
Durbin-Watson d=0.69
1-rho=31.4%

Global parameters and GOALs
****************************
Qspinel=1.00000
EPS2=-0.00147+-0.00012

Local parameters and GOALs for phase spinel
******************************************************
SpacegroupNo=227
HermannMauguin=F4_1/d-32/m
XrayDensity=2.633
Rphase=7.11%
UNIT=NM
A=1.03196+-0.00027
k1=0.0100000
B1=0.03731+-0.00086
GrainSize(1,1,1)=11.28+-0.26
GEWICHT=SPHAR4, MeanValue(GEWICHT)=0.0427482
Atomic positions for phase spinel
---------------------------------------------
 16     0.6250  0.6250  0.6250     E=(LI(0.2000))
  8     0.5000  0.5000  0.5000     E=(LI(0.6000))
 16     0.1250  0.1250  0.1250     E=(LI(0.5000),ZN(0.2500),CO(0.2500))
 32     0.8817  0.8817  0.8817     E=(CL(1.0000))

File: data/005_Li2Co0.5Mg0.5Cl4/manual_refinement.lst
Rietveld refinement to file(s) pattern.xy
BGMN version 4.2.23, 8282 measured points, 45 peaks, 29 parameters
Start: Thu Feb 26 15:17:27 2026; End: Thu Feb 26 15:17:29 2026
25 iteration steps

Rp=2.77%  Rpb=44.01%  R=4.12%  Rwp=3.74% Rexp=1.84%
Durbin-Watson d=0.50
1-rho=6.17%

Global parameters and GOALs
****************************
Qspinel=1.00000
EPS2=-0.003055+-0.000037

Local parameters and GOALs for phase spinel
******************************************************
SpacegroupNo=227
HermannMauguin=F4_1/d-32/m
XrayDensity=2.361
Rphase=6.02%
UNIT=NM
A=1.035446+-0.000098
k1=0.0100000
B1=0.02850+-0.00023
GrainSize(1,1,1)=14.77+-0.12
GEWICHT=SPHAR4, MeanValue(GEWICHT)=0.207056
Atomic positions for phase spinel
---------------------------------------------
 16     0.6250  0.6250  0.6250     E=(LI(0.2000))
  8     0.5000  0.5000  0.5000     E=(LI(0.6000))
 16     0.1250  0.1250  0.1250     E=(LI(0.5000),MG(0.2500),CO(0.2500))
 32     0.8817  0.8817  0.8817     E=(CL(1.0000))

File: data/006_Li2Co0.5Mn0.5Cl4/manual_refinement.lst
Rietveld refinement to file(s) pattern.xy
BGMN version 4.2.23, 8282 measured points, 45 peaks, 29 parameters
Start: Thu Feb 26 15:17:29 2026; End: Thu Feb 26 15:17:31 2026
24 iteration steps

Rp=2.86%  Rpb=48.26%  R=4.19%  Rwp=3.92% Rexp=1.98%
Durbin-Watson d=0.53
1-rho=8.29%

Global parameters and GOALs
****************************
Qspinel=1.00000
EPS2=-0.004156+-0.000051

Local parameters and GOALs for phase spinel
******************************************************
SpacegroupNo=227
HermannMauguin=F4_1/d-32/m
XrayDensity=2.478
Rphase=6.66%
UNIT=NM
A=1.04455+-0.00014
k1=0.0100000
B1=0.03359+-0.00031
GrainSize(1,1,1)=12.53+-0.12
GEWICHT=SPHAR4, MeanValue(GEWICHT)=0.154578
Atomic positions for phase spinel
---------------------------------------------
 16     0.6250  0.6250  0.6250     E=(LI(0.2000))
  8     0.5000  0.5000  0.5000     E=(LI(0.6000))
 16     0.1250  0.1250  0.1250     E=(LI(0.5000),MN(0.2500),CO(0.2500))
 32     0.8817  0.8817  0.8817     E=(CL(1.0000))

File: data/007_Li2Mg0.5Mn0.5Cl4/manual_refinement.lst
Rietveld refinement to file(s) pattern.xy
BGMN version 4.2.23, 8282 measured points, 45 peaks, 29 parameters
Start: Thu Feb 26 15:18:32 2026; End: Thu Feb 26 15:18:33 2026
25 iteration steps

Rp=5.40%  Rpb=35.93%  R=8.44%  Rwp=7.13% Rexp=2.87%
Durbin-Watson d=0.35
1-rho=4.42%

Global parameters and GOALs
****************************
Qspinel=1.00000
EPS2=-0.001784+-0.000018

Local parameters and GOALs for phase spinel
******************************************************
SpacegroupNo=227
HermannMauguin=F4_1/d-32/m
XrayDensity=2.259
Rphase=10.31%
UNIT=NM
A=1.047164+-0.000044
k1=0.0100000
B1=0.01727+-0.00013
GrainSize(1,1,1)=24.37+-0.19
GEWICHT=SPHAR4, MeanValue(GEWICHT)=0.216175
Atomic positions for phase spinel
---------------------------------------------
 16     0.6250  0.6250  0.6250     E=(LI(0.2000))
  8     0.5000  0.5000  0.5000     E=(LI(0.6000))
 16     0.1250  0.1250  0.1250     E=(LI(0.5000),MG(0.2500),MN(0.2500))
 32     0.8817  0.8817  0.8817     E=(CL(1.0000))

File: data/009_Li2Zn0.5Mg0.5Cl4/manual_refinement.lst
Rietveld refinement to file(s) pattern.xy
BGMN version 4.2.23, 8282 measured points, 924 peaks, 41 parameters
Start: Thu Feb 26 15:18:58 2026; End: Thu Feb 26 15:19:19 2026
117 iteration steps

Rp=9.26%  Rpb=35.59%  R=13.00%  Rwp=12.85% Rexp=3.46%
Durbin-Watson d=0.17
1-rho=8.35%

Global parameters and GOALs
****************************
QZnCl214icsd261531=0.1352+-0.0024
Qspinel=0.8648+-0.0024
EPS2=-0.004044+-0.000029

Local parameters and GOALs for phase ZnCl214icsd261531
******************************************************
SpacegroupNo=14
HermannMauguin=P12_1/c1
XrayDensity=3.019
Rphase=13.90%
UNIT=NM
A=0.649667+-0.000097
B=1.13576+-0.00028
C=1.38378+-0.00035
BETA=118.263+-0.013
k1=0.0100000
B1=0.00500000
GrainSize(1,1,1)=84.1811
GEWICHT=SPHAR2, MeanValue(GEWICHT)=0.0322946
Atomic positions for phase ZnCl214icsd261531
---------------------------------------------
  4     0.8960  0.3330  0.5630     E=(ZN+2(1.0000))
  4     0.0210  0.0000  0.6880     E=(ZN+2(1.0000))
  4     0.5210  0.8330  0.6880     E=(ZN+2(1.0000))
  4     0.7920  0.5000  0.6250     E=(CL-1(1.0000))
  4     0.7920  0.1670  0.6250     E=(CL-1(1.0000))
  4     0.7920  0.8330  0.6250     E=(CL-1(1.0000))
  4     0.2920  0.3330  0.6250     E=(CL-1(1.0000))
  4     0.2920  0.0000  0.6250     E=(CL-1(1.0000))
  4     0.2920  0.6670  0.6250     E=(CL-1(1.0000))

Local parameters and GOALs for phase spinel
******************************************************
SpacegroupNo=227
HermannMauguin=F4_1/d-32/m
XrayDensity=2.449
Rphase=17.75%
UNIT=NM
A=1.028384+-0.000062
k1=0.0100000
B1=0.02245+-0.00022
GrainSize(1,1,1)=18.75+-0.19
GEWICHT=SPHAR4, MeanValue(GEWICHT)=0.206594
Atomic positions for phase spinel
---------------------------------------------
 16     0.6250  0.6250  0.6250     E=(LI(0.2000))
  8     0.5000  0.5000  0.5000     E=(LI(0.6000))
 16     0.1250  0.1250  0.1250     E=(LI(0.5000),MG(0.2500),ZN(0.2500))
 32     0.8817  0.8817  0.8817     E=(CL(1.0000))

File: data/010_Li2Zn0.5Mn0.5Cl4/manual_refinement.lst
Rietveld refinement to file(s) pattern.xy
BGMN version 4.2.23, 8282 measured points, 50 peaks, 48 parameters
Start: Thu Feb 26 15:19:32 2026; End: Thu Feb 26 15:19:39 2026
111 iteration steps

Rp=5.97%  Rpb=68.03%  R=8.64%  Rwp=8.17% Rexp=3.54%
Durbin-Watson d=0.41
1-rho=15.8%

Global parameters and GOALs
****************************
QMnCl2166icsd337520=0.1431+-0.0084
QLiCl225icsd269090=0.8569+-0.0084
EPS2=0.000265+-0.000019

Local parameters and GOALs for phase MnCl2166icsd337520
******************************************************
SpacegroupNo=166
HermannMauguin=R-32/m
XrayDensity=3.062
Rphase=9.22%
UNIT=NM
A=0.370731+-0.000045
C=1.72005+-0.00037
k1=0
B1=0.00230+-0.00028
GrainSize(1,1,1)=184+-23
GEWICHT=SPHAR4, MeanValue(GEWICHT)=0.00500922
Atomic positions for phase MnCl2166icsd337520
---------------------------------------------
  3     0.0000  0.0000  0.0000     E=(MN+2(1.0000))
  6     0.0000  0.0000  0.2545     E=(CL-1(1.0000))

Local parameters and GOALs for phase LiCl225icsd269090
******************************************************
SpacegroupNo=225
HermannMauguin=F4/m-32/m
XrayDensity=2.068
Rphase=10.56%
UNIT=NM
A=0.514431+-0.000023
k1=0
B1=0.00500000
GrainSize(1,1,1)=84.8826
GEWICHT=SPHAR4, MeanValue(GEWICHT)=0.0299850
Atomic positions for phase LiCl225icsd269090
---------------------------------------------
  4     0.0000  0.0000  0.0000     E=(LI+1(1.0000))
  4     0.5000  0.5000  0.5000     E=(CL-1(1.0000))

File: data/011_Li2Fe0.5Zn0.5Cl4/manual_refinement.lst
Rietveld refinement to file(s) pattern.xy
BGMN version 4.2.23, 8282 measured points, 93 peaks, 66 parameters
Start: Thu Feb 26 15:17:52 2026; End: Thu Feb 26 15:18:05 2026
187 iteration steps

Rp=5.37%  Rpb=61.08%  R=8.79%  Rwp=7.63% Rexp=2.64%
Durbin-Watson d=0.27
1-rho=13.8%

Global parameters and GOALs
****************************
QFeCl2166icsd278100=0.2336+-0.0044
QLiCl225icsd269090=0.4276+-0.0049
QLi2FeCl4227icsd73951None=0.3387+-0.0050
EPS2=-0.003396+-0.000019

Local parameters and GOALs for phase FeCl2166icsd278100
******************************************************
SpacegroupNo=166
HermannMauguin=R-32/m
XrayDensity=3.160
Rphase=12.77%
UNIT=NM
A=0.362340+-0.000032
C=1.75757+-0.00019
k1=0.0100000
B1=0.00500000
GrainSize(1,1,1)=84.1811
GEWICHT=SPHAR4, MeanValue(GEWICHT)=0.0175847
Atomic positions for phase FeCl2166icsd278100
---------------------------------------------
  3     0.0000  0.0000  0.0000     E=(FE+2(1.0000))
  6     0.0000  0.0000  0.2500     E=(CL-1(1.0000))

Local parameters and GOALs for phase LiCl225icsd269090
******************************************************
SpacegroupNo=225
HermannMauguin=F4/m-32/m
XrayDensity=2.046
Rphase=12.28%
UNIT=NM
A=0.516242+-0.000027
k1=0.0100000
B1=0.00500000
GrainSize(1,1,1)=84.1811
GEWICHT=SPHAR4, MeanValue(GEWICHT)=0.0321855
Atomic positions for phase LiCl225icsd269090
---------------------------------------------
  4     0.0000  0.0000  0.0000     E=(LI+1(1.0000))
  4     0.5000  0.5000  0.5000     E=(CL-1(1.0000))

Local parameters and GOALs for phase Li2FeCl4227icsd73951None
******************************************************
SpacegroupNo=227
HermannMauguin=F4_1/d-32/m
XrayDensity=2.499
Rphase=13.30%
UNIT=NM
A=1.039819+-0.000057
k1=0.0100000
B1=0.00500000
GrainSize(1,1,1)=84.1811
GEWICHT=SPHAR4, MeanValue(GEWICHT)=0.0254953
Atomic positions for phase Li2FeCl4227icsd73951None
---------------------------------------------
 16     0.6250  0.6250  0.6250     E=(LI+1(0.2000))
  8     0.5000  0.5000  0.5000     E=(LI+1(0.6000))
 16     0.1250  0.1250  0.1250     E=(LI+1(0.5000),FE+2(0.5000))
 32     0.8817  0.8817  0.8817     E=(CL-1(1.0000))

File: data/012_Li1.6Mn0.8Zr0.2Cl4/manual_refinement.lst
Rietveld refinement to file(s) pattern.xy
BGMN version 4.2.23, 8282 measured points, 45 peaks, 29 parameters
Start: Thu Feb 26 15:08:03 2026; End: Thu Feb 26 15:08:04 2026
25 iteration steps

Rp=4.01%  Rpb=42.98%  R=7.06%  Rwp=5.81% Rexp=2.66%
Durbin-Watson d=0.44
1-rho=5.77%

Global parameters and GOALs
****************************
Qspinel=1.00000
EPS2=-0.001053+-0.000013

Local parameters and GOALs for phase spinel
******************************************************
SpacegroupNo=227
HermannMauguin=F4_1/d-32/m
XrayDensity=2.467
Rphase=11.51%
UNIT=NM
A=1.050135+-0.000032
k1=0
B1=0.00822+-0.00011
GrainSize(1,1,1)=51.63+-0.67
GEWICHT=SPHAR4, MeanValue(GEWICHT)=0.119507
Atomic positions for phase spinel
---------------------------------------------
 16     0.6250  0.6250  0.6250     E=(LI(0.1600))
  8     0.5000  0.5000  0.5000     E=(LI(0.4800))
 16     0.1250  0.1250  0.1250     E=(LI(0.4000),ZR(0.1000),MN(0.4000))
 32     0.8817  0.8817  0.8817     E=(CL(1.0000))

File: data/013_Li1.6Co0.8Zr0.2Cl4/manual_refinement.lst
Rietveld refinement to file(s) pattern.xy
BGMN version 4.2.23, 8282 measured points, 99 peaks, 51 parameters
Start: Thu Feb 26 15:02:49 2026; End: Thu Feb 26 15:02:54 2026
66 iteration steps

Rp=2.74%  Rpb=69.08%  R=3.59%  Rwp=3.44% Rexp=2.38%
Durbin-Watson d=0.98
1-rho=18.8%

Global parameters and GOALs
****************************
QLi229icsd446135=0.128+-0.017
Qspinel=0.867+-0.020
QLi6CoCl8225icsd20240131=0.005+-0.013
EPS2=-0.002995+-0.000083

Local parameters and GOALs for phase Li229icsd446135
******************************************************
SpacegroupNo=229
HermannMauguin=I4/m-32/m
XrayDensity=0.510
Rphase=3.24%
UNIT=NM
A=0.35616+-0.00017
k1=0.0100000
B1=0.00500000
GrainSize(1,1,1)=84.1811
GEWICHT=0.00669+-0.00099
Atomic positions for phase Li229icsd446135
---------------------------------------------
  2     0.0000  0.0000  0.0000     E=(LI(1.0000))

Local parameters and GOALs for phase spinel
******************************************************
SpacegroupNo=227
HermannMauguin=F4_1/d-32/m
XrayDensity=2.673
Rphase=4.30%
UNIT=NM
A=1.02755+-0.00020
k1=0.0100000
B1=0.02976+-0.00059
GrainSize(1,1,1)=14.14+-0.28
GEWICHT=SPHAR4, MeanValue(GEWICHT)=0.0453606
Atomic positions for phase spinel
---------------------------------------------
 16     0.6250  0.6250  0.6250     E=(LI(0.1600))
  8     0.5000  0.5000  0.5000     E=(LI(0.4800))
 16     0.1250  0.1250  0.1250     E=(LI(0.4000),ZR(0.1000),CO(0.4000))
 32     0.8817  0.8817  0.8817     E=(CL(1.0000))

Local parameters and GOALs for phase Li6CoCl8225icsd20240131
******************************************************
SpacegroupNo=225
HermannMauguin=F4/m-32/m
XrayDensity=2.289
Rphase=4.28%
UNIT=NM
A=1.03695+-0.00029
k1=0.0100000
B1=0.00500000
GrainSize(1,1,1)=84.1811
GEWICHT=SPHAR4, MeanValue(GEWICHT)=0.000275774
Atomic positions for phase Li6CoCl8225icsd20240131
---------------------------------------------
 24     0.0000  0.2500  0.2500     E=(LI+1(1.0000))
  4     0.0000  0.0000  0.0000     E=(CO+2(1.0000))
  8     0.2500  0.2500  0.2500     E=(CL-1(1.0000))
 24     0.2430  0.0000  0.0000     E=(CL-1(1.0000))

File: data/014_Li1.6Zn0.8Zr0.2Cl4/manual_refinement.lst
Rietveld refinement to file(s) pattern.xy
BGMN version 4.2.23, 8282 measured points, 340 peaks, 49 parameters
Start: Thu Feb 26 15:08:50 2026; End: Thu Feb 26 15:09:02 2026
44 iteration steps

Rp=5.54%  Rpb=73.20%  R=6.14%  Rwp=7.03% Rexp=3.53%
Durbin-Watson d=0.58
1-rho=28.7%

Global parameters and GOALs
****************************
QLiCl225icsd269090=0.2693+-0.0048
QLi2ZnCl462icsd732222=0.7307+-0.0048
EPS2=0.000419+-0.000031

Local parameters and GOALs for phase LiCl225icsd269090
******************************************************
SpacegroupNo=225
HermannMauguin=F4/m-32/m
XrayDensity=2.065
Rphase=8.02%
UNIT=NM
A=0.514681+-0.000042
k1=0.0100000
B1=0.00500000
GrainSize(1,1,1)=84.1811
GEWICHT=SPHAR4, MeanValue(GEWICHT)=0.00768827
Atomic positions for phase LiCl225icsd269090
---------------------------------------------
  4     0.0000  0.0000  0.0000     E=(LI+1(1.0000))
  4     0.5000  0.5000  0.5000     E=(CL-1(1.0000))

Local parameters and GOALs for phase Li2ZnCl462icsd732222
******************************************************
SpacegroupNo=62
HermannMauguin=P2_1/n2_1/m2_1/a
XrayDensity=2.529
Rphase=7.32%
UNIT=NM
A=1.27814+-0.00013
B=0.74264+-0.00012
C=0.611519+-0.000072
k1=0.0100000
B1=0.00500000
GrainSize(1,1,1)=84.1811
GEWICHT=SPHAR4, MeanValue(GEWICHT)=0.0208582
Atomic positions for phase Li2ZnCl462icsd732222
---------------------------------------------
  4     0.0000  0.0000  0.0000     E=(LI+1(1.0000))
  4     0.7692  0.2500  0.5136     E=(LI+1(1.0000))
  4     0.5902  0.2500  0.0826     E=(ZN+2(1.0000))
  4     0.5916  0.2500  0.7172     E=(CL-1(1.0000))
  4     0.9271  0.2500  0.2577     E=(CL-1(1.0000))
  8     0.6672  0.0067  0.2478     E=(CL-1(1.0000))

File: data/015_Li1.6Mg0.8Zr0.2Cl4/manual_refinement.lst
Rietveld refinement to file(s) pattern.xy
BGMN version 4.2.23, 8282 measured points, 93 peaks, 66 parameters
Start: Thu Feb 26 15:07:07 2026; End: Thu Feb 26 15:07:11 2026
64 iteration steps

Rp=8.17%  Rpb=31.83%  R=14.59%  Rwp=11.00% Rexp=3.20%
Durbin-Watson d=0.21
1-rho=4.64%

Global parameters and GOALs
****************************
Qspinel=0.7138+-0.0026
QLiCl225icsd269090=0.2346+-0.0023
QMgCl2166icsd261570=0.0516+-0.0013
EPS2=-0.000844+-0.000013

Local parameters and GOALs for phase spinel
******************************************************
SpacegroupNo=227
HermannMauguin=F4_1/d-32/m
XrayDensity=2.236
Rphase=17.02%
UNIT=NM
A=1.042321+-0.000027
k1=0.001+-0.039
B1=0.00967+-0.00027
GrainSize(1,1,1)=43.84+-0.72
GEWICHT=SPHAR4, MeanValue(GEWICHT)=0.208963
Atomic positions for phase spinel
---------------------------------------------
 16     0.6250  0.6250  0.6250     E=(LI(0.1600))
  8     0.5000  0.5000  0.5000     E=(LI(0.4800))
 16     0.1250  0.1250  0.1250     E=(LI(0.4000),MG(0.4000),ZR(0.1000))
 32     0.8817  0.8817  0.8817     E=(CL(1.0000))

Local parameters and GOALs for phase LiCl225icsd269090
******************************************************
SpacegroupNo=225
HermannMauguin=F4/m-32/m
XrayDensity=2.063
Rphase=17.16%
UNIT=NM
A=0.514837+-0.000014
k1=0.0100000
B1=0.00500000
GrainSize(1,1,1)=84.1811
GEWICHT=SPHAR4, MeanValue(GEWICHT)=0.0686706
Atomic positions for phase LiCl225icsd269090
---------------------------------------------
  4     0.0000  0.0000  0.0000     E=(LI+1(1.0000))
  4     0.5000  0.5000  0.5000     E=(CL-1(1.0000))

Local parameters and GOALs for phase MgCl2166icsd261570
******************************************************
SpacegroupNo=166
HermannMauguin=R-32/m
XrayDensity=2.376
Rphase=13.30%
UNIT=NM
A=0.361760+-0.000021
C=1.76147+-0.00032
k1=0.0100000
B1=0.00500000
GrainSize(1,1,1)=84.1811
GEWICHT=SPHAR4, MeanValue(GEWICHT)=0.0151035
Atomic positions for phase MgCl2166icsd261570
---------------------------------------------
  3     0.0000  0.0000  0.0000     E=(MG+2(1.0000))
  6     0.0000  0.0000  0.2730     E=(CL-1(1.0000))

File: data/016_Li1.4Mn0.8Nb0.2Cl4/manual_refinement.lst
Rietveld refinement to file(s) pattern.xy
BGMN version 4.2.23, 8282 measured points, 54 peaks, 47 parameters
Start: Thu Feb 26 14:52:01 2026; End: Thu Feb 26 14:52:03 2026
25 iteration steps

Rp=3.97%  Rpb=41.42%  R=5.72%  Rwp=5.02% Rexp=2.75%
Durbin-Watson d=0.60
1-rho=4.16%

Global parameters and GOALs
****************************
Qspinel=0.9530+-0.0016
QLiCl225icsd269090=0.0470+-0.0016
EPS2=-0.000214+-0.000010

Local parameters and GOALs for phase spinel
******************************************************
SpacegroupNo=227
HermannMauguin=F4_1/d-32/m
XrayDensity=2.453
Rphase=7.34%
UNIT=NM
A=1.050395+-0.000024
k1=0.0100000
B1=0.007578+-0.000083
GrainSize(1,1,1)=55.55+-0.61
GEWICHT=SPHAR4, MeanValue(GEWICHT)=0.109730
Atomic positions for phase spinel
---------------------------------------------
 16     0.6250  0.6250  0.6250     E=(LI(0.1400))
  8     0.5000  0.5000  0.5000     E=(LI(0.4200))
 16     0.1250  0.1250  0.1250     E=(LI(0.3500),MN(0.4000),NB(0.1000))
 32     0.8817  0.8817  0.8817     E=(CL(1.0000))

Local parameters and GOALs for phase LiCl225icsd269090
******************************************************
SpacegroupNo=225
HermannMauguin=F4/m-32/m
XrayDensity=2.063
Rphase=5.72%
UNIT=NM
A=0.514830+-0.000053
k1=0.0100000
B1=0.00500000
GrainSize(1,1,1)=84.1811
GEWICHT=SPHAR4, MeanValue(GEWICHT)=0.00541554
Atomic positions for phase LiCl225icsd269090
---------------------------------------------
  4     0.0000  0.0000  0.0000     E=(LI+1(1.0000))
  4     0.5000  0.5000  0.5000     E=(CL-1(1.0000))

File: data/017_Li1.4Co0.8Nb0.2Cl4/manual_refinement.lst
Rietveld refinement to file(s) pattern.xy
BGMN version 4.2.23, 8282 measured points, 45 peaks, 29 parameters
Start: Thu Feb 26 14:48:27 2026; End: Thu Feb 26 14:48:28 2026
20 iteration steps

Rp=2.05%  Rpb=57.20%  R=2.90%  Rwp=2.75% Rexp=1.64%
Durbin-Watson d=0.75
1-rho=9.41%

Global parameters and GOALs
****************************
Qspinel=1.00000
EPS2=-0.002524+-0.000040

Local parameters and GOALs for phase spinel
******************************************************
SpacegroupNo=227
HermannMauguin=F4_1/d-32/m
XrayDensity=2.674
Rphase=5.02%
UNIT=NM
A=1.02573+-0.00011
k1=0.0100000
B1=0.02314+-0.00025
GrainSize(1,1,1)=18.19+-0.20
GEWICHT=SPHAR4, MeanValue(GEWICHT)=0.112967
Atomic positions for phase spinel
---------------------------------------------
 16     0.6250  0.6250  0.6250     E=(LI(0.1400))
  8     0.5000  0.5000  0.5000     E=(LI(0.4200))
 16     0.1250  0.1250  0.1250     E=(LI(0.3500),NB(0.1000),CO(0.4000))
 32     0.8817  0.8817  0.8817     E=(CL(1.0000))

File: data/018_Li1.4Zn0.8Nb0.2Cl4/manual_refinement.lst
Rietveld refinement to file(s) pattern.xy
BGMN version 4.2.23, 8282 measured points, 340 peaks, 49 parameters
Start: Thu Feb 26 14:52:17 2026; End: Thu Feb 26 14:52:23 2026
38 iteration steps

Rp=6.11%  Rpb=41.51%  R=7.24%  Rwp=8.05% Rexp=3.28%
Durbin-Watson d=0.38
1-rho=8.91%

Global parameters and GOALs
****************************
QLiCl225icsd269090=0.1337+-0.0021
QLi2ZnCl462icsd732222=0.8663+-0.0021
EPS2=-0.000936+-0.000014

Local parameters and GOALs for phase LiCl225icsd269090
******************************************************
SpacegroupNo=225
HermannMauguin=F4/m-32/m
XrayDensity=2.063
Rphase=9.22%
UNIT=NM
A=0.514882+-0.000027
k1=0.0100000
B1=0.00500000
GrainSize(1,1,1)=84.1811
GEWICHT=SPHAR4, MeanValue(GEWICHT)=0.0136222
Atomic positions for phase LiCl225icsd269090
---------------------------------------------
  4     0.0000  0.0000  0.0000     E=(LI+1(1.0000))
  4     0.5000  0.5000  0.5000     E=(CL-1(1.0000))

Local parameters and GOALs for phase Li2ZnCl462icsd732222
******************************************************
SpacegroupNo=62
HermannMauguin=P2_1/n2_1/m2_1/a
XrayDensity=2.525
Rphase=9.05%
UNIT=NM
A=1.279070+-0.000057
B=0.743144+-0.000043
C=0.611681+-0.000030
k1=0.0100000
B1=0.00500000
GrainSize(1,1,1)=84.1811
GEWICHT=SPHAR4, MeanValue(GEWICHT)=0.0882620
Atomic positions for phase Li2ZnCl462icsd732222
---------------------------------------------
  4     0.0000  0.0000  0.0000     E=(LI+1(1.0000))
  4     0.7692  0.2500  0.5136     E=(LI+1(1.0000))
  4     0.5902  0.2500  0.0826     E=(ZN+2(1.0000))
  4     0.5916  0.2500  0.7172     E=(CL-1(1.0000))
  4     0.9271  0.2500  0.2577     E=(CL-1(1.0000))
  8     0.6672  0.0067  0.2478     E=(CL-1(1.0000))

File: data/019_Li1.4Mg0.8Nb0.2Cl4/manual_refinement.lst
Rietveld refinement to file(s) pattern.xy
BGMN version 4.2.23, 8282 measured points, 45 peaks, 29 parameters
Start: Thu Feb 26 14:51:13 2026; End: Thu Feb 26 14:51:15 2026
29 iteration steps

Rp=8.12%  Rpb=36.31%  R=17.19%  Rwp=10.93% Rexp=3.39%
Durbin-Watson d=0.21
1-rho=5.27%

Global parameters and GOALs
****************************
Qspinel=1.00000
EPS2=-0.000375+-0.000011

Local parameters and GOALs for phase spinel
******************************************************
SpacegroupNo=227
HermannMauguin=F4_1/d-32/m
XrayDensity=2.225
Rphase=19.10%
UNIT=NM
A=1.042116+-0.000020
k1=0.0100000
B1=0.006824+-0.000087
GrainSize(1,1,1)=61.68+-0.79
GEWICHT=SPHAR4, MeanValue(GEWICHT)=0.226101
Atomic positions for phase spinel
---------------------------------------------
 16     0.6250  0.6250  0.6250     E=(LI(0.1400))
  8     0.5000  0.5000  0.5000     E=(LI(0.4200))
 16     0.1250  0.1250  0.1250     E=(LI(0.3500),MG(0.4000),NB(0.1000))
 32     0.8817  0.8817  0.8817     E=(CL(1.0000))

File: data/020_Li1.8Fe0.8In0.2Cl4/manual_refinement.lst
Rietveld refinement to file(s) pattern.xy
BGMN version 4.2.23, 8282 measured points, 54 peaks, 47 parameters
Start: Thu Feb 26 16:58:46 2026; End: Thu Feb 26 16:58:48 2026
34 iteration steps

Rp=3.04%  Rpb=43.54%  R=4.60%  Rwp=4.21% Rexp=2.22%
Durbin-Watson d=0.57
1-rho=5.41%

Global parameters and GOALs
****************************
Qspinel=0.8558+-0.0045
QLiCl225icsd269090=0.1442+-0.0045
EPS2=-0.001118+-0.000021

Local parameters and GOALs for phase spinel
******************************************************
SpacegroupNo=227
HermannMauguin=F4_1/d-32/m
XrayDensity=2.633
Rphase=7.36%
UNIT=NM
A=1.038394+-0.000057
k1=0.0100000
B1=0.01852+-0.00020
GrainSize(1,1,1)=22.73+-0.25
GEWICHT=SPHAR4, MeanValue(GEWICHT)=0.119882
Atomic positions for phase spinel
---------------------------------------------
  8     0.5000  0.5000  0.5000     E=(LI(0.5400))
 16     0.6250  0.6250  0.6250     E=(LI(0.1800))
 16     0.1250  0.1250  0.1250     E=(LI(0.4500),IN(0.1000),FE(0.4000))
 32     0.8817  0.8817  0.8817     E=(CL(1.0000))

Local parameters and GOALs for phase LiCl225icsd269090
******************************************************
SpacegroupNo=225
HermannMauguin=F4/m-32/m
XrayDensity=1.990
Rphase=8.55%
UNIT=NM
A=0.521107+-0.000033
k1=0.0100000
B1=0.00445+-0.00029
GrainSize(1,1,1)=94.7+-6.3
GEWICHT=SPHAR4, MeanValue(GEWICHT)=0.0201963
Atomic positions for phase LiCl225icsd269090
---------------------------------------------
  4     0.0000  0.0000  0.0000     E=(LI+1(1.0000))
  4     0.5000  0.5000  0.5000     E=(CL-1(1.0000))

File: data/021_Li1.8Co0.8In0.2Cl4/manual_refinement.lst
Rietveld refinement to file(s) pattern.xy
BGMN version 4.2.23, 8282 measured points, 286 peaks, 36 parameters
Start: Thu Feb 26 15:12:34 2026; End: Thu Feb 26 15:12:47 2026
158 iteration steps

Rp=2.66%  Rpb=65.61%  R=3.47%  Rwp=3.29% Rexp=2.27%
Durbin-Watson d=0.98
1-rho=14.2%

Global parameters and GOALs
****************************
QLi6In212Cl1212icsd17638None=0.126+-0.012
Qspinel=0.874+-0.012
EPS2=-0.000617+-0.000050

Local parameters and GOALs for phase Li6In212Cl1212icsd17638None
******************************************************
SpacegroupNo=12
HermannMauguin=C12/m1
XrayDensity=2.980
Rphase=3.75%
UNIT=NM
A=0.62453+-0.00023
B=1.07692+-0.00036
C=0.62305+-0.00023
BETA=109.136+-0.028
k1=0.0100000
B1=0.0044+-0.0010
GrainSize(1,1,1)=97+-22
GEWICHT=0.00627+-0.00059
Atomic positions for phase Li6In212Cl1212icsd17638None
---------------------------------------------
  2     0.0000  0.5000  0.5000     E=(LI+1(1.0000))
  4     0.0000  0.1683  0.5000     E=(LI+1(1.0000))
  4     0.0000  0.3333  0.0000     E=(IN+3(0.5300))
  4     0.7550  0.0000  0.2338     E=(CL-1(1.0000))
  8     0.7579  0.1622  0.7601     E=(CL-1(1.0000))

Local parameters and GOALs for phase spinel
******************************************************
SpacegroupNo=227
HermannMauguin=F4_1/d-32/m
XrayDensity=2.762
Rphase=3.71%
UNIT=NM
A=1.02576+-0.00012
k1=0.0100000
B1=0.01927+-0.00043
GrainSize(1,1,1)=21.84+-0.48
GEWICHT=SPHAR4, MeanValue(GEWICHT)=0.0435761
Atomic positions for phase spinel
---------------------------------------------
  8     0.5000  0.5000  0.5000     E=(LI(0.5400))
 16     0.6250  0.6250  0.6250     E=(LI(0.1800))
 16     0.1250  0.1250  0.1250     E=(LI(0.4500),IN(0.1000),CO(0.4000))
 32     0.8817  0.8817  0.8817     E=(CL(1.0000))

File: data/022_Li1.8Mg0.8In0.2Cl4/manual_refinement.lst
Rietveld refinement to file(s) pattern.xy
BGMN version 4.2.23, 8282 measured points, 254 peaks, 41 parameters
Start: Thu Feb 26 15:14:02 2026; End: Thu Feb 26 15:14:37 2026
340 iteration steps

Rp=7.13%  Rpb=55.93%  R=10.58%  Rwp=10.56% Rexp=3.62%
Durbin-Watson d=0.28
1-rho=11.0%

Global parameters and GOALs
****************************
QLi6In203Cl1212icsd89617None=0.1769+-0.0037
QLiCl225icsd269090=0.8231+-0.0037
EPS2=0.000298+-0.000014

Local parameters and GOALs for phase Li6In203Cl1212icsd89617None
******************************************************
SpacegroupNo=12
HermannMauguin=C12/m1
XrayDensity=2.772
Rphase=17.47%
UNIT=NM
A=0.64128+-0.00020
B=1.09902+-0.00053
C=0.629224+-0.000059
BETA=108.974+-0.016
k1=0.0100000
B1=0.00500000
GrainSize(1,1,1)=84.1811
GEWICHT=SPHAR2, MeanValue(GEWICHT)=0.0132237
Atomic positions for phase Li6In203Cl1212icsd89617None
---------------------------------------------
  4     0.0000  0.1683  0.5000     E=(LI+1(1.0000))
  2     0.0000  0.5000  0.5000     E=(LI+1(1.0000))
  4     0.0000  0.3333  0.0000     E=(IN+3(0.0700))
  2     0.0000  0.0000  0.0000     E=(IN+3(0.8750))
  8     0.7579  0.1622  0.7612     E=(CL-1(1.0000))
  4     0.7550  0.0000  0.2338     E=(CL-1(1.0000))

Local parameters and GOALs for phase LiCl225icsd269090
******************************************************
SpacegroupNo=225
HermannMauguin=F4/m-32/m
XrayDensity=1.989
Rphase=21.19%
UNIT=NM
A=0.521180+-0.000014
k1=0.0100000
B1=0.00500000
GrainSize(1,1,1)=84.1811
GEWICHT=SPHAR4, MeanValue(GEWICHT)=0.0615293
Atomic positions for phase LiCl225icsd269090
---------------------------------------------
  4     0.0000  0.0000  0.0000     E=(LI+1(1.0000))
  4     0.5000  0.5000  0.5000     E=(CL-1(1.0000))

File: data/023_Li1.8Mn0.8In0.2Cl4/manual_refinement.lst
Rietveld refinement to file(s) pattern.xy
BGMN version 4.2.23, 8282 measured points, 45 peaks, 29 parameters
Start: Thu Feb 26 15:15:25 2026; End: Thu Feb 26 15:15:40 2026
36 iteration steps

Rp=4.78%  Rpb=65.69%  R=6.18%  Rwp=6.40% Rexp=3.28%
Durbin-Watson d=0.56
1-rho=13.6%

Global parameters and GOALs
****************************
Qspinel=1.00000
EPS2=0.000311+-0.000023

Local parameters and GOALs for phase spinel
******************************************************
SpacegroupNo=227
HermannMauguin=F4_1/d-32/m
XrayDensity=2.538
Rphase=10.42%
UNIT=NM
A=1.050075+-0.000056
k1=0
B1=0.00891+-0.00016
GrainSize(1,1,1)=47.61+-0.87
GEWICHT=SPHAR4, MeanValue(GEWICHT)=0.0395283
Atomic positions for phase spinel
---------------------------------------------
  8     0.5000  0.5000  0.5000     E=(LI(0.5400))
 16     0.6250  0.6250  0.6250     E=(LI(0.1800))
 16     0.1250  0.1250  0.1250     E=(LI(0.4500),MN(0.4000),IN(0.1000))
 32     0.8817  0.8817  0.8817     E=(CL(1.0000))

File: data/024_Li1.4Mn0.8Ta0.2Cl4/manual_refinement.lst
Rietveld refinement to file(s) pattern.xy
BGMN version 4.2.23, 8282 measured points, 54 peaks, 47 parameters
Start: Thu Feb 26 14:52:07 2026; End: Thu Feb 26 14:52:08 2026
26 iteration steps

Rp=4.67%  Rpb=46.07%  R=8.94%  Rwp=6.67% Rexp=2.54%
Durbin-Watson d=0.31
1-rho=7.44%

Global parameters and GOALs
****************************
Qspinel=0.9144+-0.0022
QLiCl225icsd269090=0.0856+-0.0022
EPS2=-0.000210+-0.000014

Local parameters and GOALs for phase spinel
******************************************************
SpacegroupNo=227
HermannMauguin=F4_1/d-32/m
XrayDensity=2.655
Rphase=11.89%
UNIT=NM
A=1.050418+-0.000035
k1=0
B1=0.00827+-0.00013
GrainSize(1,1,1)=51.32+-0.81
GEWICHT=SPHAR4, MeanValue(GEWICHT)=0.122706
Atomic positions for phase spinel
---------------------------------------------
 16     0.6250  0.6250  0.6250     E=(LI(0.1400))
  8     0.5000  0.5000  0.5000     E=(LI(0.4200))
 16     0.1250  0.1250  0.1250     E=(LI(0.3500),TA(0.1000),MN(0.4000))
 32     0.8817  0.8817  0.8817     E=(CL(1.0000))

Local parameters and GOALs for phase LiCl225icsd269090
******************************************************
SpacegroupNo=225
HermannMauguin=F4/m-32/m
XrayDensity=2.063
Rphase=7.55%
UNIT=NM
A=0.514885+-0.000043
k1=0.0100000
B1=0.00500000
GrainSize(1,1,1)=84.1811
GEWICHT=SPHAR4, MeanValue(GEWICHT)=0.0114857
Atomic positions for phase LiCl225icsd269090
---------------------------------------------
  4     0.0000  0.0000  0.0000     E=(LI+1(1.0000))
  4     0.5000  0.5000  0.5000     E=(CL-1(1.0000))

File: data/025_Li1.4Co0.8Ta0.2Cl4/manual_refinement.lst
Rietveld refinement to file(s) pattern.xy
BGMN version 4.2.23, 8282 measured points, 84 peaks, 39 parameters
Start: Thu Feb 26 14:48:29 2026; End: Thu Feb 26 14:48:31 2026
29 iteration steps

Rp=2.33%  Rpb=62.28%  R=3.07%  Rwp=2.97% Rexp=2.07%
Durbin-Watson d=1.01
1-rho=14.9%

Global parameters and GOALs
****************************
Qspinel=0.9369+-0.0044
QCoCl2166icsd443980=0.0631+-0.0044
EPS2=-0.001909+-0.000059

Local parameters and GOALs for phase spinel
******************************************************
SpacegroupNo=227
HermannMauguin=F4_1/d-32/m
XrayDensity=2.915
Rphase=3.88%
UNIT=NM
A=1.02288+-0.00017
k1=0.0100000
B1=0.03640+-0.00059
GrainSize(1,1,1)=11.56+-0.19
GEWICHT=SPHAR4, MeanValue(GEWICHT)=0.0585720
Atomic positions for phase spinel
---------------------------------------------
 16     0.6250  0.6250  0.6250     E=(LI(0.1400))
  8     0.5000  0.5000  0.5000     E=(LI(0.4200))
 16     0.1250  0.1250  0.1250     E=(LI(0.3500),TA(0.1000),CO(0.4000))
 32     0.8817  0.8817  0.8817     E=(CL(1.0000))

Local parameters and GOALs for phase CoCl2166icsd443980
******************************************************
SpacegroupNo=166
HermannMauguin=R-32/m
XrayDensity=3.298
Rphase=3.53%
UNIT=NM
A=0.36049+-0.00012
C=1.74241+-0.00065
k1=0.0100000
B1=0.00500000
GrainSize(1,1,1)=84.1811
GEWICHT=SPHAR2, MeanValue(GEWICHT)=0.00394162
Atomic positions for phase CoCl2166icsd443980
---------------------------------------------
  3     0.0000  0.0000  0.0000     E=(CO+2(1.0000))
  6     0.0000  0.0000  0.2558     E=(CL-1(1.0000))

File: data/026_Li1.4Zn0.8Ta0.2Cl4/manual_refinement.lst
Rietveld refinement to file(s) pattern.xy
BGMN version 4.2.23, 8282 measured points, 340 peaks, 49 parameters
Start: Thu Feb 26 14:52:24 2026; End: Thu Feb 26 14:52:29 2026
43 iteration steps

Rp=5.06%  Rpb=53.25%  R=5.69%  Rwp=6.54% Rexp=3.41%
Durbin-Watson d=0.64
1-rho=13.7%

Global parameters and GOALs
****************************
QLiCl225icsd269090=0.0899+-0.0027
QLi2ZnCl462icsd732222=0.9101+-0.0027
EPS2=0.000012+-0.000020

Local parameters and GOALs for phase LiCl225icsd269090
******************************************************
SpacegroupNo=225
HermannMauguin=F4/m-32/m
XrayDensity=2.046
Rphase=7.95%
UNIT=NM
A=0.516265+-0.000049
k1=0.0100000
B1=0.00500000
GrainSize(1,1,1)=84.1811
GEWICHT=SPHAR4, MeanValue(GEWICHT)=0.00452586
Atomic positions for phase LiCl225icsd269090
---------------------------------------------
  4     0.0000  0.0000  0.0000     E=(LI+1(1.0000))
  4     0.5000  0.5000  0.5000     E=(CL-1(1.0000))

Local parameters and GOALs for phase Li2ZnCl462icsd732222
******************************************************
SpacegroupNo=62
HermannMauguin=P2_1/n2_1/m2_1/a
XrayDensity=2.525
Rphase=8.34%
UNIT=NM
A=1.278895+-0.000075
B=0.743201+-0.000050
C=0.611790+-0.000039
k1=0.0100000
B1=0.00500000
GrainSize(1,1,1)=84.1811
GEWICHT=SPHAR4, MeanValue(GEWICHT)=0.0458342
Atomic positions for phase Li2ZnCl462icsd732222
---------------------------------------------
  4     0.0000  0.0000  0.0000     E=(LI+1(1.0000))
  4     0.7692  0.2500  0.5136     E=(LI+1(1.0000))
  4     0.5902  0.2500  0.0826     E=(ZN+2(1.0000))
  4     0.5916  0.2500  0.7172     E=(CL-1(1.0000))
  4     0.9271  0.2500  0.2577     E=(CL-1(1.0000))
  8     0.6672  0.0067  0.2478     E=(CL-1(1.0000))

File: data/027_Li1.4Mg0.8Ta0.2Cl4/manual_refinement.lst
Rietveld refinement to file(s) pattern.xy
BGMN version 4.2.23, 8282 measured points, 54 peaks, 47 parameters
Start: Thu Feb 26 14:51:30 2026; End: Thu Feb 26 14:51:31 2026
31 iteration steps

Rp=9.52%  Rpb=44.78%  R=17.83%  Rwp=13.77% Rexp=3.15%
Durbin-Watson d=0.12
1-rho=10.2%

Global parameters and GOALs
****************************
Qspinel=0.8209+-0.0029
QLiCl225icsd269090=0.1791+-0.0029
EPS2=-0.000672+-0.000021

Local parameters and GOALs for phase spinel
******************************************************
SpacegroupNo=227
HermannMauguin=F4_1/d-32/m
XrayDensity=2.430
Rphase=19.90%
UNIT=NM
A=1.042310+-0.000046
k1=0
B1=0.01251+-0.00020
GrainSize(1,1,1)=33.92+-0.55
GEWICHT=SPHAR4, MeanValue(GEWICHT)=0.187132
Atomic positions for phase spinel
---------------------------------------------
 16     0.6250  0.6250  0.6250     E=(LI(0.1400))
  8     0.5000  0.5000  0.5000     E=(LI(0.4200))
 16     0.1250  0.1250  0.1250     E=(LI(0.3500),MG(0.4000),TA(0.1000))
 32     0.8817  0.8817  0.8817     E=(CL(1.0000))

Local parameters and GOALs for phase LiCl225icsd269090
******************************************************
SpacegroupNo=225
HermannMauguin=F4/m-32/m
XrayDensity=2.064
Rphase=18.41%
UNIT=NM
A=0.514750+-0.000026
k1=0.0100000
B1=0.00500000
GrainSize(1,1,1)=84.1811
GEWICHT=SPHAR4, MeanValue(GEWICHT)=0.0408386
Atomic positions for phase LiCl225icsd269090
---------------------------------------------
  4     0.0000  0.0000  0.0000     E=(LI+1(1.0000))
  4     0.5000  0.5000  0.5000     E=(CL-1(1.0000))
