Repository: CederGroupHub/alab_gpss_public

# Data

This folder contains the raw experiment data produced by A-Lab GPSS.

## What is in this folder

- `dataset.json`: Consolidated dataset used by the agentic workflows.
- `NNN_<composition>/` directories: Per-sample experiment artifacts (for example, XRD patterns, EIS files, and refinement outputs).

## Contents of each sample folder

Each sample folder (`NNN_<composition>/`) contains the same core artifact types:

- `pattern.xrdml`
  - Raw XRD measurement file for that sample
- `eis_data.csv`
  - EIS measurement data table
- `manual_refinement.lst`
  - Result file of manual XRD refinement
- `manual_refinement.png`
  - Plot/image generated from manual refinement

File: data/028_Li2FeCl4/manual_refinement.lst
Rietveld refinement to file(s) pattern.xy
BGMN version 4.2.23, 8282 measured points, 45 peaks, 29 parameters
Start: Thu Feb 26 15:18:28 2026; End: Thu Feb 26 15:18:30 2026
25 iteration steps

Rp=3.44%  Rpb=50.01%  R=6.49%  Rwp=4.91% Rexp=1.93%
Durbin-Watson d=0.32
1-rho=7.33%

Global parameters and GOALs
****************************
Qspinel=1.00000
EPS2=-0.001707+-0.000032

Local parameters and GOALs for phase spinel
******************************************************
SpacegroupNo=227
HermannMauguin=F4_1/d-32/m
XrayDensity=2.511
Rphase=10.79%
UNIT=NM
A=1.038222+-0.000084
k1=0.0100000
B1=0.02014+-0.00020
GrainSize(1,1,1)=20.90+-0.21
GEWICHT=SPHAR4, MeanValue(GEWICHT)=0.185211
Atomic positions for phase spinel
---------------------------------------------
 16     0.6250  0.6250  0.6250     E=(LI(0.2000))
  8     0.5000  0.5000  0.5000     E=(LI(0.6000))
 16     0.1250  0.1250  0.1250     E=(LI(0.5000),FE(0.5000))
 32     0.8817  0.8817  0.8817     E=(CL(1.0000))

File: data/029_Li2MnCl4/manual_refinement.lst
Rietveld refinement to file(s) pattern.xy
BGMN version 4.2.23, 8282 measured points, 54 peaks, 47 parameters
Start: Thu Feb 26 15:18:40 2026; End: Thu Feb 26 15:18:42 2026
26 iteration steps

Rp=4.50%  Rpb=39.76%  R=8.14%  Rwp=5.90% Rexp=2.54%
Durbin-Watson d=0.38
1-rho=4.88%

Global parameters and GOALs
****************************
Qspinel=0.8956+-0.0016
QLiCl225icsd269090=0.1044+-0.0016
EPS2=-0.000882+-0.000012

Local parameters and GOALs for phase spinel
******************************************************
SpacegroupNo=227
HermannMauguin=F4_1/d-32/m
XrayDensity=2.416
Rphase=7.99%
UNIT=NM
A=1.050150+-0.000029
k1=0
B1=0.00821+-0.00010
GrainSize(1,1,1)=51.71+-0.65
GEWICHT=SPHAR4, MeanValue(GEWICHT)=0.155651
Atomic positions for phase spinel
---------------------------------------------
 16     0.6250  0.6250  0.6250     E=(LI(0.2000))
  8     0.5000  0.5000  0.5000     E=(LI(0.6000))
 16     0.1250  0.1250  0.1250     E=(LI(0.5000),MN(0.5000))
 32     0.8817  0.8817  0.8817     E=(CL(1.0000))

Local parameters and GOALs for phase LiCl225icsd269090
******************************************************
SpacegroupNo=225
HermannMauguin=F4/m-32/m
XrayDensity=2.064
Rphase=6.89%
UNIT=NM
A=0.514744+-0.000027
k1=0.0100000
B1=0.00500000
GrainSize(1,1,1)=84.1811
GEWICHT=SPHAR4, MeanValue(GEWICHT)=0.0181515
Atomic positions for phase LiCl225icsd269090
---------------------------------------------
  4     0.0000  0.0000  0.0000     E=(LI+1(1.0000))
  4     0.5000  0.5000  0.5000     E=(CL-1(1.0000))

File: data/030_Li1.65Mn0.95V0.15Cl4/manual_refinement.lst
Rietveld refinement to file(s) pattern.xy
BGMN version 4.2.23, 8282 measured points, 45 peaks, 29 parameters
Start: Thu Feb 26 15:02:19 2026; End: Thu Feb 26 15:02:20 2026
24 iteration steps

Rp=3.18%  Rpb=28.40%  R=4.36%  Rwp=3.93% Rexp=2.59%
Durbin-Watson d=0.89
1-rho=1.82%

Global parameters and GOALs
****************************
Qspinel=1.00000
EPS2=-0.0013934+-0.0000060

Local parameters and GOALs for phase spinel
******************************************************
SpacegroupNo=227
HermannMauguin=F4_1/d-32/m
XrayDensity=2.457
Rphase=5.06%
UNIT=NM
A=1.048333+-0.000014
k1=0.0100000
B1=0.006670+-0.000053
GrainSize(1,1,1)=63.11+-0.51
GEWICHT=SPHAR4, MeanValue(GEWICHT)=0.174404
Atomic positions for phase spinel
---------------------------------------------
 16     0.6250  0.6250  0.6250     E=(LI(0.1650))
  8     0.5000  0.5000  0.5000     E=(LI(0.4950))
 16     0.1250  0.1250  0.1250     E=(LI(0.4125),MN(0.4750),V(0.0750))
 32     0.8817  0.8817  0.8817     E=(CL(1.0000))

File: data/031_Li2Fe0.8Ni0.2Cl4/manual_refinement.lst
Rietveld refinement to file(s) pattern.xy
BGMN version 4.2.23, 8282 measured points, 145 peaks, 49 parameters
Start: Thu Feb 26 15:18:19 2026; End: Thu Feb 26 15:18:27 2026
111 iteration steps

Rp=2.80%  Rpb=44.87%  R=4.26%  Rwp=3.90% Rexp=1.93%
Durbin-Watson d=0.50
1-rho=6.97%

Global parameters and GOALs
****************************
Qspinel=0.9038+-0.0065
QLi366Fe217Cl865icsd73950None=0.0962+-0.0065
EPS2=-0.005147+-0.000025

Local parameters and GOALs for phase spinel
******************************************************
SpacegroupNo=227
HermannMauguin=F4_1/d-32/m
XrayDensity=2.537
Rphase=6.34%
UNIT=NM
A=1.03555+-0.00013
k1=0
B1=0.04279+-0.00073
GrainSize(1,1,1)=9.92+-0.17
GEWICHT=SPHAR4, MeanValue(GEWICHT)=0.131758
Atomic positions for phase spinel
---------------------------------------------
 16     0.6250  0.6250  0.6250     E=(LI(0.2000))
  8     0.5000  0.5000  0.5000     E=(LI(0.6000))
 16     0.1250  0.1250  0.1250     E=(LI(0.5000),FE(0.4000),NI(0.1000))
 32     0.8817  0.8817  0.8817     E=(CL(1.0000))

Local parameters and GOALs for phase Li366Fe217Cl865icsd73950None
******************************************************
SpacegroupNo=65
HermannMauguin=C2/m2/m2/m
XrayDensity=2.516
Rphase=5.71%
UNIT=NM
A=0.73413+-0.00010
B=1.04790+-0.00012
C=0.369028+-0.000047
k1=0.0100000
B1=0.00500000
GrainSize(1,1,1)=84.1811
GEWICHT=SPHAR4, MeanValue(GEWICHT)=0.0140265
Atomic positions for phase Li366Fe217Cl865icsd73950None
---------------------------------------------
  4     0.2500  0.2500  0.5000     E=(LI+1(0.9150),FE+2(0.0425))
  2     0.0000  0.0000  0.0000     E=(FE+2(1.0000))
  4     0.2345  0.0000  0.5000     E=(CL-1(1.0000))
  4     0.0000  0.7623  0.0000     E=(CL-1(1.0000))

File: data/032_Li2Fe0.8Mn0.2Cl4/manual_refinement.lst
Rietveld refinement to file(s) pattern.xy
BGMN version 4.2.23, 8282 measured points, 45 peaks, 29 parameters
Start: Thu Feb 26 15:18:17 2026; End: Thu Feb 26 15:18:19 2026
25 iteration steps

Rp=2.81%  Rpb=42.80%  R=4.10%  Rwp=3.78% Rexp=2.07%
Durbin-Watson d=0.62
1-rho=7.03%

Global parameters and GOALs
****************************
Qspinel=1.00000
EPS2=-0.004546+-0.000047

Local parameters and GOALs for phase spinel
******************************************************
SpacegroupNo=227
HermannMauguin=F4_1/d-32/m
XrayDensity=2.478
Rphase=5.63%
UNIT=NM
A=1.04255+-0.00013
k1=0.0100000
B1=0.03592+-0.00030
GrainSize(1,1,1)=11.718+-0.099
GEWICHT=SPHAR4, MeanValue(GEWICHT)=0.158294
Atomic positions for phase spinel
---------------------------------------------
 16     0.6250  0.6250  0.6250     E=(LI(0.2000))
  8     0.5000  0.5000  0.5000     E=(LI(0.6000))
 16     0.1250  0.1250  0.1250     E=(LI(0.5000),MN(0.1000),FE(0.4000))
 32     0.8817  0.8817  0.8817     E=(CL(1.0000))

File: data/033_Li1.4Fe0.8Nb0.2Cl4/manual_refinement.lst
Rietveld refinement to file(s) pattern.xy
BGMN version 4.2.23, 8282 measured points, 45 peaks, 29 parameters
Start: Thu Feb 26 17:01:55 2026; End: Thu Feb 26 17:01:56 2026
21 iteration steps

Rp=2.83%  Rpb=52.39%  R=3.74%  Rwp=3.64% Rexp=2.30%
Durbin-Watson d=0.82
1-rho=8.01%

Global parameters and GOALs
****************************
Qspinel=1.00000
EPS2=-0.001353+-0.000031

Local parameters and GOALs for phase spinel
******************************************************
SpacegroupNo=227
HermannMauguin=F4_1/d-32/m
XrayDensity=2.552
Rphase=5.23%
UNIT=NM
A=1.037909+-0.000081
k1=0.0100000
B1=0.02068+-0.00021
GrainSize(1,1,1)=20.35+-0.20
GEWICHT=SPHAR4, MeanValue(GEWICHT)=0.0874880
Atomic positions for phase spinel
---------------------------------------------
 16     0.6250  0.6250  0.6250     E=(LI(0.1400))
  8     0.5000  0.5000  0.5000     E=(LI(0.4200))
 16     0.1250  0.1250  0.1250     E=(LI(0.3500),NB(0.1000),FE(0.4000))
 32     0.8817  0.8817  0.8817     E=(CL(1.0000))

File: data/034_Li1.4Fe0.8Ta0.2Cl4/manual_refinement.lst
Rietveld refinement to file(s) pattern.xy
BGMN version 4.2.23, 8282 measured points, 54 peaks, 47 parameters
Start: Thu Feb 26 14:50:06 2026; End: Thu Feb 26 14:50:08 2026
25 iteration steps

Rp=2.49%  Rpb=39.97%  R=3.48%  Rwp=3.18% Rexp=1.96%
Durbin-Watson d=0.80
1-rho=3.58%

Global parameters and GOALs
****************************
Qspinel=0.8679+-0.0030
QLiCl225icsd269090=0.1321+-0.0030
EPS2=-0.001173+-0.000017

Local parameters and GOALs for phase spinel
******************************************************
SpacegroupNo=227
HermannMauguin=F4_1/d-32/m
XrayDensity=2.764
Rphase=4.75%
UNIT=NM
A=1.037514+-0.000047
k1=0.0100000
B1=0.01746+-0.00016
GrainSize(1,1,1)=24.10+-0.22
GEWICHT=SPHAR4, MeanValue(GEWICHT)=0.130376
Atomic positions for phase spinel
---------------------------------------------
 16     0.6250  0.6250  0.6250     E=(LI(0.1400))
  8     0.5000  0.5000  0.5000     E=(LI(0.4200))
 16     0.1250  0.1250  0.1250     E=(LI(0.3500),TA(0.1000),FE(0.4000))
 32     0.8817  0.8817  0.8817     E=(CL(1.0000))

Local parameters and GOALs for phase LiCl225icsd269090
******************************************************
SpacegroupNo=225
HermannMauguin=F4/m-32/m
XrayDensity=2.003
Rphase=5.27%
UNIT=NM
A=0.519916+-0.000033
k1=0.0100000
B1=0.00500000
GrainSize(1,1,1)=84.1811
GEWICHT=SPHAR4, MeanValue(GEWICHT)=0.0198360
Atomic positions for phase LiCl225icsd269090
---------------------------------------------
  4     0.0000  0.0000  0.0000     E=(LI+1(1.0000))
  4     0.5000  0.5000  0.5000     E=(CL-1(1.0000))

File: data/035_Li1.4Fe0.8Ta0.2Cl4/manual_refinement.lst
Rietveld refinement to file(s) pattern.xy
BGMN version 4.2.23, 8282 measured points, 45 peaks, 29 parameters
Start: Thu Feb 26 17:02:13 2026; End: Thu Feb 26 17:02:15 2026
28 iteration steps

Rp=3.03%  Rpb=58.28%  R=4.79%  Rwp=4.33% Rexp=2.07%
Durbin-Watson d=0.47
1-rho=15.7%

Global parameters and GOALs
****************************
Qspinel=1.00000
EPS2=-0.002971+-0.000062

Local parameters and GOALs for phase spinel
******************************************************
SpacegroupNo=227
HermannMauguin=F4_1/d-32/m
XrayDensity=2.804
Rphase=7.34%
UNIT=NM
A=1.03263+-0.00016
k1=0.0100000
B1=0.03485+-0.00049
GrainSize(1,1,1)=12.08+-0.17
GEWICHT=SPHAR4, MeanValue(GEWICHT)=0.105090
Atomic positions for phase spinel
---------------------------------------------
 16     0.6250  0.6250  0.6250     E=(LI(0.1400))
  8     0.5000  0.5000  0.5000     E=(LI(0.4200))
 16     0.1250  0.1250  0.1250     E=(LI(0.3500),TA(0.1000),FE(0.4000))
 32     0.8817  0.8817  0.8817     E=(CL(1.0000))

File: data/036_Li1.5Fe0.5V0.5Cl4/manual_refinement.lst
Rietveld refinement to file(s) pattern.xy
BGMN version 4.2.23, 8282 measured points, 145 peaks, 49 parameters
Start: Thu Feb 26 14:55:03 2026; End: Thu Feb 26 14:55:09 2026
70 iteration steps

Rp=4.44%  Rpb=41.97%  R=7.33%  Rwp=6.08% Rexp=2.53%
Durbin-Watson d=0.36
1-rho=6.80%

Global parameters and GOALs
****************************
Qspinel=0.8673+-0.0064
QLi366Fe217Cl865icsd73950None=0.1327+-0.0064
EPS2=-0.005215+-0.000022

Local parameters and GOALs for phase spinel
******************************************************
SpacegroupNo=227
HermannMauguin=F4_1/d-32/m
XrayDensity=2.481
Rphase=8.03%
UNIT=NM
A=1.032563+-0.000076
k1=0.0100000
B1=0.02935+-0.00033
GrainSize(1,1,1)=14.34+-0.16
GEWICHT=SPHAR4, MeanValue(GEWICHT)=0.138060
Atomic positions for phase spinel
---------------------------------------------
 16     0.6250  0.6250  0.6250     E=(LI(0.1500))
  8     0.5000  0.5000  0.5000     E=(LI(0.4500))
 16     0.1250  0.1250  0.1250     E=(LI(0.3750),V(0.2500),FE(0.2500))
 32     0.8817  0.8817  0.8817     E=(CL(1.0000))

Local parameters and GOALs for phase Li366Fe217Cl865icsd73950None
******************************************************
SpacegroupNo=65
HermannMauguin=C2/m2/m2/m
XrayDensity=2.532
Rphase=9.36%
UNIT=NM
A=0.73390+-0.00021
B=1.04077+-0.00047
C=0.36937+-0.00010
k1=0.0100000
B1=0.00500000
GrainSize(1,1,1)=84.1811
GEWICHT=SPHAR4, MeanValue(GEWICHT)=0.0211210
Atomic positions for phase Li366Fe217Cl865icsd73950None
---------------------------------------------
  4     0.2500  0.2500  0.5000     E=(LI+1(0.9150),FE+2(0.0425))
  2     0.0000  0.0000  0.0000     E=(FE+2(1.0000))
  4     0.2345  0.0000  0.5000     E=(CL-1(1.0000))
  4     0.0000  0.7623  0.0000     E=(CL-1(1.0000))

File: data/037_Li1.5Mn0.5V0.5Cl4/manual_refinement.lst
Rietveld refinement to file(s) pattern.xy
BGMN version 4.2.23, 8282 measured points, 93 peaks, 47 parameters
Start: Thu Feb 26 14:58:37 2026; End: Thu Feb 26 14:58:39 2026
28 iteration steps

Rp=4.23%  Rpb=34.30%  R=5.47%  Rwp=5.59% Rexp=2.84%
Durbin-Watson d=0.55
1-rho=4.10%

Global parameters and GOALs
****************************
QLi6VCl8225icsd1008340=0.0901+-0.0020
Qspinel=0.9099+-0.0020
EPS2=-0.000730+-0.000020

Local parameters and GOALs for phase Li6VCl8225icsd1008340
******************************************************
SpacegroupNo=225
HermannMauguin=F4/m-32/m
XrayDensity=2.282
Rphase=6.03%
UNIT=NM
A=1.030686+-0.000061
k1=0.0100000
B1=0.00500000
GrainSize(1,1,1)=84.1811
GEWICHT=SPHAR4, MeanValue(GEWICHT)=0.0142752
Atomic positions for phase Li6VCl8225icsd1008340
---------------------------------------------
 24     0.0000  0.2500  0.2500     E=(LI+1(1.0000))
  4     0.0000  0.0000  0.0000     E=(V+2(1.0000))
  8     0.2500  0.2500  0.2500     E=(CL-1(1.0000))
 24     0.2450  0.0000  0.0000     E=(CL-1(1.0000))

Local parameters and GOALs for phase spinel
******************************************************
SpacegroupNo=227
HermannMauguin=F4_1/d-32/m
XrayDensity=2.413
Rphase=7.35%
UNIT=NM
A=1.041378+-0.000049
k1=0
B1=0.01955+-0.00016
GrainSize(1,1,1)=21.71+-0.18
GEWICHT=SPHAR4, MeanValue(GEWICHT)=0.144134
Atomic positions for phase spinel
---------------------------------------------
 16     0.6250  0.6250  0.6250     E=(LI(0.1500))
  8     0.5000  0.5000  0.5000     E=(LI(0.4500))
 16     0.1250  0.1250  0.1250     E=(LI(0.3750),MN(0.2500),V(0.2500))
 32     0.8817  0.8817  0.8817     E=(CL(1.0000))

File: data/038_Li1.5Co0.5V0.5Cl4/manual_refinement.lst
Rietveld refinement to file(s) pattern.xy
BGMN version 4.2.23, 8282 measured points, 142 peaks, 40 parameters
Start: Thu Feb 26 14:53:51 2026; End: Thu Feb 26 14:53:57 2026
73 iteration steps

Rp=3.51%  Rpb=63.26%  R=4.75%  Rwp=4.51% Rexp=2.59%
Durbin-Watson d=0.69
1-rho=16.6%

Global parameters and GOALs
****************************
Qspinel=0.8259+-0.0068
QLi2CoCl465icsd7322718=0.1741+-0.0068
EPS2=-0.003446+-0.000044

Local parameters and GOALs for phase spinel
******************************************************
SpacegroupNo=227
HermannMauguin=F4_1/d-32/m
XrayDensity=2.525
Rphase=5.89%
UNIT=NM
A=1.02903+-0.00019
k1=0.0100000
B1=0.04442+-0.00089
GrainSize(1,1,1)=9.48+-0.19
GEWICHT=SPHAR4, MeanValue(GEWICHT)=0.0542696
Atomic positions for phase spinel
---------------------------------------------
 16     0.6250  0.6250  0.6250     E=(LI(0.1500))
  8     0.5000  0.5000  0.5000     E=(LI(0.4500))
 16     0.1250  0.1250  0.1250     E=(LI(0.3750),V(0.2500),CO(0.2500))
 32     0.8817  0.8817  0.8817     E=(CL(1.0000))

Local parameters and GOALs for phase Li2CoCl465icsd7322718
******************************************************
SpacegroupNo=65
HermannMauguin=C2/m2/m2/m
XrayDensity=2.571
Rphase=6.33%
UNIT=NM
A=0.73968+-0.00016
B=1.04153+-0.00015
C=0.35984+-0.00017
k1=0.0100000
B1=0.00500000
GrainSize(1,1,1)=84.1811
GEWICHT=SPHAR2, MeanValue(GEWICHT)=0.0114410
Atomic positions for phase Li2CoCl465icsd7322718
---------------------------------------------
  4     0.2500  0.2500  0.5000     E=(LI+1(1.0000))
  2     0.0000  0.0000  0.0000     E=(CO+2(1.0000))
  4     0.2331  0.0000  0.5000     E=(CL-1(1.0000))
  4     0.0000  0.7600  0.0000     E=(CL-1(1.0000))

File: data/039_Li1.5Mg0.5V0.5Cl4/manual_refinement.lst
Rietveld refinement to file(s) pattern.xy
BGMN version 4.2.23, 8282 measured points, 216 peaks, 76 parameters
Start: Thu Feb 26 14:56:40 2026; End: Thu Feb 26 14:56:45 2026
57 iteration steps

Rp=6.54%  Rpb=32.08%  R=8.92%  Rwp=8.76% Rexp=3.26%
Durbin-Watson d=0.32
1-rho=4.30%

Global parameters and GOALs
****************************
QVCl3=0.0415+-0.0011
Qspinel=0.7256+-0.0029
QLiCl225icsd269090=0.1707+-0.0022
QMgCl2166icsd261570=0.0622+-0.0017
EPS2=-0.000998+-0.000017

Local parameters and GOALs for phase VCl3
******************************************************
SpacegroupNo=148
HermannMauguin=R-3
XrayDensity=2.816
Rphase=10.52%
UNIT=NM
A=0.606541+-0.000049
C=1.7467+-0.0013
k1=0.0100000
B1=0.00500000
GrainSize(1,1,1)=84.1811
GEWICHT=SPHAR2, MeanValue(GEWICHT)=0.00873205
Atomic positions for phase VCl3
---------------------------------------------
  6     0.0000  0.0000  0.3333     E=(V+3(1.0000))
 18     0.3333  0.3333  0.2553     E=(CL-1(1.0000))

Local parameters and GOALs for phase spinel
******************************************************
SpacegroupNo=227
HermannMauguin=F4_1/d-32/m
XrayDensity=2.246
Rphase=13.73%
UNIT=NM
A=1.039306+-0.000037
k1=0.0100000
B1=0.01584+-0.00017
GrainSize(1,1,1)=26.57+-0.29
GEWICHT=SPHAR4, MeanValue(GEWICHT)=0.152585
Atomic positions for phase spinel
---------------------------------------------
 16     0.6250  0.6250  0.6250     E=(LI(0.1500))
  8     0.5000  0.5000  0.5000     E=(LI(0.4500))
 16     0.1250  0.1250  0.1250     E=(LI(0.3750),MG(0.2500),V(0.2500))
 32     0.8817  0.8817  0.8817     E=(CL(1.0000))

Local parameters and GOALs for phase LiCl225icsd269090
******************************************************
SpacegroupNo=225
HermannMauguin=F4/m-32/m
XrayDensity=2.062
Rphase=11.87%
UNIT=NM
A=0.514973+-0.000019
k1=0.0100000
B1=0.00500000
GrainSize(1,1,1)=84.1811
GEWICHT=SPHAR4, MeanValue(GEWICHT)=0.0358989
Atomic positions for phase LiCl225icsd269090
---------------------------------------------
  4     0.0000  0.0000  0.0000     E=(LI+1(1.0000))
  4     0.5000  0.5000  0.5000     E=(CL-1(1.0000))

Local parameters and GOALs for phase MgCl2166icsd261570
******************************************************
SpacegroupNo=166
HermannMauguin=R-32/m
XrayDensity=2.369
Rphase=10.95%
UNIT=NM
A=0.362536+-0.000028
C=1.75922+-0.00027
k1=0.0100000
B1=0.00500000
GrainSize(1,1,1)=84.1811
GEWICHT=SPHAR4, MeanValue(GEWICHT)=0.0130729
Atomic positions for phase MgCl2166icsd261570
---------------------------------------------
  3     0.0000  0.0000  0.0000     E=(MG+2(1.0000))
  6     0.0000  0.0000  0.2730     E=(CL-1(1.0000))

File: data/040_Li1.5Fe0.5Cr0.5Cl4/manual_refinement.lst
Rietveld refinement to file(s) pattern.xy
BGMN version 4.2.23, 8282 measured points, 238 peaks, 41 parameters
Start: Thu Feb 26 14:54:51 2026; End: Thu Feb 26 14:54:57 2026
62 iteration steps

Rp=3.17%  Rpb=41.57%  R=4.48%  Rwp=4.20% Rexp=2.23%
Durbin-Watson d=0.58
1-rho=5.56%

Global parameters and GOALs
****************************
QCrCl3=0.0729+-0.0019
Qspinel=0.9271+-0.0019
EPS2=-0.003411+-0.000025

Local parameters and GOALs for phase CrCl3
******************************************************
SpacegroupNo=12
HermannMauguin=C12/m1
XrayDensity=2.913
Rphase=6.05%
UNIT=NM
A=0.60050+-0.00030
B=1.03687+-0.00044
C=0.611153+-0.000099
BETA=108.437+-0.019
k1=0.0100000
B1=0.00500000
GrainSize(1,1,1)=84.1811
GEWICHT=SPHAR2, MeanValue(GEWICHT)=0.0109741
Atomic positions for phase CrCl3
---------------------------------------------
  4     0.0000  0.1667  0.0000     E=(CR+3(1.0000))
  4     0.7795  0.0000  0.7684     E=(CL-1(1.0000))
  8     0.2488  0.8231  0.7711     E=(CL-1(1.0000))

Local parameters and GOALs for phase spinel
******************************************************
SpacegroupNo=227
HermannMauguin=F4_1/d-32/m
XrayDensity=2.486
Rphase=6.48%
UNIT=NM
A=1.032702+-0.000066
k1=0.0100000
B1=0.02218+-0.00018
GrainSize(1,1,1)=18.98+-0.16
GEWICHT=SPHAR4, MeanValue(GEWICHT)=0.139603
Atomic positions for phase spinel
---------------------------------------------
 16     0.6250  0.6250  0.6250     E=(LI(0.1500))
  8     0.5000  0.5000  0.5000     E=(LI(0.4500))
 16     0.1250  0.1250  0.1250     E=(LI(0.3750),CR(0.2500),FE(0.2500))
 32     0.8817  0.8817  0.8817     E=(CL(1.0000))

File: data/041_Li1.5Mn0.5Cr0.5Cl4/manual_refinement.lst
Rietveld refinement to file(s) pattern.xy
BGMN version 4.2.23, 8282 measured points, 349 peaks, 59 parameters
Start: Thu Feb 26 14:58:12 2026; End: Thu Feb 26 14:58:21 2026
79 iteration steps

Rp=4.82%  Rpb=39.29%  R=7.16%  Rwp=6.57% Rexp=2.68%
Durbin-Watson d=0.36
1-rho=6.02%

Global parameters and GOALs
****************************
QLi5CrCl865icsd677420=0.2901+-0.0068
Qspinel=0.699+-0.015
QCrCl3148icsd220810=0.011+-0.021
EPS2=-0.001607+-0.000017

Local parameters and GOALs for phase Li5CrCl865icsd677420
******************************************************
SpacegroupNo=65
HermannMauguin=C2/m2/m2/m
XrayDensity=2.234
Rphase=7.64%
UNIT=NM
A=0.727520+-0.000056
B=1.029191+-0.000069
C=0.73509+-0.00013
k1=0.0100000
B1=0.00500000
GrainSize(1,1,1)=84.1811
GEWICHT=SPHAR4, MeanValue(GEWICHT)=0.0408601
Atomic positions for phase Li5CrCl865icsd677420
---------------------------------------------
  8     0.2500  0.2500  0.2340     E=(LI+1(1.0000))
  2     0.5000  0.0000  0.0000     E=(LI+1(1.0000))
  2     0.5000  0.0000  0.5000     E=(CR+3(1.0000))
  8     0.7302  0.0000  0.7291     E=(CL-1(1.0000))
  4     0.0000  0.2686  0.5000     E=(CL-1(1.0000))
  4     0.0000  0.2516  0.0000     E=(CL-1(1.0000))

Local parameters and GOALs for phase spinel
******************************************************
SpacegroupNo=227
HermannMauguin=F4_1/d-32/m
XrayDensity=2.371
Rphase=8.54%
UNIT=NM
A=1.048406+-0.000052
k1=0.0100000
B1=0.01693+-0.00023
GrainSize(1,1,1)=24.86+-0.34
GEWICHT=SPHAR4, MeanValue(GEWICHT)=0.0984146
Atomic positions for phase spinel
---------------------------------------------
 16     0.6250  0.6250  0.6250     E=(LI(0.1500))
  8     0.5000  0.5000  0.5000     E=(LI(0.4500))
 16     0.1250  0.1250  0.1250     E=(LI(0.3750),MN(0.2500),CR(0.2500))
 32     0.8817  0.8817  0.8817     E=(CL(1.0000))

Local parameters and GOALs for phase CrCl3148icsd220810
******************************************************
SpacegroupNo=148
HermannMauguin=R-3
XrayDensity=3.001
Rphase=11.53%
UNIT=NM
A=0.590+-0.069
C=1.74204+-0.00017
k1=0.0100000
B1=0.00500000
GrainSize(1,1,1)=84.1811
GEWICHT=SPHAR2, MeanValue(GEWICHT)=0.00157848
Atomic positions for phase CrCl3148icsd220810
---------------------------------------------
  6     0.0000  0.0000  0.3323     E=(CR+3(1.0000))
 18     0.3249  0.9840  0.2576     E=(CL-1(1.0000))

File: data/042_Li1.5Co0.5Cr0.5Cl4/manual_refinement.lst
Rietveld refinement to file(s) pattern.xy
BGMN version 4.2.23, 8282 measured points, 45 peaks, 29 parameters
Start: Thu Feb 26 14:53:20 2026; End: Thu Feb 26 14:53:21 2026
22 iteration steps

Rp=3.23%  Rpb=64.09%  R=5.86%  Rwp=4.75% Rexp=2.01%
Durbin-Watson d=0.37
1-rho=16.0%

Global parameters and GOALs
****************************
Qspinel=1.00000
EPS2=-0.003827+-0.000053

Local parameters and GOALs for phase spinel
******************************************************
SpacegroupNo=227
HermannMauguin=F4_1/d-32/m
XrayDensity=2.532
Rphase=8.04%
UNIT=NM
A=1.02896+-0.00014
k1=0.0100000
B1=0.02242+-0.00034
GrainSize(1,1,1)=18.77+-0.28
GEWICHT=SPHAR4, MeanValue(GEWICHT)=0.103891
Atomic positions for phase spinel
---------------------------------------------
 16     0.6250  0.6250  0.6250     E=(LI(0.1500))
  8     0.5000  0.5000  0.5000     E=(LI(0.4500))
 16     0.1250  0.1250  0.1250     E=(LI(0.3750),CR(0.2500),CO(0.2500))
 32     0.8817  0.8817  0.8817     E=(CL(1.0000))

File: data/043_Li1.5Mg0.5Cr0.5Cl4/manual_refinement.lst
Rietveld refinement to file(s) pattern.xy
BGMN version 4.2.23, 8282 measured points, 45 peaks, 29 parameters
Start: Thu Feb 26 17:04:04 2026; End: Thu Feb 26 17:04:06 2026
44 iteration steps

Rp=13.42%  Rpb=56.77%  R=25.76%  Rwp=18.76% Rexp=3.20%
Durbin-Watson d=0.07
1-rho=20.0%

Global parameters and GOALs
****************************
Qspinel=1.00000
EPS2=-0.002420+-0.000075

Local parameters and GOALs for phase spinel
******************************************************
SpacegroupNo=227
HermannMauguin=F4_1/d-32/m
XrayDensity=2.311
Rphase=24.42%
UNIT=NM
A=1.03048+-0.00016
k1=0.0100000
B1=0.03401+-0.00052
GrainSize(1,1,1)=12.38+-0.19
GEWICHT=SPHAR4, MeanValue(GEWICHT)=0.224460
Atomic positions for phase spinel
---------------------------------------------
 16     0.6250  0.6250  0.6250     E=(LI(0.1500))
  8     0.5000  0.5000  0.5000     E=(LI(0.4500))
 16     0.1250  0.1250  0.1250     E=(LI(0.3750),MG(0.2500),CR(0.2500))
 32     0.8817  0.8817  0.8817     E=(CL(1.0000))

File: data/044_Li1.5Fe0.5Y0.5Cl4/manual_refinement.lst
Rietveld refinement to file(s) pattern.xy
BGMN version 4.2.23, 8282 measured points, 404 peaks, 71 parameters
Start: Thu Feb 26 14:55:34 2026; End: Thu Feb 26 14:55:38 2026
29 iteration steps

Rp=3.82%  Rpb=38.65%  R=5.85%  Rwp=5.11% Rexp=2.22%
Durbin-Watson d=0.44
1-rho=6.49%

Global parameters and GOALs
****************************
QFeCl2166icsd278100=0.0687+-0.0021
Qspinel=0.3050+-0.0040
QLi3YCl6164icsd29968None=0.6168+-0.0035
QLi6FeCl8225icsd7321731=0.0095+-0.0024
EPS2=-0.002190+-0.000012

Local parameters and GOALs for phase FeCl2166icsd278100
******************************************************
SpacegroupNo=166
HermannMauguin=R-32/m
XrayDensity=3.190
Rphase=5.01%
UNIT=NM
A=0.360783+-0.000044
C=1.75601+-0.00028
k1=0.0100000
B1=0.00500000
GrainSize(1,1,1)=84.1811
GEWICHT=SPHAR4, MeanValue(GEWICHT)=0.0114036
Atomic positions for phase FeCl2166icsd278100
---------------------------------------------
  3     0.0000  0.0000  0.0000     E=(FE+2(1.0000))
  6     0.0000  0.0000  0.2500     E=(CL-1(1.0000))

Local parameters and GOALs for phase spinel
******************************************************
SpacegroupNo=227
HermannMauguin=F4_1/d-32/m
XrayDensity=2.677
Rphase=5.83%
UNIT=NM
A=1.036807+-0.000075
k1=0
B1=0.01778+-0.00055
GrainSize(1,1,1)=23.87+-0.73
GEWICHT=SPHAR4, MeanValue(GEWICHT)=0.0506149
Atomic positions for phase spinel
---------------------------------------------
 16     0.6250  0.6250  0.6250     E=(LI(0.1500))
  8     0.5000  0.5000  0.5000     E=(LI(0.4500))
 16     0.1250  0.1250  0.1250     E=(LI(0.3750),Y(0.2500),FE(0.2500))
 32     0.8817  0.8817  0.8817     E=(CL(1.0000))

Local parameters and GOALs for phase Li3YCl6164icsd29968None
******************************************************
SpacegroupNo=164
HermannMauguin=P-32/m1
XrayDensity=2.449
Rphase=7.14%
UNIT=NM
A=1.120223+-0.000040
C=0.603529+-0.000027
k1=0.0100000
B1=0.00500000
GrainSize(1,1,1)=84.1811
GEWICHT=SPHAR4, MeanValue(GEWICHT)=0.102344
Atomic positions for phase Li3YCl6164icsd29968None
---------------------------------------------
  6     0.3422  0.0000  0.0000     E=(LI+1(0.6707))
  6     0.3237  0.0000  0.5000     E=(LI+1(0.8293))
  1     0.0000  0.0000  0.0000     E=(Y+3(1.0000))
  2     0.3333  0.6667  0.0026     E=(Y+3(0.4341))
  2     0.3333  0.6667  0.5026     E=(Y+3(0.5659))
  6     0.8870 -0.8870  0.2352     E=(CL-1(1.0000))
  6     0.7796 -0.7796  0.7386     E=(CL-1(1.0000))
  6     0.5535 -0.5535  0.2478     E=(CL-1(1.0000))

Local parameters and GOALs for phase Li6FeCl8225icsd7321731
******************************************************
SpacegroupNo=225
HermannMauguin=F4/m-32/m
XrayDensity=2.264
Rphase=5.37%
UNIT=NM
A=1.03790+-0.00016
k1=UNDEF
B1=0
GrainSize(1,1,1)=ERROR
GEWICHT=0.00157+-0.00039
Atomic positions for phase Li6FeCl8225icsd7321731
---------------------------------------------
 24     0.0000  0.2500  0.2500     E=(LI+1(1.0000))
  4     0.0000  0.0000  0.0000     E=(FE+2(1.0000))
  8     0.2500  0.2500  0.2500     E=(CL-1(1.0000))
 24     0.2410  0.0000  0.0000     E=(CL-1(1.0000))

File: data/045_Li1.5Mn0.5Y0.5Cl4/manual_refinement.lst
Rietveld refinement to file(s) pattern.xy
BGMN version 4.2.23, 8282 measured points, 313 peaks, 48 parameters
Start: Thu Feb 26 14:58:58 2026; End: Thu Feb 26 14:59:26 2026
247 iteration steps

Rp=5.16%  Rpb=66.87%  R=6.49%  Rwp=6.65% Rexp=3.31%
Durbin-Watson d=0.58
1-rho=21.7%

Global parameters and GOALs
****************************
QLi3YCl6164icsd29966None=0.3899+-0.0071
Qspinel=0.6101+-0.0071
EPS2=0.000193+-0.000031

Local parameters and GOALs for phase Li3YCl6164icsd29966None
******************************************************
SpacegroupNo=164
HermannMauguin=P-32/m1
XrayDensity=2.459
Rphase=11.04%
UNIT=NM
A=1.119933+-0.000100
C=0.601289+-0.000087
k1=0.0100000
B1=0.00500000
GrainSize(1,1,1)=84.1811
GEWICHT=SPHAR4, MeanValue(GEWICHT)=0.0163792
Atomic positions for phase Li3YCl6164icsd29966None
---------------------------------------------
  6     0.3410  0.0000  0.0000     E=(LI+1(0.6200))
  6     0.3253  0.0000  0.5000     E=(LI+1(0.8800))
  1     0.0000  0.0000  0.0000     E=(Y+3(1.0000))
  2     0.3333  0.6667  0.0010     E=(Y+3(0.4341))
  2     0.3333  0.6667  0.5015     E=(Y+3(0.5659))
  6     0.8865 -0.8865  0.2353     E=(CL-1(1.0000))
  6     0.7800 -0.7800  0.7415     E=(CL-1(1.0000))
  6     0.5530 -0.5530  0.2495     E=(CL-1(1.0000))

Local parameters and GOALs for phase spinel
******************************************************
SpacegroupNo=227
HermannMauguin=F4_1/d-32/m
XrayDensity=2.568
Rphase=7.28%
UNIT=NM
A=1.05055+-0.00011
k1=0
B1=0.01926+-0.00058
GrainSize(1,1,1)=22.04+-0.67
GEWICHT=SPHAR4, MeanValue(GEWICHT)=0.0256276
Atomic positions for phase spinel
---------------------------------------------
 16     0.6250  0.6250  0.6250     E=(LI(0.1500))
  8     0.5000  0.5000  0.5000     E=(LI(0.4500))
 16     0.1250  0.1250  0.1250     E=(LI(0.3750),Y(0.2500),MN(0.2500))
 32     0.8817  0.8817  0.8817     E=(CL(1.0000))

File: data/046_Li1.5Co0.5Y0.5Cl4/manual_refinement.lst
Rietveld refinement to file(s) pattern.xy
BGMN version 4.2.23, 8282 measured points, 310 peaks, 49 parameters
Start: Thu Feb 26 14:53:57 2026; End: Thu Feb 26 14:54:06 2026
59 iteration steps

Rp=4.06%  Rpb=64.24%  R=6.91%  Rwp=5.97% Rexp=2.03%
Durbin-Watson d=0.27
1-rho=17.1%

Global parameters and GOALs
****************************
QLi3YCl6164icsd29964None=0.7763+-0.0067
QCoCl2166icsd443980=0.2237+-0.0067
EPS2=-0.000377+-0.000022

Local parameters and GOALs for phase Li3YCl6164icsd29964None
******************************************************
SpacegroupNo=164
HermannMauguin=P-32/m1
XrayDensity=2.441
Rphase=10.98%
UNIT=NM
A=1.121509+-0.000081
C=0.604089+-0.000061
k1=0.0100000
B1=0.00500000
GrainSize(1,1,1)=84.1811
GEWICHT=SPHAR4, MeanValue(GEWICHT)=0.0608087
Atomic positions for phase Li3YCl6164icsd29964None
---------------------------------------------
  6     0.3206  0.0000  0.5000     E=(LI+1(0.6800))
  6     0.3404  0.0000  0.0000     E=(LI+1(0.8200))
  1     0.0000  0.0000  0.0000     E=(Y+3(1.0000))
  2     0.3333  0.6667  0.0102     E=(Y+3(0.2288))
  2     0.3333  0.6667  0.5044     E=(Y+3(0.7712))
  6     0.8866 -0.8866  0.2363     E=(CL-1(1.0000))
  6     0.7793 -0.7793  0.7314     E=(CL-1(1.0000))
  6     0.5533 -0.5533  0.2497     E=(CL-1(1.0000))

Local parameters and GOALs for phase CoCl2166icsd443980
******************************************************
SpacegroupNo=166
HermannMauguin=R-32/m
XrayDensity=3.426
Rphase=7.15%
UNIT=NM
A=0.356006+-0.000034
C=1.72001+-0.00029
k1=0.0100000
B1=0.00500000
GrainSize(1,1,1)=84.1811
GEWICHT=SPHAR4, MeanValue(GEWICHT)=0.0175231
Atomic positions for phase CoCl2166icsd443980
---------------------------------------------
  3     0.0000  0.0000  0.0000     E=(CO+2(1.0000))
  6     0.0000  0.0000  0.2558     E=(CL-1(1.0000))

File: data/047_Li1.5Mg0.5Y0.5Cl4/manual_refinement.lst
Rietveld refinement to file(s) pattern.xy
BGMN version 4.2.23, 8282 measured points, 313 peaks, 48 parameters
Start: Thu Feb 26 14:56:45 2026; End: Thu Feb 26 14:56:49 2026
32 iteration steps

Rp=5.04%  Rpb=37.01%  R=6.79%  Rwp=6.76% Rexp=2.80%
Durbin-Watson d=0.39
1-rho=5.83%

Global parameters and GOALs
****************************
Qspinel=0.4412+-0.0029
QLi3YCl6164icsd29962None=0.5588+-0.0029
EPS2=-0.001329+-0.000011

Local parameters and GOALs for phase spinel
******************************************************
SpacegroupNo=227
HermannMauguin=F4_1/d-32/m
XrayDensity=2.443
Rphase=10.07%
UNIT=NM
A=1.043326+-0.000037
k1=0.0100000
B1=0.01055+-0.00019
GrainSize(1,1,1)=39.90+-0.71
GEWICHT=SPHAR4, MeanValue(GEWICHT)=0.0650402
Atomic positions for phase spinel
---------------------------------------------
 16     0.6250  0.6250  0.6250     E=(LI(0.1500))
  8     0.5000  0.5000  0.5000     E=(LI(0.4500))
 16     0.1250  0.1250  0.1250     E=(LI(0.3750),Y(0.2500),MG(0.2500))
 32     0.8817  0.8817  0.8817     E=(CL(1.0000))

Local parameters and GOALs for phase Li3YCl6164icsd29962None
******************************************************
SpacegroupNo=164
HermannMauguin=P-32/m1
XrayDensity=2.448
Rphase=8.60%
UNIT=NM
A=1.120397+-0.000036
C=0.603584+-0.000026
k1=0.0100000
B1=0.00500000
GrainSize(1,1,1)=84.1811
GEWICHT=SPHAR4, MeanValue(GEWICHT)=0.0823886
Atomic positions for phase Li3YCl6164icsd29962None
---------------------------------------------
  6     0.3252  0.0000  0.5000     E=(LI+1(0.7300))
  6     0.3392  0.0000  0.0000     E=(LI+1(0.7700))
  1     0.0000  0.0000  0.0000     E=(Y+3(1.0000))
  2     0.3333  0.6667  0.0117     E=(Y+3(0.2288))
  2     0.3333  0.6667  0.5053     E=(Y+3(0.7712))
  6     0.8862 -0.8862  0.2375     E=(CL-1(1.0000))
  6     0.7799 -0.7799  0.7329     E=(CL-1(1.0000))
  6     0.5528 -0.5528  0.2518     E=(CL-1(1.0000))

File: data/048_Li1.4Cr0.6Fe0.2Ta0.2Cl4/manual_refinement.lst
Rietveld refinement to file(s) pattern.xy
BGMN version 4.2.23, 8282 measured points, 158 peaks, 32 parameters
Start: Thu Feb 26 14:48:33 2026; End: Thu Feb 26 14:48:38 2026
60 iteration steps

Rp=5.95%  Rpb=56.46%  R=8.78%  Rwp=8.43% Rexp=2.61%
Durbin-Watson d=0.20
1-rho=14.6%

Global parameters and GOALs
****************************
QLi2CrCl412icsd40303550=1.00000
EPS2=-0.001164+-0.000019

Local parameters and GOALs for phase Li2CrCl412icsd40303550
******************************************************
SpacegroupNo=12
HermannMauguin=C12/m1
XrayDensity=2.421
Rphase=10.14%
UNIT=NM
A=0.741870+-0.000052
B=1.023769+-0.000068
C=0.375970+-0.000032
BETA=93.9744+-0.0058
k1=0.0100000
B1=0.00500000
GrainSize(1,1,1)=84.1811
GEWICHT=SPHAR4, MeanValue(GEWICHT)=0.101440
Atomic positions for phase Li2CrCl412icsd40303550
---------------------------------------------
  4     0.2500  0.2500  0.5000     E=(LI+1(1.0000))
  2     0.0000  0.0000  0.0000     E=(CR+2(1.0000))
  4     0.7580  0.0000  0.5250     E=(CL-1(1.0000))
  4     0.0000  0.2340  0.0000     E=(CL-1(1.0000))

File: data/049_Li1.6Cr0.4Mn0.2Y0.4Cl4/manual_refinement.lst
Rietveld refinement to file(s) pattern.xy
BGMN version 4.2.23, 8282 measured points, 364 peaks, 54 parameters
Start: Thu Feb 26 15:02:59 2026; End: Thu Feb 26 15:03:52 2026
512 iteration steps

Rp=5.92%  Rpb=77.00%  R=8.37%  Rwp=8.22% Rexp=2.97%
Durbin-Watson d=0.31
1-rho=31.3%

Global parameters and GOALs
****************************
QCrCl258icsd19294270=0.1202+-0.0070
QLi3YCl6164icsd29966None=0.6565+-0.0082
QLiCl225icsd269090=0.2233+-0.0063
EPS2=-0.001210+-0.000034

Local parameters and GOALs for phase CrCl258icsd19294270
******************************************************
SpacegroupNo=58
HermannMauguin=P2_1/n2_1/n2/m
XrayDensity=2.983
Rphase=9.14%
UNIT=NM
A=0.59952+-0.00039
B=0.65469+-0.00041
C=0.34860+-0.00021
k1=0.0100000
B1=0.00500000
GrainSize(1,1,1)=84.1811
GEWICHT=0.00512+-0.00033
Atomic positions for phase CrCl258icsd19294270
---------------------------------------------
  2     0.0000  0.0000  0.0000     E=(CR+2(1.0000))
  4     0.2739  0.3605  0.0000     E=(CL-1(1.0000))

Local parameters and GOALs for phase Li3YCl6164icsd29966None
******************************************************
SpacegroupNo=164
HermannMauguin=P-32/m1
XrayDensity=2.442
Rphase=12.22%
UNIT=NM
A=1.12147+-0.00010
C=0.603937+-0.000070
k1=0.0100000
B1=0.00500000
GrainSize(1,1,1)=84.1811
GEWICHT=SPHAR4, MeanValue(GEWICHT)=0.0279773
Atomic positions for phase Li3YCl6164icsd29966None
---------------------------------------------
  6     0.3410  0.0000  0.0000     E=(LI+1(0.6200))
  6     0.3253  0.0000  0.5000     E=(LI+1(0.8800))
  1     0.0000  0.0000  0.0000     E=(Y+3(1.0000))
  2     0.3333  0.6667  0.0010     E=(Y+3(0.4341))
  2     0.3333  0.6667  0.5015     E=(Y+3(0.5659))
  6     0.8865 -0.8865  0.2353     E=(CL-1(1.0000))
  6     0.7800 -0.7800  0.7415     E=(CL-1(1.0000))
  6     0.5530 -0.5530  0.2495     E=(CL-1(1.0000))

Local parameters and GOALs for phase LiCl225icsd269090
******************************************************
SpacegroupNo=225
HermannMauguin=F4/m-32/m
XrayDensity=1.938
Rphase=15.55%
UNIT=NM
A=0.525677+-0.000059
k1=0.0100000
B1=0.00500000
GrainSize(1,1,1)=84.1811
GEWICHT=SPHAR4, MeanValue(GEWICHT)=0.00951585
Atomic positions for phase LiCl225icsd269090
---------------------------------------------
  4     0.0000  0.0000  0.0000     E=(LI+1(1.0000))
  4     0.5000  0.5000  0.5000     E=(CL-1(1.0000))

File: data/050_Li1.8Cr0.6Fe0.2Y0.2Cl4/manual_refinement.lst
Rietveld refinement to file(s) pattern.xy
BGMN version 4.2.23, 8282 measured points, 158 peaks, 32 parameters
Start: Thu Feb 26 15:12:55 2026; End: Thu Feb 26 15:13:11 2026
257 iteration steps

Rp=6.00%  Rpb=73.22%  R=8.78%  Rwp=8.49% Rexp=2.73%
Durbin-Watson d=0.24
1-rho=25.8%

Global parameters and GOALs
****************************
QLi2CrCl412icsd40303550=1.00000
EPS2=-0.002313+-0.000031

Local parameters and GOALs for phase Li2CrCl412icsd40303550
******************************************************
SpacegroupNo=12
HermannMauguin=C12/m1
XrayDensity=2.394
Rphase=11.90%
UNIT=NM
A=0.742756+-0.000075
B=1.03843+-0.00012
C=0.373909+-0.000045
BETA=92.8068+-0.0092
k1=0.0100000
B1=0.00500000
GrainSize(1,1,1)=84.1811
GEWICHT=SPHAR4, MeanValue(GEWICHT)=0.0603353
Atomic positions for phase Li2CrCl412icsd40303550
---------------------------------------------
  4     0.2500  0.2500  0.5000     E=(LI+1(1.0000))
  2     0.0000  0.0000  0.0000     E=(CR+2(1.0000))
  4     0.7580  0.0000  0.5250     E=(CL-1(1.0000))
  4     0.0000  0.2340  0.0000     E=(CL-1(1.0000))

File: data/051_Li1.6Ca0.2Mg0.4Y0.4Cl4/manual_refinement.lst
Rietveld refinement to file(s) pattern.xy
BGMN version 4.2.23, 8282 measured points, 317 peaks, 48 parameters
Start: Thu Feb 26 15:02:37 2026; End: Thu Feb 26 15:02:42 2026
44 iteration steps

Rp=5.79%  Rpb=61.92%  R=7.25%  Rwp=7.83% Rexp=3.14%
Durbin-Watson d=0.39
1-rho=17.1%

Global parameters and GOALs
****************************
Qspinel=0.6492+-0.0048
QLi3YCl6164icsd29968None=0.3508+-0.0048
EPS2=-0.000541+-0.000025

Local parameters and GOALs for phase spinel
******************************************************
SpacegroupNo=227
HermannMauguin=F4_1/d-32/m
XrayDensity=2.393
Rphase=10.49%
UNIT=NM
A=1.046129+-0.000067
k1=0
B1=0.01351+-0.00032
GrainSize(1,1,1)=31.42+-0.74
GEWICHT=SPHAR4, MeanValue(GEWICHT)=0.0444955
Atomic positions for phase spinel
---------------------------------------------
 16     0.6250  0.6250  0.6250     E=(LI(0.1600))
  8     0.5000  0.5000  0.5000     E=(LI(0.4800))
 16     0.1250  0.1250  0.1250     E=(LI(0.4000),CA(0.1000),Y(0.2000),MG(0.2000))
 32     0.8817  0.8817  0.8817     E=(CL(1.0000))

Local parameters and GOALs for phase Li3YCl6164icsd29968None
******************************************************
SpacegroupNo=164
HermannMauguin=P-32/m1
XrayDensity=2.389
Rphase=10.69%
UNIT=NM
A=1.128847+-0.000090
C=0.609311+-0.000071
k1=0.0100000
B1=0.00500000
GrainSize(1,1,1)=84.1811
GEWICHT=SPHAR4, MeanValue(GEWICHT)=0.0240399
Atomic positions for phase Li3YCl6164icsd29968None
---------------------------------------------
  6     0.3422  0.0000  0.0000     E=(LI+1(0.6707))
  6     0.3237  0.0000  0.5000     E=(LI+1(0.8293))
  1     0.0000  0.0000  0.0000     E=(Y+3(1.0000))
  2     0.3333  0.6667  0.0026     E=(Y+3(0.4341))
  2     0.3333  0.6667  0.5026     E=(Y+3(0.5659))
  6     0.8870 -0.8870  0.2352     E=(CL-1(1.0000))
  6     0.7796 -0.7796  0.7386     E=(CL-1(1.0000))
  6     0.5535 -0.5535  0.2478     E=(CL-1(1.0000))
