Repository: CederGroupHub/alab_gpss_public

# Data

This folder contains the raw experiment data produced by A-Lab GPSS.

## What is in this folder

- `dataset.json`: Consolidated dataset used by the agentic workflows.
- `NNN_<composition>/` directories: Per-sample experiment artifacts (for example, XRD patterns, EIS files, and refinement outputs).

## Contents of each sample folder

Each sample folder (`NNN_<composition>/`) contains the same core artifact types:

- `pattern.xrdml`
  - Raw XRD measurement file for that sample
- `eis_data.csv`
  - EIS measurement data table
- `manual_refinement.lst`
  - Result file of manual XRD refinement
- `manual_refinement.png`
  - Plot/image generated from manual refinement

File: data/052_Li1.6Co0.4Cr0.4Zn0.2Cl4/manual_refinement.lst
Rietveld refinement to file(s) pattern.xy
BGMN version 4.2.23, 8282 measured points, 45 peaks, 29 parameters
Start: Thu Feb 26 15:02:45 2026; End: Thu Feb 26 15:02:46 2026
25 iteration steps

Rp=3.96%  Rpb=79.64%  R=4.98%  Rwp=4.96% Rexp=3.15%
Durbin-Watson d=0.87
1-rho=33.2%

Global parameters and GOALs
****************************
Qspinel=1.00000
EPS2=-0.00089+-0.00011

Local parameters and GOALs for phase spinel
******************************************************
SpacegroupNo=227
HermannMauguin=F4_1/d-32/m
XrayDensity=2.583
Rphase=5.87%
UNIT=NM
A=1.02652+-0.00027
k1=0.0100000
B1=0.03002+-0.00076
GrainSize(1,1,1)=14.02+-0.35
GEWICHT=SPHAR4, MeanValue(GEWICHT)=0.0256122
Atomic positions for phase spinel
---------------------------------------------
 16     0.6250  0.6250  0.6250     E=(LI(0.1600))
  8     0.5000  0.5000  0.5000     E=(LI(0.4800))
 16     0.1250  0.1250  0.1250     E=(LI(0.4000),ZN(0.1000),CR(0.2000),CO(0.2000))
 32     0.8817  0.8817  0.8817     E=(CL(1.0000))

File: data/053_Li2Co0.4Fe0.2Ni0.4Cl4/manual_refinement.lst
Rietveld refinement to file(s) pattern.xy
BGMN version 4.2.23, 8282 measured points, 45 peaks, 29 parameters
Start: Thu Feb 26 15:17:16 2026; End: Thu Feb 26 15:17:18 2026
28 iteration steps

Rp=2.58%  Rpb=58.36%  R=3.47%  Rwp=3.36% Rexp=2.23%
Durbin-Watson d=0.92
1-rho=12.7%

Global parameters and GOALs
****************************
Qspinel=1.00000
EPS2=-0.001791+-0.000071

Local parameters and GOALs for phase spinel
******************************************************
SpacegroupNo=227
HermannMauguin=F4_1/d-32/m
XrayDensity=2.663
Rphase=4.38%
UNIT=NM
A=1.02182+-0.00019
k1=0.0100000
B1=0.03718+-0.00045
GrainSize(1,1,1)=11.32+-0.14
GEWICHT=SPHAR4, MeanValue(GEWICHT)=0.0820045
Atomic positions for phase spinel
---------------------------------------------
 16     0.6250  0.6250  0.6250     E=(LI(0.2000))
  8     0.5000  0.5000  0.5000     E=(LI(0.6000))
 16     0.1250  0.1250  0.1250     E=(LI(0.5000),FE(0.1000),CO(0.2000),NI(0.2000))
 32     0.8817  0.8817  0.8817     E=(CL(1.0000))

File: data/054_Li1.6In0.2Mg0.6Sc0.2Cl4/manual_refinement.lst
Rietveld refinement to file(s) pattern.xy
BGMN version 4.2.23, 8282 measured points, 227 peaks, 32 parameters
Start: Thu Feb 26 15:06:14 2026; End: Thu Feb 26 15:06:23 2026
98 iteration steps

Rp=5.84%  Rpb=61.86%  R=7.80%  Rwp=8.35% Rexp=3.54%
Durbin-Watson d=0.41
1-rho=14.0%

Global parameters and GOALs
****************************
QLi602Sc2Cl1212icsd18229None=1.00000
EPS2=0.001011+-0.000019

Local parameters and GOALs for phase Li602Sc2Cl1212icsd18229None
******************************************************
SpacegroupNo=12
HermannMauguin=C12/m1
XrayDensity=2.207
Rphase=14.08%
UNIT=NM
A=0.636793+-0.000040
B=1.107206+-0.000065
C=0.628684+-0.000041
BETA=108.9854+-0.0042
k1=0.0100000
B1=0.00500000
GrainSize(1,1,1)=84.1811
GEWICHT=SPHAR4, MeanValue(GEWICHT)=0.0498788
Atomic positions for phase Li602Sc2Cl1212icsd18229None
---------------------------------------------
  4     0.0000  0.3264  0.0000     E=(LI+1(1.0000))
  2     0.0000  0.5000  0.5000     E=(LI+1(0.2700))
  4     0.0000  0.1715  0.5000     E=(LI+1(0.3700))
  2     0.0000  0.0000  0.0000     E=(SC+3(1.0000))
  8     0.2607  0.3391  0.7635     E=(CL-1(1.0000))
  4     0.2410  0.0000  0.7676     E=(CL-1(1.0000))

File: data/055_Li1.4Mg0.2Ni0.2Y0.6Cl4/manual_refinement.lst
Rietveld refinement to file(s) pattern.xy
BGMN version 4.2.23, 8282 measured points, 555 peaks, 55 parameters
Start: Thu Feb 26 14:50:33 2026; End: Thu Feb 26 14:51:00 2026
180 iteration steps

Rp=5.95%  Rpb=55.28%  R=9.55%  Rwp=8.36% Rexp=2.73%
Durbin-Watson d=0.25
1-rho=14.5%

Global parameters and GOALs
****************************
QLi3YCl6164icsd29967None=0.7291+-0.0043
QYCl312icsd156840=0.1193+-0.0033
QLiCl225icsd269090=0.1516+-0.0033
EPS2=-0.000581+-0.000019

Local parameters and GOALs for phase Li3YCl6164icsd29967None
******************************************************
SpacegroupNo=164
HermannMauguin=P-32/m1
XrayDensity=2.457
Rphase=10.66%
UNIT=NM
A=1.118970+-0.000066
C=0.602751+-0.000040
k1=0.0100000
B1=0.00500000
GrainSize(1,1,1)=84.1811
GEWICHT=SPHAR4, MeanValue(GEWICHT)=0.0679595
Atomic positions for phase Li3YCl6164icsd29967None
---------------------------------------------
  6     0.3423  0.0000  0.0000     E=(LI+1(0.6997))
  6     0.3241  0.0000  0.5000     E=(LI+1(0.8003))
  1     0.0000  0.0000  0.0000     E=(Y+3(1.0000))
  2     0.3333  0.6667  0.9974     E=(Y+3(0.4341))
  2     0.3333  0.6667  0.5028     E=(Y+3(0.5659))
  6     0.8866 -0.8866  0.2353     E=(CL-1(1.0000))
  6     0.7798 -0.7798  0.7405     E=(CL-1(1.0000))
  6     0.5533 -0.5533  0.2486     E=(CL-1(1.0000))

Local parameters and GOALs for phase YCl312icsd156840
******************************************************
SpacegroupNo=12
HermannMauguin=C12/m1
XrayDensity=2.654
Rphase=13.50%
UNIT=NM
A=0.726600
B=1.16127+-0.00038
C=0.63507+-0.00022
BETA=114.218+-0.026
k1=0.0100000
B1=0.00500000
GrainSize(1,1,1)=84.1811
GEWICHT=0.01112+-0.00032
Atomic positions for phase YCl312icsd156840
---------------------------------------------
  4     0.0000  0.1660  0.0000     E=(Y+3(1.0000))
  4     0.7890  0.0000  0.7530     E=(CL-1(1.0000))
  8     0.7710  0.1790  0.2400     E=(CL-1(1.0000))

Local parameters and GOALs for phase LiCl225icsd269090
******************************************************
SpacegroupNo=225
HermannMauguin=F4/m-32/m
XrayDensity=2.034
Rphase=8.71%
UNIT=NM
A=0.517327+-0.000043
k1=0.0100000
B1=0.00500000
GrainSize(1,1,1)=84.1811
GEWICHT=SPHAR4, MeanValue(GEWICHT)=0.0141289
Atomic positions for phase LiCl225icsd269090
---------------------------------------------
  4     0.0000  0.0000  0.0000     E=(LI+1(1.0000))
  4     0.5000  0.5000  0.5000     E=(CL-1(1.0000))

File: data/056_Li1.4Ca0.6Co0.2Ta0.2Cl4/manual_refinement.lst
Rietveld refinement to file(s) pattern.xy
BGMN version 4.2.23, 8282 measured points, 147 peaks, 49 parameters
Start: Thu Feb 26 14:48:15 2026; End: Thu Feb 26 14:48:17 2026
24 iteration steps

Rp=3.73%  Rpb=54.10%  R=5.13%  Rwp=4.95% Rexp=2.50%
Durbin-Watson d=0.53
1-rho=11.4%

Global parameters and GOALs
****************************
QCaCl258icsd2464160=0.3494+-0.0040
Qspinel=0.6506+-0.0040
EPS2=-0.000631+-0.000023

Local parameters and GOALs for phase CaCl258icsd2464160
******************************************************
SpacegroupNo=58
HermannMauguin=P2_1/n2_1/n2/m
XrayDensity=2.191
Rphase=6.49%
UNIT=NM
A=0.626739+-0.000074
B=0.643569+-0.000074
C=0.417007+-0.000047
k1=0.0100000
B1=0.00500000
GrainSize(1,1,1)=84.1811
GEWICHT=SPHAR4, MeanValue(GEWICHT)=0.0297505
Atomic positions for phase CaCl258icsd2464160
---------------------------------------------
  2     0.0000  0.0000  0.0000     E=(CA+2(1.0000))
  4     0.2822  0.3249  0.0000     E=(CL-1(1.0000))

Local parameters and GOALs for phase spinel
******************************************************
SpacegroupNo=227
HermannMauguin=F4_1/d-32/m
XrayDensity=2.741
Rphase=6.59%
UNIT=NM
A=1.027016+-0.000061
k1=0.0100000
B1=0.01130+-0.00019
GrainSize(1,1,1)=37.24+-0.62
GEWICHT=SPHAR4, MeanValue(GEWICHT)=0.0553866
Atomic positions for phase spinel
---------------------------------------------
 16     0.6250  0.6250  0.6250     E=(LI(0.1400))
  8     0.5000  0.5000  0.5000     E=(LI(0.4200))
 16     0.1250  0.1250  0.1250     E=(LI(0.3500),CA(0.3000),TA(0.1000),CO(0.1000))
 32     0.8817  0.8817  0.8817     E=(CL(1.0000))

File: data/057_Li1.4Fe0.2Mg0.6Ta0.2Cl4/manual_refinement.lst
Rietveld refinement to file(s) pattern.xy
BGMN version 4.2.23, 8282 measured points, 45 peaks, 29 parameters
Start: Thu Feb 26 14:48:58 2026; End: Thu Feb 26 14:48:59 2026
27 iteration steps

Rp=5.83%  Rpb=48.56%  R=10.80%  Rwp=8.54% Rexp=2.83%
Durbin-Watson d=0.24
1-rho=9.10%

Global parameters and GOALs
****************************
Qspinel=1.00000
EPS2=-0.000545+-0.000022

Local parameters and GOALs for phase spinel
******************************************************
SpacegroupNo=227
HermannMauguin=F4_1/d-32/m
XrayDensity=2.512
Rphase=14.76%
UNIT=NM
A=1.041258+-0.000053
k1=0
B1=0.01400+-0.00018
GrainSize(1,1,1)=30.31+-0.39
GEWICHT=SPHAR4, MeanValue(GEWICHT)=0.150458
Atomic positions for phase spinel
---------------------------------------------
 16     0.6250  0.6250  0.6250     E=(LI(0.1400))
  8     0.5000  0.5000  0.5000     E=(LI(0.4200))
 16     0.1250  0.1250  0.1250     E=(LI(0.3500),MG(0.3000),TA(0.1000),FE(0.1000))
 32     0.8817  0.8817  0.8817     E=(CL(1.0000))

File: data/058_Li1.4Ca0.6Mg0.2Nb0.2Cl4/manual_refinement.lst
Rietveld refinement to file(s) pattern.xy
BGMN version 4.2.23, 8282 measured points, 154 peaks, 67 parameters
Start: Thu Feb 26 14:48:17 2026; End: Thu Feb 26 14:48:23 2026
43 iteration steps

Rp=6.19%  Rpb=37.31%  R=7.47%  Rwp=8.16% Rexp=3.34%
Durbin-Watson d=0.38
1-rho=5.92%

Global parameters and GOALs
****************************
QCaCl258icsd2464160=0.4168+-0.0022
QLiCl225icsd269090=0.3460+-0.0019
QLi1352Mg928Cl32227icsd409001None=0.2372+-0.0019
EPS2=-0.000111+-0.000010

Local parameters and GOALs for phase CaCl258icsd2464160
******************************************************
SpacegroupNo=58
HermannMauguin=P2_1/n2_1/n2/m
XrayDensity=2.196
Rphase=6.94%
UNIT=NM
A=0.625759+-0.000033
B=0.643914+-0.000034
C=0.416503+-0.000020
k1=0.0100000
B1=0.00500000
GrainSize(1,1,1)=84.1811
GEWICHT=SPHAR4, MeanValue(GEWICHT)=0.0574091
Atomic positions for phase CaCl258icsd2464160
---------------------------------------------
  2     0.0000  0.0000  0.0000     E=(CA+2(1.0000))
  4     0.2822  0.3249  0.0000     E=(CL-1(1.0000))

Local parameters and GOALs for phase LiCl225icsd269090
******************************************************
SpacegroupNo=225
HermannMauguin=F4/m-32/m
XrayDensity=2.064
Rphase=13.31%
UNIT=NM
A=0.514767+-0.000012
k1=0.0100000
B1=0.00500000
GrainSize(1,1,1)=84.1811
GEWICHT=SPHAR4, MeanValue(GEWICHT)=0.0476479
Atomic positions for phase LiCl225icsd269090
---------------------------------------------
  4     0.0000  0.0000  0.0000     E=(LI+1(1.0000))
  4     0.5000  0.5000  0.5000     E=(CL-1(1.0000))

Local parameters and GOALs for phase Li1352Mg928Cl32227icsd409001None
******************************************************
SpacegroupNo=227
HermannMauguin=F4_1/d-32/m
XrayDensity=2.125
Rphase=11.39%
UNIT=NM
A=1.043399+-0.000029
k1=0.0100000
B1=0.00500000
GrainSize(1,1,1)=84.1811
GEWICHT=SPHAR4, MeanValue(GEWICHT)=0.0326656
Atomic positions for phase Li1352Mg928Cl32227icsd409001None
---------------------------------------------
  8     0.5000  0.5000  0.5000     E=(LI+1(0.8500))
 16     0.1250  0.1250  0.1250     E=(LI+1(0.4200),MG+2(0.5800))
 32     0.8822  0.8822  0.8822     E=(CL-1(1.0000))

File: data/059_Li2Ca0.2Mg0.6Sn0.2Cl4/manual_refinement.lst
Rietveld refinement to file(s) pattern.xy
BGMN version 4.2.23, 8282 measured points, 156 peaks, 67 parameters
Start: Thu Feb 26 15:17:10 2026; End: Thu Feb 26 15:17:15 2026
54 iteration steps

Rp=6.15%  Rpb=39.63%  R=8.21%  Rwp=8.72% Rexp=3.60%
Durbin-Watson d=0.41
1-rho=6.36%

Global parameters and GOALs
****************************
QCaCl2=0.0801+-0.0024
Qspinel=0.6400+-0.0030
QLiCl225icsd269090=0.2800+-0.0022
EPS2=-0.000931+-0.000014

Local parameters and GOALs for phase CaCl2
******************************************************
SpacegroupNo=58
HermannMauguin=P2_1/n2_1/n2/m
XrayDensity=2.204
Rphase=8.70%
UNIT=NM
A=0.62484+-0.00015
B=0.64382+-0.00012
C=0.415778+-0.000081
k1=0.0100000
B1=0.00500000
GrainSize(1,1,1)=84.1811
GEWICHT=SPHAR4, MeanValue(GEWICHT)=0.0101732
Atomic positions for phase CaCl2
---------------------------------------------
  2     0.0000  0.0000  0.0000     E=(CA+2(1.0000))
  4     0.2822  0.3249  0.0000     E=(CL-1(1.0000))

Local parameters and GOALs for phase spinel
******************************************************
SpacegroupNo=227
HermannMauguin=F4_1/d-32/m
XrayDensity=2.361
Rphase=13.22%
UNIT=NM
A=1.043622+-0.000035
k1=0.0100000
B1=0.01159+-0.00016
GrainSize(1,1,1)=36.31+-0.50
GEWICHT=SPHAR4, MeanValue(GEWICHT)=0.0812868
Atomic positions for phase spinel
---------------------------------------------
 16     0.6250  0.6250  0.6250     E=(LI(0.2000))
  8     0.5000  0.5000  0.5000     E=(LI(0.6000))
 16     0.1250  0.1250  0.1250     E=(LI(0.5000),CA(0.1000),MG(0.3000),SN(0.1000))
 32     0.8817  0.8817  0.8817     E=(CL(1.0000))

Local parameters and GOALs for phase LiCl225icsd269090
******************************************************
SpacegroupNo=225
HermannMauguin=F4/m-32/m
XrayDensity=2.063
Rphase=16.43%
UNIT=NM
A=0.514859+-0.000017
k1=0.0100000
B1=0.00500000
GrainSize(1,1,1)=84.1811
GEWICHT=SPHAR4, MeanValue(GEWICHT)=0.0355594
Atomic positions for phase LiCl225icsd269090
---------------------------------------------
  4     0.0000  0.0000  0.0000     E=(LI+1(1.0000))
  4     0.5000  0.5000  0.5000     E=(CL-1(1.0000))

File: data/060_Li1.8Bi0.2Ca0.2Mg0.6Cl4/manual_refinement.lst
Rietveld refinement to file(s) pattern.xy
BGMN version 4.2.23, 8282 measured points, 186 peaks, 59 parameters
Start: Thu Feb 26 15:11:56 2026; End: Thu Feb 26 15:12:04 2026
122 iteration steps

Rp=7.61%  Rpb=57.61%  R=11.76%  Rwp=11.41% Rexp=3.33%
Durbin-Watson d=0.20
1-rho=17.0%

Global parameters and GOALs
****************************
QCaCl2=0.1336+-0.0038
Qspinel=0.6276+-0.0053
QMgCl2166icsd261570=0.2388+-0.0041
EPS2=-0.000401+-0.000031

Local parameters and GOALs for phase CaCl2
******************************************************
SpacegroupNo=58
HermannMauguin=P2_1/n2_1/n2/m
XrayDensity=2.243
Rphase=22.95%
UNIT=NM
A=0.63015+-0.00019
B=0.64090+-0.00018
C=0.406876+-0.000062
k1=0.0100000
B1=0.00500000
GrainSize(1,1,1)=84.1811
GEWICHT=SPHAR2, MeanValue(GEWICHT)=0.0140095
Atomic positions for phase CaCl2
---------------------------------------------
  2     0.0000  0.0000  0.0000     E=(CA+2(1.0000))
  4     0.2822  0.3249  0.0000     E=(CL-1(1.0000))

Local parameters and GOALs for phase spinel
******************************************************
SpacegroupNo=227
HermannMauguin=F4_1/d-32/m
XrayDensity=2.553
Rphase=16.51%
UNIT=NM
A=1.043941+-0.000074
k1=0.0100000
B1=0.01423+-0.00030
GrainSize(1,1,1)=29.59+-0.63
GEWICHT=SPHAR4, MeanValue(GEWICHT)=0.0658334
Atomic positions for phase spinel
---------------------------------------------
  8     0.5000  0.5000  0.5000     E=(LI(0.5400))
 16     0.6250  0.6250  0.6250     E=(LI(0.1800))
 16     0.1250  0.1250  0.1250     E=(LI(0.4500),CA(0.1000),MG(0.3000),BI(0.1000))
 32     0.8817  0.8817  0.8817     E=(CL(1.0000))

Local parameters and GOALs for phase MgCl2166icsd261570
******************************************************
SpacegroupNo=166
HermannMauguin=R-32/m
XrayDensity=2.321
Rphase=21.70%
UNIT=NM
A=0.364515+-0.000026
C=1.77623+-0.00053
k1=0.0100000
B1=0.00500000
GrainSize(1,1,1)=84.1811
GEWICHT=SPHAR4, MeanValue(GEWICHT)=0.0250476
Atomic positions for phase MgCl2166icsd261570
---------------------------------------------
  3     0.0000  0.0000  0.0000     E=(MG+2(1.0000))
  6     0.0000  0.0000  0.2730     E=(CL-1(1.0000))

File: data/061_Li1.6Ni0.4V0.4Zn0.2Cl4/manual_refinement.lst
Rietveld refinement to file(s) pattern.xy
BGMN version 4.2.23, 8282 measured points, 81 peaks, 48 parameters
Start: Thu Feb 26 15:08:13 2026; End: Thu Feb 26 15:08:16 2026
31 iteration steps

Rp=5.03%  Rpb=38.96%  R=7.61%  Rwp=6.85% Rexp=2.42%
Durbin-Watson d=0.27
1-rho=6.37%

Global parameters and GOALs
****************************
QNiCl2166icsd142080=0.1539+-0.0022
Qspinel=0.8461+-0.0022
EPS2=-0.002943+-0.000020

Local parameters and GOALs for phase NiCl2166icsd142080
******************************************************
SpacegroupNo=166
HermannMauguin=R-32/m
XrayDensity=3.491
Rphase=10.93%
UNIT=NM
A=0.350547+-0.000019
C=1.73771+-0.00021
k1=0.0100000
B1=0.00500000
GrainSize(1,1,1)=84.1811
GEWICHT=SPHAR4, MeanValue(GEWICHT)=0.0335533
Atomic positions for phase NiCl2166icsd142080
---------------------------------------------
  3     0.0000  0.0000  0.0000     E=(NI+2(1.0000))
  6     0.0000  0.0000  0.2551     E=(CL-1(1.0000))

Local parameters and GOALs for phase spinel
******************************************************
SpacegroupNo=227
HermannMauguin=F4_1/d-32/m
XrayDensity=2.554
Rphase=9.01%
UNIT=NM
A=1.029614+-0.000055
k1=0.0100000
B1=0.02086+-0.00021
GrainSize(1,1,1)=20.18+-0.20
GEWICHT=SPHAR4, MeanValue(GEWICHT)=0.184494
Atomic positions for phase spinel
---------------------------------------------
 16     0.6250  0.6250  0.6250     E=(LI(0.1600))
  8     0.5000  0.5000  0.5000     E=(LI(0.4800))
 16     0.1250  0.1250  0.1250     E=(LI(0.4000),V(0.2000),ZN(0.1000),NI(0.2000))
 32     0.8817  0.8817  0.8817     E=(CL(1.0000))

File: data/062_Li1.6Fe0.9V0.2Cl4/manual_refinement.lst
Rietveld refinement to file(s) pattern.xy
BGMN version 4.2.23, 8282 measured points, 54 peaks, 33 parameters
Start: Thu Feb 26 15:04:58 2026; End: Thu Feb 26 15:05:01 2026
27 iteration steps

Rp=2.65%  Rpb=39.46%  R=3.87%  Rwp=3.45% Rexp=2.03%
Durbin-Watson d=0.69
1-rho=3.51%

Global parameters and GOALs
****************************
Qspinel=0.9909+-0.0014
QLiCl225icsd269090=0.0091+-0.0014
EPS2=-0.002250+-0.000015

Local parameters and GOALs for phase spinel
******************************************************
SpacegroupNo=227
HermannMauguin=F4_1/d-32/m
XrayDensity=2.546
Rphase=4.68%
UNIT=NM
A=1.036340+-0.000039
k1=0.0100000
B1=0.01315+-0.00011
GrainSize(1,1,1)=32.02+-0.27
GEWICHT=SPHAR4, MeanValue(GEWICHT)=0.156181
Atomic positions for phase spinel
---------------------------------------------
 16     0.6250  0.6250  0.6250     E=(LI(0.1600))
  8     0.5000  0.5000  0.5000     E=(LI(0.4800))
 16     0.1250  0.1250  0.1250     E=(LI(0.4000),V(0.1000),FE(0.4500))
 32     0.8817  0.8817  0.8817     E=(CL(1.0000))

Local parameters and GOALs for phase LiCl225icsd269090
******************************************************
SpacegroupNo=225
HermannMauguin=F4/m-32/m
XrayDensity=2.057
Rphase=3.82%
UNIT=NM
A=0.515387+-0.000070
k1=UNDEF
B1=0
GrainSize(1,1,1)=ERROR
GEWICHT=0.00143+-0.00022
Atomic positions for phase LiCl225icsd269090
---------------------------------------------
  4     0.0000  0.0000  0.0000     E=(LI+1(1.0000))
  4     0.5000  0.5000  0.5000     E=(CL-1(1.0000))

File: data/063_Li1.6Fe0.9Cr0.2Cl4/manual_refinement.lst
Rietveld refinement to file(s) pattern.xy
BGMN version 4.2.23, 8282 measured points, 48 peaks, 48 parameters
Start: Thu Feb 26 15:04:45 2026; End: Thu Feb 26 15:04:54 2026
142 iteration steps

Rp=4.39%  Rpb=65.51%  R=6.96%  Rwp=6.05% Rexp=2.64%
Durbin-Watson d=0.41
1-rho=14.1%

Global parameters and GOALs
****************************
QFeCl2166icsd278100=0.5203+-0.0058
QLiCl225icsd269090=0.4797+-0.0058
EPS2=-0.001125+-0.000018

Local parameters and GOALs for phase FeCl2166icsd278100
******************************************************
SpacegroupNo=166
HermannMauguin=R-32/m
XrayDensity=3.072
Rphase=10.50%
UNIT=NM
A=0.364714+-0.000028
C=1.78414+-0.00014
k1=0.0100000
B1=0.00500000
GrainSize(1,1,1)=84.1811
GEWICHT=SPHAR4, MeanValue(GEWICHT)=0.0200145
Atomic positions for phase FeCl2166icsd278100
---------------------------------------------
  3     0.0000  0.0000  0.0000     E=(FE+2(1.0000))
  6     0.0000  0.0000  0.2500     E=(CL-1(1.0000))

Local parameters and GOALs for phase LiCl225icsd269090
******************************************************
SpacegroupNo=225
HermannMauguin=F4/m-32/m
XrayDensity=2.020
Rphase=11.41%
UNIT=NM
A=0.518468+-0.000029
k1=0.0100000
B1=0.00500000
GrainSize(1,1,1)=84.1811
GEWICHT=SPHAR4, MeanValue(GEWICHT)=0.0184563
Atomic positions for phase LiCl225icsd269090
---------------------------------------------
  4     0.0000  0.0000  0.0000     E=(LI+1(1.0000))
  4     0.5000  0.5000  0.5000     E=(CL-1(1.0000))

File: data/064_Li1.6Fe0.8Mn0.4Cl4/manual_refinement.lst
Rietveld refinement to file(s) pattern.xy
BGMN version 4.2.23, 8282 measured points, 54 peaks, 47 parameters
Start: Thu Feb 26 17:05:31 2026; End: Thu Feb 26 17:05:33 2026
22 iteration steps

Rp=2.47%  Rpb=39.13%  R=3.87%  Rwp=3.51% Rexp=2.07%
Durbin-Watson d=0.72
1-rho=4.72%

Global parameters and GOALs
****************************
Qspinel=0.9511+-0.0018
QLiCl=0.0489+-0.0018
EPS2=-0.003067+-0.000023

Local parameters and GOALs for phase spinel
******************************************************
SpacegroupNo=227
HermannMauguin=F4_1/d-32/m
XrayDensity=2.573
Rphase=4.81%
UNIT=NM
A=1.042603+-0.000063
k1=0
B1=0.01981+-0.00017
GrainSize(1,1,1)=21.42+-0.18
GEWICHT=SPHAR4, MeanValue(GEWICHT)=0.133045
Atomic positions for phase spinel
---------------------------------------------
 16     0.6250  0.6250  0.6250     E=(LI(0.1600))
  8     0.5000  0.5000  0.5000     E=(LI(0.4800))
 16     0.1250  0.1250  0.1250     E=(LI(0.4000),MN(0.2000),FE(0.4000))
 32     0.8817  0.8817  0.8817     E=(CL(1.0000))

Local parameters and GOALs for phase LiCl
******************************************************
SpacegroupNo=225
HermannMauguin=F4/m-32/m
XrayDensity=2.067
Rphase=4.07%
UNIT=NM
A=0.514486+-0.000056
k1=0.0100000
B1=0.00500000
GrainSize(1,1,1)=84.1811
GEWICHT=SPHAR4, MeanValue(GEWICHT)=0.00683813
Atomic positions for phase LiCl
---------------------------------------------
  4     0.0000  0.0000  0.0000     E=(LI+1(1.0000))
  4     0.5000  0.5000  0.5000     E=(CL-1(1.0000))

File: data/065_Li1.6Fe0.8Co0.4Cl4/manual_refinement.lst
Rietveld refinement to file(s) pattern.xy
BGMN version 4.2.23, 8282 measured points, 97 peaks, 31 parameters
Start: Thu Feb 26 15:04:21 2026; End: Thu Feb 26 15:04:29 2026
124 iteration steps

Rp=3.45%  Rpb=72.32%  R=6.73%  Rwp=5.52% Rexp=1.73%
Durbin-Watson d=0.22
1-rho=17.1%

Global parameters and GOALs
****************************
QLi2CoCl465icsd7322718=1.00000
EPS2=-0.005327+-0.000019

Local parameters and GOALs for phase Li2CoCl465icsd7322718
******************************************************
SpacegroupNo=65
HermannMauguin=C2/m2/m2/m
XrayDensity=2.546
Rphase=11.93%
UNIT=NM
A=0.734055+-0.000068
B=1.044051+-0.000097
C=0.365250+-0.000041
k1=0.0100000
B1=0.00500000
GrainSize(1,1,1)=84.1811
GEWICHT=SPHAR4, MeanValue(GEWICHT)=0.0624030
Atomic positions for phase Li2CoCl465icsd7322718
---------------------------------------------
  4     0.2500  0.2500  0.5000     E=(LI+1(1.0000))
  2     0.0000  0.0000  0.0000     E=(CO+2(1.0000))
  4     0.2331  0.0000  0.5000     E=(CL-1(1.0000))
  4     0.0000  0.7600  0.0000     E=(CL-1(1.0000))

File: data/066_Li1.6Fe0.8Mg0.4Cl4/manual_refinement.lst
Rietveld refinement to file(s) pattern.xy
BGMN version 4.2.23, 8282 measured points, 45 peaks, 29 parameters
Start: Thu Feb 26 15:04:32 2026; End: Thu Feb 26 15:04:34 2026
25 iteration steps

Rp=3.97%  Rpb=59.39%  R=6.24%  Rwp=5.70% Rexp=2.41%
Durbin-Watson d=0.36
1-rho=18.1%

Global parameters and GOALs
****************************
Qspinel=1.00000
EPS2=-0.003058+-0.000087

Local parameters and GOALs for phase spinel
******************************************************
SpacegroupNo=227
HermannMauguin=F4_1/d-32/m
XrayDensity=2.475
Rphase=8.51%
UNIT=NM
A=1.03624+-0.00023
k1=0.0100000
B1=0.04291+-0.00064
GrainSize(1,1,1)=9.81+-0.15
GEWICHT=SPHAR4, MeanValue(GEWICHT)=0.113931
Atomic positions for phase spinel
---------------------------------------------
 16     0.6250  0.6250  0.6250     E=(LI(0.1600))
  8     0.5000  0.5000  0.5000     E=(LI(0.4800))
 16     0.1250  0.1250  0.1250     E=(LI(0.4000),MG(0.2000),FE(0.4000))
 32     0.8817  0.8817  0.8817     E=(CL(1.0000))

File: data/067_Li1.6Fe0.9Y0.2Cl4/manual_refinement.lst
Rietveld refinement to file(s) pattern.xy
BGMN version 4.2.23, 8282 measured points, 321 peaks, 41 parameters
Start: Thu Feb 26 15:05:03 2026; End: Thu Feb 26 15:05:37 2026
394 iteration steps

Rp=3.32%  Rpb=49.06%  R=5.18%  Rwp=4.58% Rexp=2.20%
Durbin-Watson d=0.50
1-rho=9.70%

Global parameters and GOALs
****************************
Qspinel=0.9348+-0.0024
QYCl3=0.0652+-0.0024
EPS2=-0.002547+-0.000033

Local parameters and GOALs for phase spinel
******************************************************
SpacegroupNo=227
HermannMauguin=F4_1/d-32/m
XrayDensity=2.622
Rphase=6.47%
UNIT=NM
A=1.038317+-0.000095
k1=0.0100000
B1=0.02818+-0.00034
GrainSize(1,1,1)=14.94+-0.18
GEWICHT=SPHAR4, MeanValue(GEWICHT)=0.108633
Atomic positions for phase spinel
---------------------------------------------
 16     0.6250  0.6250  0.6250     E=(LI(0.1600))
  8     0.5000  0.5000  0.5000     E=(LI(0.4800))
 16     0.1250  0.1250  0.1250     E=(LI(0.4000),Y(0.1000),FE(0.4500))
 32     0.8817  0.8817  0.8817     E=(CL(1.0000))

Local parameters and GOALs for phase YCl3
******************************************************
SpacegroupNo=12
HermannMauguin=C12/m1
XrayDensity=2.610
Rphase=9.25%
UNIT=NM
A=0.72174+-0.00046
B=1.1719+-0.0014
C=0.64511+-0.00015
BETA=114.399+-0.024
k1=0.0100000
B1=0.00500000
GrainSize(1,1,1)=84.1811
GEWICHT=SPHAR2, MeanValue(GEWICHT)=0.00757963
Atomic positions for phase YCl3
---------------------------------------------
  4     0.0000  0.1660  0.0000     E=(Y+3(1.0000))
  4     0.7890  0.0000  0.7530     E=(CL-1(1.0000))
  8     0.7710  0.1790  0.2400     E=(CL-1(1.0000))

File: data/068_Li1.6Fe0.9Sc0.2Cl4/manual_refinement.lst
Rietveld refinement to file(s) pattern.xy
BGMN version 4.2.23, 8282 measured points, 45 peaks, 29 parameters
Start: Thu Feb 26 15:04:57 2026; End: Thu Feb 26 15:04:58 2026
26 iteration steps

Rp=4.70%  Rpb=54.40%  R=10.19%  Rwp=7.34% Rexp=2.18%
Durbin-Watson d=0.19
1-rho=12.9%

Global parameters and GOALs
****************************
Qspinel=1.00000
EPS2=-0.004439+-0.000039

Local parameters and GOALs for phase spinel
******************************************************
SpacegroupNo=227
HermannMauguin=F4_1/d-32/m
XrayDensity=2.519
Rphase=14.71%
UNIT=NM
A=1.038196+-0.000096
k1=0.0100000
B1=0.02016+-0.00027
GrainSize(1,1,1)=20.88+-0.28
GEWICHT=SPHAR4, MeanValue(GEWICHT)=0.173444
Atomic positions for phase spinel
---------------------------------------------
 16     0.6250  0.6250  0.6250     E=(LI(0.1600))
  8     0.5000  0.5000  0.5000     E=(LI(0.4800))
 16     0.1250  0.1250  0.1250     E=(LI(0.4000),SC(0.1000),FE(0.4500))
 32     0.8817  0.8817  0.8817     E=(CL(1.0000))

File: data/069_Li1.4Cr1.2Cl4/manual_refinement.lst
Rietveld refinement to file(s) pattern.xy
BGMN version 4.2.23, 8282 measured points, 245 peaks, 52 parameters
Start: Thu Feb 26 14:48:38 2026; End: Thu Feb 26 14:48:58 2026
97 iteration steps

Rp=5.69%  Rpb=55.36%  R=7.48%  Rwp=7.70% Rexp=3.30%
Durbin-Watson d=0.40
1-rho=15.0%

Global parameters and GOALs
****************************
QLi2CrCl412icsd40303550=0.5010+-0.0052
QCrCl258icsd19294270=0.4990+-0.0052
EPS2=0.000232+-0.000021

Local parameters and GOALs for phase Li2CrCl412icsd40303550
******************************************************
SpacegroupNo=12
HermannMauguin=C12/m1
XrayDensity=2.394
Rphase=10.19%
UNIT=NM
A=0.744068+-0.000081
B=1.024482+-0.000079
C=0.379182+-0.000052
BETA=94.7383+-0.0070
k1=0.0100000
B1=0.00500000
GrainSize(1,1,1)=84.1811
GEWICHT=SPHAR4, MeanValue(GEWICHT)=0.0322888
Atomic positions for phase Li2CrCl412icsd40303550
---------------------------------------------
  4     0.2500  0.2500  0.5000     E=(LI+1(1.0000))
  2     0.0000  0.0000  0.0000     E=(CR+2(1.0000))
  4     0.7580  0.0000  0.5250     E=(CL-1(1.0000))
  4     0.0000  0.2340  0.0000     E=(CL-1(1.0000))

Local parameters and GOALs for phase CrCl258icsd19294270
******************************************************
SpacegroupNo=58
HermannMauguin=P2_1/n2_1/n2/m
XrayDensity=2.944
Rphase=6.68%
UNIT=NM
A=0.598048+-0.000060
B=0.664064+-0.000057
C=0.349053+-0.000035
k1=0.0100000
B1=0.00500000
GrainSize(1,1,1)=84.1811
GEWICHT=SPHAR4, MeanValue(GEWICHT)=0.0321572
Atomic positions for phase CrCl258icsd19294270
---------------------------------------------
  2     0.0000  0.0000  0.0000     E=(CR+2(1.0000))
  4     0.2739  0.3605  0.0000     E=(CL-1(1.0000))

File: data/070_Li2CoCl4/manual_refinement.lst
Rietveld refinement to file(s) pattern.xy
BGMN version 4.2.23, 8282 measured points, 45 peaks, 29 parameters
Start: Thu Feb 26 15:17:38 2026; End: Thu Feb 26 15:17:39 2026
18 iteration steps

Rp=2.25%  Rpb=61.39%  R=3.80%  Rwp=3.32% Rexp=1.69%
Durbin-Watson d=0.52
1-rho=14.3%

Global parameters and GOALs
****************************
Qspinel=1.00000
EPS2=-0.003334+-0.000055

Local parameters and GOALs for phase spinel
******************************************************
SpacegroupNo=227
HermannMauguin=F4_1/d-32/m
XrayDensity=2.620
Rphase=5.17%
UNIT=NM
A=1.02862+-0.00015
k1=0.0100000
B1=0.02504+-0.00035
GrainSize(1,1,1)=16.81+-0.24
GEWICHT=SPHAR4, MeanValue(GEWICHT)=0.111142
Atomic positions for phase spinel
---------------------------------------------
 16     0.6250  0.6250  0.6250     E=(LI(0.2000))
  8     0.5000  0.5000  0.5000     E=(LI(0.6000))
 16     0.1250  0.1250  0.1250     E=(LI(0.5000),CO(0.5000))
 32     0.8817  0.8817  0.8817     E=(CL(1.0000))

File: data/071_Li2NiCl4/manual_refinement.lst
Rietveld refinement to file(s) pattern.xy
BGMN version 4.2.23, 8282 measured points, 90 peaks, 66 parameters
Start: Thu Feb 26 15:18:49 2026; End: Thu Feb 26 15:18:57 2026
115 iteration steps

Rp=4.51%  Rpb=50.70%  R=6.58%  Rwp=5.97% Rexp=2.67%
Durbin-Watson d=0.42
1-rho=7.14%

Global parameters and GOALs
****************************
QNiCl2166icsd142080=0.2651+-0.0041
Qspinel=0.2436+-0.0087
QLiCl225icsd269090=0.4913+-0.0078
EPS2=0.000150+-0.000012

Local parameters and GOALs for phase NiCl2166icsd142080
******************************************************
SpacegroupNo=166
HermannMauguin=R-32/m
XrayDensity=3.568
Rphase=10.68%
UNIT=NM
A=0.347498+-0.000015
C=1.73031+-0.00012
k1=0.0100000
B1=0.00500000
GrainSize(1,1,1)=84.1811
GEWICHT=SPHAR4, MeanValue(GEWICHT)=0.0194689
Atomic positions for phase NiCl2166icsd142080
---------------------------------------------
  3     0.0000  0.0000  0.0000     E=(NI+2(1.0000))
  6     0.0000  0.0000  0.2551     E=(CL-1(1.0000))

Local parameters and GOALs for phase spinel
******************************************************
SpacegroupNo=227
HermannMauguin=F4_1/d-32/m
XrayDensity=2.649
Rphase=6.05%
UNIT=NM
A=1.02444+-0.00010
k1=0
B1=0.00895+-0.00055
GrainSize(1,1,1)=47.4+-2.9
GEWICHT=SPHAR4, MeanValue(GEWICHT)=0.0178954
Atomic positions for phase spinel
---------------------------------------------
 16     0.6250  0.6250  0.6250     E=(LI(0.2000))
  8     0.5000  0.5000  0.5000     E=(LI(0.6000))
 16     0.1250  0.1250  0.1250     E=(LI(0.5000),NI(0.5000))
 32     0.8817  0.8817  0.8817     E=(CL(1.0000))

Local parameters and GOALs for phase LiCl225icsd269090
******************************************************
SpacegroupNo=225
HermannMauguin=F4/m-32/m
XrayDensity=2.067
Rphase=7.52%
UNIT=NM
A=0.514487+-0.000017
k1=0.0100000
B1=0.00500000
GrainSize(1,1,1)=84.1811
GEWICHT=SPHAR4, MeanValue(GEWICHT)=0.0360847
Atomic positions for phase LiCl225icsd269090
---------------------------------------------
  4     0.0000  0.0000  0.0000     E=(LI+1(1.0000))
  4     0.5000  0.5000  0.5000     E=(CL-1(1.0000))

File: data/072_Li2CrCl4/manual_refinement.lst
Rietveld refinement to file(s) pattern.xy
BGMN version 4.2.23, 8282 measured points, 254 peaks, 70 parameters
Start: Thu Feb 26 15:17:45 2026; End: Thu Feb 26 15:17:51 2026
60 iteration steps

Rp=4.77%  Rpb=64.21%  R=5.36%  Rwp=6.06% Rexp=3.45%
Durbin-Watson d=0.75
1-rho=19.7%

Global parameters and GOALs
****************************
QLi2CrCl412icsd40303550=0.5858+-0.0065
QCrCl258icsd19294270=0.2100+-0.0066
QLiCl225icsd269090=0.2042+-0.0039
EPS2=-0.000281+-0.000025

Local parameters and GOALs for phase Li2CrCl412icsd40303550
******************************************************
SpacegroupNo=12
HermannMauguin=C12/m1
XrayDensity=2.409
Rphase=7.52%
UNIT=NM
A=0.743996+-0.000078
B=1.019238+-0.000091
C=0.379014+-0.000043
BETA=94.9936+-0.0074
k1=0.0100000
B1=0.00500000
GrainSize(1,1,1)=84.1811
GEWICHT=SPHAR4, MeanValue(GEWICHT)=0.0210959
Atomic positions for phase Li2CrCl412icsd40303550
---------------------------------------------
  4     0.2500  0.2500  0.5000     E=(LI+1(1.0000))
  2     0.0000  0.0000  0.0000     E=(CR+2(1.0000))
  4     0.7580  0.0000  0.5250     E=(CL-1(1.0000))
  4     0.0000  0.2340  0.0000     E=(CL-1(1.0000))

Local parameters and GOALs for phase CrCl258icsd19294270
******************************************************
SpacegroupNo=58
HermannMauguin=P2_1/n2_1/n2/m
XrayDensity=2.943
Rphase=7.11%
UNIT=NM
A=0.59911+-0.00014
B=0.66283+-0.00015
C=0.349218+-0.000069
k1=0.0100000
B1=0.00500000
GrainSize(1,1,1)=84.1811
GEWICHT=SPHAR4, MeanValue(GEWICHT)=0.00756209
Atomic positions for phase CrCl258icsd19294270
---------------------------------------------
  2     0.0000  0.0000  0.0000     E=(CR+2(1.0000))
  4     0.2739  0.3605  0.0000     E=(CL-1(1.0000))

Local parameters and GOALs for phase LiCl225icsd269090
******************************************************
SpacegroupNo=225
HermannMauguin=F4/m-32/m
XrayDensity=2.054
Rphase=9.13%
UNIT=NM
A=0.515573+-0.000036
k1=0.0100000
B1=0.00500000
GrainSize(1,1,1)=84.1811
GEWICHT=SPHAR4, MeanValue(GEWICHT)=0.00735133
Atomic positions for phase LiCl225icsd269090
---------------------------------------------
  4     0.0000  0.0000  0.0000     E=(LI+1(1.0000))
  4     0.5000  0.5000  0.5000     E=(CL-1(1.0000))

File: data/073_Li2Cr0.5Mn0.5Cl4/manual_refinement.lst
Rietveld refinement to file(s) pattern.xy
BGMN version 4.2.23, 8282 measured points, 212 peaks, 59 parameters
Start: Thu Feb 26 15:17:39 2026; End: Thu Feb 26 15:17:44 2026
51 iteration steps

Rp=4.75%  Rpb=59.43%  R=5.70%  Rwp=6.08% Rexp=3.24%
Durbin-Watson d=0.60
1-rho=13.8%

Global parameters and GOALs
****************************
QLi2CrCl412icsd40303550=0.1597+-0.0045
Qspinel=0.6303+-0.0047
QLiCl225icsd269090=0.2100+-0.0038
EPS2=0.000492+-0.000026

Local parameters and GOALs for phase Li2CrCl412icsd40303550
******************************************************
SpacegroupNo=12
HermannMauguin=C12/m1
XrayDensity=2.441
Rphase=7.84%
UNIT=NM
A=0.73028+-0.00012
B=1.03553+-0.00024
C=0.37566+-0.00023
BETA=95.863+-0.032
k1=0.0100000
B1=0.00500000
GrainSize(1,1,1)=84.1811
GEWICHT=SPHAR2, MeanValue(GEWICHT)=0.00923940
Atomic positions for phase Li2CrCl412icsd40303550
---------------------------------------------
  4     0.2500  0.2500  0.5000     E=(LI+1(1.0000))
  2     0.0000  0.0000  0.0000     E=(CR+2(1.0000))
  4     0.7580  0.0000  0.5250     E=(CL-1(1.0000))
  4     0.0000  0.2340  0.0000     E=(CL-1(1.0000))

Local parameters and GOALs for phase spinel
******************************************************
SpacegroupNo=227
HermannMauguin=F4_1/d-32/m
XrayDensity=2.406
Rphase=8.35%
UNIT=NM
A=1.049070+-0.000074
k1=0
B1=0.01665+-0.00034
GrainSize(1,1,1)=25.49+-0.53
GEWICHT=SPHAR4, MeanValue(GEWICHT)=0.0364533
Atomic positions for phase spinel
---------------------------------------------
 16     0.6250  0.6250  0.6250     E=(LI(0.2000))
  8     0.5000  0.5000  0.5000     E=(LI(0.6000))
 16     0.1250  0.1250  0.1250     E=(LI(0.5000),MN(0.2500),CR(0.2500))
 32     0.8817  0.8817  0.8817     E=(CL(1.0000))

Local parameters and GOALs for phase LiCl225icsd269090
******************************************************
SpacegroupNo=225
HermannMauguin=F4/m-32/m
XrayDensity=2.060
Rphase=8.10%
UNIT=NM
A=0.515102+-0.000034
k1=0.0100000
B1=0.00500000
GrainSize(1,1,1)=84.1811
GEWICHT=SPHAR4, MeanValue(GEWICHT)=0.0121456
Atomic positions for phase LiCl225icsd269090
---------------------------------------------
  4     0.0000  0.0000  0.0000     E=(LI+1(1.0000))
  4     0.5000  0.5000  0.5000     E=(CL-1(1.0000))

File: data/074_Li1.4Mn0.8Ta0.2Cl4/manual_refinement.lst
Rietveld refinement to file(s) pattern.xy
BGMN version 4.2.23, 8282 measured points, 45 peaks, 29 parameters
Start: Thu Feb 26 14:52:08 2026; End: Thu Feb 26 14:52:10 2026
26 iteration steps

Rp=3.89%  Rpb=38.16%  R=7.06%  Rwp=5.59% Rexp=2.47%
Durbin-Watson d=0.41
1-rho=4.60%

Global parameters and GOALs
****************************
Qspinel=1.00000
EPS2=-0.000481+-0.000011

Local parameters and GOALs for phase spinel
******************************************************
SpacegroupNo=227
HermannMauguin=F4_1/d-32/m
XrayDensity=2.659
Rphase=9.36%
UNIT=NM
A=1.049881+-0.000027
k1=0
B1=0.008348+-0.000099
GrainSize(1,1,1)=50.84+-0.60
GEWICHT=SPHAR4, MeanValue(GEWICHT)=0.149905
Atomic positions for phase spinel
---------------------------------------------
 16     0.6250  0.6250  0.6250     E=(LI(0.1400))
  8     0.5000  0.5000  0.5000     E=(LI(0.4200))
 16     0.1250  0.1250  0.1250     E=(LI(0.3500),TA(0.1000),MN(0.4000))
 32     0.8817  0.8817  0.8817     E=(CL(1.0000))

File: data/075_Li1.4Mg0.8Ta0.2Cl4/manual_refinement.lst
Rietveld refinement to file(s) pattern.xy
BGMN version 4.2.23, 8282 measured points, 97 peaks, 65 parameters
Start: Thu Feb 26 14:51:32 2026; End: Thu Feb 26 14:51:37 2026
73 iteration steps

Rp=6.69%  Rpb=49.73%  R=9.54%  Rwp=9.58% Rexp=3.29%
Durbin-Watson d=0.29
1-rho=10.3%

Global parameters and GOALs
****************************
QLi2MgCl4=0.3201+-0.0037
Qspinel=0.4678+-0.0066
QLiCl=0.2121+-0.0044
EPS2=0.000535+-0.000021

Local parameters and GOALs for phase Li2MgCl4
******************************************************
SpacegroupNo=227
HermannMauguin=F4_1/d-32/m
XrayDensity=2.124
Rphase=15.62%
UNIT=NM
A=1.040341+-0.000046
k1=0.0100000
B1=0.00500000
GrainSize(1,1,1)=84.1811
GEWICHT=SPHAR4, MeanValue(GEWICHT)=0.0380248
Atomic positions for phase Li2MgCl4
---------------------------------------------
  8     0.5000  0.5000  0.5000     E=(LI+1(1.0000))
 16     0.1250  0.1250  0.1250     E=(LI+1(0.5000),MG+2(0.5000))
 32     0.8820  0.8820  0.8820     E=(CL-1(1.0000))

Local parameters and GOALs for phase spinel
******************************************************
SpacegroupNo=227
HermannMauguin=F4_1/d-32/m
XrayDensity=2.559
Rphase=15.26%
UNIT=NM
A=1.02454+-0.00010
k1=0.0100000
B1=0.02461+-0.00064
GrainSize(1,1,1)=17.10+-0.44
GEWICHT=SPHAR4, MeanValue(GEWICHT)=0.0555630
Atomic positions for phase spinel
---------------------------------------------
 16     0.6250  0.6250  0.6250     E=(LI(0.1400))
  8     0.5000  0.5000  0.5000     E=(LI(0.4200))
 16     0.1250  0.1250  0.1250     E=(LI(0.3500),MG(0.4000),TA(0.1000))
 32     0.8817  0.8817  0.8817     E=(CL(1.0000))

Local parameters and GOALs for phase LiCl
******************************************************
SpacegroupNo=225
HermannMauguin=F4/m-32/m
XrayDensity=2.060
Rphase=20.80%
UNIT=NM
A=0.515136+-0.000024
k1=0.0100000
B1=0.00500000
GrainSize(1,1,1)=84.1811
GEWICHT=SPHAR4, MeanValue(GEWICHT)=0.0251901
Atomic positions for phase LiCl
---------------------------------------------
  4     0.0000  0.0000  0.0000     E=(LI+1(1.0000))
  4     0.5000  0.5000  0.5000     E=(CL-1(1.0000))

File: data/076_Li1.4Co0.8Ta0.2Cl4/manual_refinement.lst
Rietveld refinement to file(s) pattern.xy
BGMN version 4.2.23, 8282 measured points, 45 peaks, 29 parameters
Start: Thu Feb 26 14:48:31 2026; End: Thu Feb 26 14:48:33 2026
26 iteration steps

Rp=2.17%  Rpb=63.47%  R=3.21%  Rwp=2.99% Rexp=1.70%
Durbin-Watson d=0.66
1-rho=14.5%

Global parameters and GOALs
****************************
Qspinel=1.00000
EPS2=-0.002956+-0.000051

Local parameters and GOALs for phase spinel
******************************************************
SpacegroupNo=227
HermannMauguin=F4_1/d-32/m
XrayDensity=2.859
Rphase=4.96%
UNIT=NM
A=1.02948+-0.00014
k1=0.0100000
B1=0.02680+-0.00038
GrainSize(1,1,1)=15.70+-0.22
GEWICHT=SPHAR4, MeanValue(GEWICHT)=0.0934993
Atomic positions for phase spinel
---------------------------------------------
 16     0.6250  0.6250  0.6250     E=(LI(0.1400))
  8     0.5000  0.5000  0.5000     E=(LI(0.4200))
 16     0.1250  0.1250  0.1250     E=(LI(0.3500),TA(0.1000),CO(0.4000))
 32     0.8817  0.8817  0.8817     E=(CL(1.0000))
