Repository: CederGroupHub/alab_gpss_public

# Data

This folder contains the raw experiment data produced by A-Lab GPSS.

## What is in this folder

- `dataset.json`: Consolidated dataset used by the agentic workflows.
- `NNN_<composition>/` directories: Per-sample experiment artifacts (for example, XRD patterns, EIS files, and refinement outputs).

## Contents of each sample folder

Each sample folder (`NNN_<composition>/`) contains the same core artifact types:

- `pattern.xrdml`
  - Raw XRD measurement file for that sample
- `eis_data.csv`
  - EIS measurement data table
- `manual_refinement.lst`
  - Result file of manual XRD refinement
- `manual_refinement.png`
  - Plot/image generated from manual refinement

File: data/077_Li1.6Fe0.8Zr0.2Cl4/manual_refinement.lst
Rietveld refinement to file(s) pattern.xy
BGMN version 4.2.23, 8282 measured points, 45 peaks, 29 parameters
Start: Thu Feb 26 15:04:42 2026; End: Thu Feb 26 15:04:45 2026
26 iteration steps

Rp=3.98%  Rpb=63.22%  R=6.21%  Rwp=5.41% Rexp=2.52%
Durbin-Watson d=0.44
1-rho=14.3%

Global parameters and GOALs
****************************
Qspinel=1.00000
EPS2=-0.002506+-0.000042

Local parameters and GOALs for phase spinel
******************************************************
SpacegroupNo=227
HermannMauguin=F4_1/d-32/m
XrayDensity=2.561
Rphase=9.89%
UNIT=NM
A=1.03840+-0.00010
k1=0.0100000
B1=0.01952+-0.00028
GrainSize(1,1,1)=21.56+-0.31
GEWICHT=SPHAR4, MeanValue(GEWICHT)=0.0776138
Atomic positions for phase spinel
---------------------------------------------
 16     0.6250  0.6250  0.6250     E=(LI(0.1600))
  8     0.5000  0.5000  0.5000     E=(LI(0.4800))
 16     0.1250  0.1250  0.1250     E=(LI(0.4000),ZR(0.1000),FE(0.4000))
 32     0.8817  0.8817  0.8817     E=(CL(1.0000))

File: data/078_Li1.6Co0.8Zr0.2Cl4/manual_refinement.lst
Rietveld refinement to file(s) pattern.xy
BGMN version 4.2.23, 8282 measured points, 190 peaks, 58 parameters
Start: Thu Feb 26 15:02:54 2026; End: Thu Feb 26 15:02:59 2026
54 iteration steps

Rp=2.08%  Rpb=60.82%  R=3.12%  Rwp=2.86% Rexp=1.71%
Durbin-Watson d=0.74
1-rho=11.2%

Global parameters and GOALs
****************************
Qspinel=0.3394+-0.0069
QLi2CoCl465icsd7322718=0.3418+-0.0065
QLi6CoCl8225icsd20240131=0.3188+-0.0062
EPS2=-0.001203+-0.000026

Local parameters and GOALs for phase spinel
******************************************************
SpacegroupNo=227
HermannMauguin=F4_1/d-32/m
XrayDensity=2.840
Rphase=5.75%
UNIT=NM
A=1.00692+-0.00012
k1=0
B1=0.01764+-0.00078
GrainSize(1,1,1)=24.1+-1.1
GEWICHT=SPHAR4, MeanValue(GEWICHT)=0.0294388
Atomic positions for phase spinel
---------------------------------------------
 16     0.6250  0.6250  0.6250     E=(LI(0.1600))
  8     0.5000  0.5000  0.5000     E=(LI(0.4800))
 16     0.1250  0.1250  0.1250     E=(LI(0.4000),ZR(0.1000),CO(0.4000))
 32     0.8817  0.8817  0.8817     E=(CL(1.0000))

Local parameters and GOALs for phase Li2CoCl465icsd7322718
******************************************************
SpacegroupNo=65
HermannMauguin=C2/m2/m2/m
XrayDensity=2.648
Rphase=4.32%
UNIT=NM
A=0.72044+-0.00012
B=1.02809+-0.00014
C=0.363416+-0.000050
k1=0.0100000
B1=0.00500000
GrainSize(1,1,1)=84.1811
GEWICHT=SPHAR2, MeanValue(GEWICHT)=0.0296469
Atomic positions for phase Li2CoCl465icsd7322718
---------------------------------------------
  4     0.2500  0.2500  0.5000     E=(LI+1(1.0000))
  2     0.0000  0.0000  0.0000     E=(CO+2(1.0000))
  4     0.2331  0.0000  0.5000     E=(CL-1(1.0000))
  4     0.0000  0.7600  0.0000     E=(CL-1(1.0000))

Local parameters and GOALs for phase Li6CoCl8225icsd20240131
******************************************************
SpacegroupNo=225
HermannMauguin=F4/m-32/m
XrayDensity=2.328
Rphase=4.55%
UNIT=NM
A=1.031117+-0.000072
k1=0.0100000
B1=0.00500000
GrainSize(1,1,1)=84.1811
GEWICHT=SPHAR4, MeanValue(GEWICHT)=0.0276472
Atomic positions for phase Li6CoCl8225icsd20240131
---------------------------------------------
 24     0.0000  0.2500  0.2500     E=(LI+1(1.0000))
  4     0.0000  0.0000  0.0000     E=(CO+2(1.0000))
  8     0.2500  0.2500  0.2500     E=(CL-1(1.0000))
 24     0.2430  0.0000  0.0000     E=(CL-1(1.0000))

File: data/079_Li1.6Mg0.8Zr0.2Cl4/manual_refinement.lst
Rietveld refinement to file(s) pattern.xy
BGMN version 4.2.23, 8282 measured points, 84 peaks, 48 parameters
Start: Thu Feb 26 15:07:11 2026; End: Thu Feb 26 15:07:15 2026
55 iteration steps

Rp=7.56%  Rpb=44.12%  R=11.30%  Rwp=11.44% Rexp=3.50%
Durbin-Watson d=0.22
1-rho=9.87%

Global parameters and GOALs
****************************
Qspinel=0.7880+-0.0030
QMgCl2166icsd261570=0.2120+-0.0030
EPS2=-0.003169+-0.000025

Local parameters and GOALs for phase spinel
******************************************************
SpacegroupNo=227
HermannMauguin=F4_1/d-32/m
XrayDensity=2.232
Rphase=17.32%
UNIT=NM
A=1.042917+-0.000056
k1=0
B1=0.01550+-0.00023
GrainSize(1,1,1)=27.39+-0.40
GEWICHT=SPHAR4, MeanValue(GEWICHT)=0.116142
Atomic positions for phase spinel
---------------------------------------------
 16     0.6250  0.6250  0.6250     E=(LI(0.1600))
  8     0.5000  0.5000  0.5000     E=(LI(0.4800))
 16     0.1250  0.1250  0.1250     E=(LI(0.4000),MG(0.4000),ZR(0.1000))
 32     0.8817  0.8817  0.8817     E=(CL(1.0000))

Local parameters and GOALs for phase MgCl2166icsd261570
******************************************************
SpacegroupNo=166
HermannMauguin=R-32/m
XrayDensity=2.323
Rphase=29.05%
UNIT=NM
A=0.364326+-0.000021
C=1.77616+-0.00027
k1=0.0100000
B1=0.00500000
GrainSize(1,1,1)=84.1811
GEWICHT=SPHAR4, MeanValue(GEWICHT)=0.0312488
Atomic positions for phase MgCl2166icsd261570
---------------------------------------------
  3     0.0000  0.0000  0.0000     E=(MG+2(1.0000))
  6     0.0000  0.0000  0.2730     E=(CL-1(1.0000))

File: data/080_Li1.6Mn0.8Zr0.2Cl4/manual_refinement.lst
Rietveld refinement to file(s) pattern.xy
BGMN version 4.2.23, 8282 measured points, 45 peaks, 29 parameters
Start: Thu Feb 26 15:08:04 2026; End: Thu Feb 26 15:08:06 2026
29 iteration steps

Rp=4.40%  Rpb=48.47%  R=7.41%  Rwp=5.94% Rexp=2.76%
Durbin-Watson d=0.47
1-rho=6.72%

Global parameters and GOALs
****************************
Qspinel=1.00000
EPS2=0.000478+-0.000017

Local parameters and GOALs for phase spinel
******************************************************
SpacegroupNo=227
HermannMauguin=F4_1/d-32/m
XrayDensity=2.468
Rphase=11.41%
UNIT=NM
A=1.050031+-0.000040
k1=0
B1=0.01087+-0.00013
GrainSize(1,1,1)=39.04+-0.48
GEWICHT=SPHAR4, MeanValue(GEWICHT)=0.110475
Atomic positions for phase spinel
---------------------------------------------
 16     0.6250  0.6250  0.6250     E=(LI(0.1600))
  8     0.5000  0.5000  0.5000     E=(LI(0.4800))
 16     0.1250  0.1250  0.1250     E=(LI(0.4000),ZR(0.1000),MN(0.4000))
 32     0.8817  0.8817  0.8817     E=(CL(1.0000))

File: data/081_Li1.5Fe0.5Sc0.5Cl4/manual_refinement.lst
Rietveld refinement to file(s) pattern.xy
BGMN version 4.2.23, 8282 measured points, 45 peaks, 29 parameters
Start: Thu Feb 26 14:55:02 2026; End: Thu Feb 26 14:55:03 2026
25 iteration steps

Rp=3.67%  Rpb=39.79%  R=5.64%  Rwp=5.06% Rexp=2.52%
Durbin-Watson d=0.53
1-rho=5.53%

Global parameters and GOALs
****************************
Qspinel=1.00000
EPS2=-0.004566+-0.000027

Local parameters and GOALs for phase spinel
******************************************************
SpacegroupNo=227
HermannMauguin=F4_1/d-32/m
XrayDensity=2.405
Rphase=7.00%
UNIT=NM
A=1.038287+-0.000067
k1=0.0100000
B1=0.02241+-0.00017
GrainSize(1,1,1)=18.78+-0.15
GEWICHT=SPHAR4, MeanValue(GEWICHT)=0.155764
Atomic positions for phase spinel
---------------------------------------------
 16     0.6250  0.6250  0.6250     E=(LI(0.1500))
  8     0.5000  0.5000  0.5000     E=(LI(0.4500))
 16     0.1250  0.1250  0.1250     E=(LI(0.3750),SC(0.2500),FE(0.2500))
 32     0.8817  0.8817  0.8817     E=(CL(1.0000))

File: data/082_Li1.5Mn0.5Sc0.5Cl4/manual_refinement.lst
Rietveld refinement to file(s) pattern.xy
BGMN version 4.2.23, 8282 measured points, 45 peaks, 29 parameters
Start: Thu Feb 26 14:58:22 2026; End: Thu Feb 26 14:58:24 2026
30 iteration steps

Rp=5.18%  Rpb=38.59%  R=6.91%  Rwp=6.71% Rexp=3.00%
Durbin-Watson d=0.43
1-rho=4.80%

Global parameters and GOALs
****************************
Qspinel=1.00000
EPS2=-0.001138+-0.000019

Local parameters and GOALs for phase spinel
******************************************************
SpacegroupNo=227
HermannMauguin=F4_1/d-32/m
XrayDensity=2.340
Rphase=10.50%
UNIT=NM
A=1.046918+-0.000045
k1=0.0100000
B1=0.01669+-0.00013
GrainSize(1,1,1)=25.21+-0.20
GEWICHT=SPHAR4, MeanValue(GEWICHT)=0.162173
Atomic positions for phase spinel
---------------------------------------------
 16     0.6250  0.6250  0.6250     E=(LI(0.1500))
  8     0.5000  0.5000  0.5000     E=(LI(0.4500))
 16     0.1250  0.1250  0.1250     E=(LI(0.3750),SC(0.2500),MN(0.2500))
 32     0.8817  0.8817  0.8817     E=(CL(1.0000))

File: data/083_Li1.5Co0.5Sc0.5Cl4/manual_refinement.lst
Rietveld refinement to file(s) pattern.xy
BGMN version 4.2.23, 8282 measured points, 417 peaks, 60 parameters
Start: Thu Feb 26 14:53:28 2026; End: Thu Feb 26 14:53:51 2026
199 iteration steps

Rp=3.01%  Rpb=52.21%  R=4.71%  Rwp=4.20% Rexp=1.99%
Durbin-Watson d=0.47
1-rho=7.84%

Global parameters and GOALs
****************************
QScCl3148icsd382350=0.1964+-0.0038
QLi2CoCl4227icsd73229None=0.3091+-0.0047
QLi602Sc2Cl1212icsd18229None=0.4945+-0.0053
EPS2=-0.001668+-0.000015

Local parameters and GOALs for phase ScCl3148icsd382350
******************************************************
SpacegroupNo=148
HermannMauguin=R-3
XrayDensity=2.398
Rphase=5.75%
UNIT=NM
A=0.63851+-0.00022
C=1.78030+-0.00012
k1=0.0100000
B1=0.00500000
GrainSize(1,1,1)=84.1811
GEWICHT=SPHAR2, MeanValue(GEWICHT)=0.0190590
Atomic positions for phase ScCl3148icsd382350
---------------------------------------------
  6     0.0000  0.0000  0.3333     E=(SC+3(1.0000))
 18     0.3333  0.3333  0.2513     E=(CL-1(1.0000))

Local parameters and GOALs for phase Li2CoCl4227icsd73229None
******************************************************
SpacegroupNo=227
HermannMauguin=F4_1/d-32/m
XrayDensity=2.544
Rphase=8.30%
UNIT=NM
A=1.038667+-0.000049
k1=0.0100000
B1=0.00500000
GrainSize(1,1,1)=84.1811
GEWICHT=SPHAR4, MeanValue(GEWICHT)=0.0300029
Atomic positions for phase Li2CoCl4227icsd73229None
---------------------------------------------
 16     0.6250  0.6250  0.6250     E=(LI+1(0.5000))
 16     0.1250  0.1250  0.1250     E=(LI+1(0.5000),CO+2(0.5000))
 32     0.8809  0.8809  0.8809     E=(CL-1(1.0000))

Local parameters and GOALs for phase Li602Sc2Cl1212icsd18229None
******************************************************
SpacegroupNo=12
HermannMauguin=C12/m1
XrayDensity=2.270
Rphase=6.98%
UNIT=NM
A=0.631896+-0.000061
B=1.090826+-0.000099
C=0.625346+-0.000067
BETA=108.9978+-0.0047
k1=0.0100000
B1=0.00500000
GrainSize(1,1,1)=84.1811
GEWICHT=SPHAR4, MeanValue(GEWICHT)=0.0479903
Atomic positions for phase Li602Sc2Cl1212icsd18229None
---------------------------------------------
  4     0.0000  0.3264  0.0000     E=(LI+1(1.0000))
  2     0.0000  0.5000  0.5000     E=(LI+1(0.2700))
  4     0.0000  0.1715  0.5000     E=(LI+1(0.3700))
  2     0.0000  0.0000  0.0000     E=(SC+3(1.0000))
  8     0.2607  0.3391  0.7635     E=(CL-1(1.0000))
  4     0.2410  0.0000  0.7676     E=(CL-1(1.0000))

File: data/084_Li1.5Mg0.5Sc0.5Cl4/manual_refinement.lst
Rietveld refinement to file(s) pattern.xy
BGMN version 4.2.23, 8282 measured points, 426 peaks, 51 parameters
Start: Thu Feb 26 14:56:13 2026; End: Thu Feb 26 14:56:40 2026
233 iteration steps

Rp=5.78%  Rpb=24.66%  R=6.90%  Rwp=7.41% Rexp=3.35%
Durbin-Watson d=0.44
1-rho=2.42%

Global parameters and GOALs
****************************
QLi3ScCl612icsd50153None=0.1597+-0.0030
Qspinel=0.7484+-0.0031
QScCl3148icsd382350=0.09194+-0.00098
EPS2=-0.0006343+-0.0000095

Local parameters and GOALs for phase Li3ScCl612icsd50153None
******************************************************
SpacegroupNo=12
HermannMauguin=C12/m1
XrayDensity=2.307
Rphase=9.60%
UNIT=NM
A=0.639069+-0.000042
B=1.04880
C=0.635176+-0.000038
BETA=109.6913+-0.0050
k1=0.0100000
B1=0.00500000
GrainSize(1,1,1)=84.1811
GEWICHT=SPHAR2, MeanValue(GEWICHT)=0.0370978
Atomic positions for phase Li3ScCl612icsd50153None
---------------------------------------------
  4     0.0000  0.1690  0.5000     E=(LI+1(0.3650))
  4     0.0000  0.3347  0.0000     E=(LI+1(1.0000))
  2     0.0000  0.5000  0.5000     E=(LI+1(0.2700))
  2     0.0000  0.0000  0.0000     E=(SC+3(1.0000))
  4     0.2421  0.0000  0.7687     E=(CL-1(1.0000))
  8     0.7613  0.8391  0.7629     E=(CL-1(1.0000))

Local parameters and GOALs for phase spinel
******************************************************
SpacegroupNo=227
HermannMauguin=F4_1/d-32/m
XrayDensity=2.194
Rphase=10.20%
UNIT=NM
A=1.042041+-0.000021
k1=0.0100000
B1=0.01020+-0.00011
GrainSize(1,1,1)=41.26+-0.44
GEWICHT=SPHAR4, MeanValue(GEWICHT)=0.173833
Atomic positions for phase spinel
---------------------------------------------
 16     0.6250  0.6250  0.6250     E=(LI(0.1500))
  8     0.5000  0.5000  0.5000     E=(LI(0.4500))
 16     0.1250  0.1250  0.1250     E=(LI(0.3750),MG(0.2500),SC(0.2500))
 32     0.8817  0.8817  0.8817     E=(CL(1.0000))

Local parameters and GOALs for phase ScCl3148icsd382350
******************************************************
SpacegroupNo=148
HermannMauguin=R-3
XrayDensity=2.399
Rphase=12.55%
UNIT=NM
A=0.638383+-0.000086
C=1.780144+-0.000063
k1=0.0100000
B1=0.00500000
GrainSize(1,1,1)=84.1811
GEWICHT=SPHAR2, MeanValue(GEWICHT)=0.0213562
Atomic positions for phase ScCl3148icsd382350
---------------------------------------------
  6     0.0000  0.0000  0.3333     E=(SC+3(1.0000))
 18     0.3333  0.3333  0.2513     E=(CL-1(1.0000))

File: data/085_Li1.4Fe0.7Mn0.1Nb0.2Cl4/manual_refinement.lst
Rietveld refinement to file(s) pattern.xy
BGMN version 4.2.23, 8282 measured points, 86 peaks, 34 parameters
Start: Thu Feb 26 14:49:27 2026; End: Thu Feb 26 14:49:29 2026
23 iteration steps

Rp=3.54%  Rpb=54.82%  R=5.43%  Rwp=4.84% Rexp=2.52%
Durbin-Watson d=0.57
1-rho=10.6%

Global parameters and GOALs
****************************
QMnCl2166icsd337520=0
Qspinel=1.00000
EPS2=-0.001090+-0.000039

Local parameters and GOALs for phase MnCl2166icsd337520
******************************************************
SpacegroupNo=166
HermannMauguin=R-32/m
XrayDensity=2.978
Rphase=100.00%
UNIT=NM
A=UNDEF
C=UNDEF
k1=UNDEF
B1=UNDEF
GrainSize(1,1,1)=UNDEF
GEWICHT=0.0
Atomic positions for phase MnCl2166icsd337520
---------------------------------------------
  3     0.0000  0.0000  0.0000     E=(MN+2(1.0000))
  6     0.0000  0.0000  0.2545     E=(CL-1(1.0000))

Local parameters and GOALs for phase spinel
******************************************************
SpacegroupNo=227
HermannMauguin=F4_1/d-32/m
XrayDensity=2.523
Rphase=8.91%
UNIT=NM
A=1.041637+-0.000099
k1=0.0100000
B1=0.02263+-0.00026
GrainSize(1,1,1)=18.60+-0.21
GEWICHT=SPHAR4, MeanValue(GEWICHT)=0.0880056
Atomic positions for phase spinel
---------------------------------------------
 16     0.6250  0.6250  0.6250     E=(LI(0.1400))
  8     0.5000  0.5000  0.5000     E=(LI(0.4200))
 16     0.1250  0.1250  0.1250     E=(LI(0.3500),MN(0.0500),NB(0.1000),FE(0.3500))
 32     0.8817  0.8817  0.8817     E=(CL(1.0000))

File: data/086_Li1.8Cr0.2Mg0.8Cl4/manual_refinement.lst
Rietveld refinement to file(s) pattern.xy
BGMN version 4.2.23, 8282 measured points, 212 peaks, 54 parameters
Start: Thu Feb 26 15:12:47 2026; End: Thu Feb 26 15:12:55 2026
92 iteration steps

Rp=8.86%  Rpb=36.80%  R=14.62%  Rwp=12.29% Rexp=3.29%
Durbin-Watson d=0.17
1-rho=6.63%

Global parameters and GOALs
****************************
QLi2CrCl412icsd40303550=0.0220+-0.0021
Qspinel=0.8214+-0.0030
QLiCl225icsd269090=0.1566+-0.0023
EPS2=-0.003184+-0.000022

Local parameters and GOALs for phase Li2CrCl412icsd40303550
******************************************************
SpacegroupNo=12
HermannMauguin=C12/m1
XrayDensity=2.341
Rphase=15.34%
UNIT=NM
A=0.74165+-0.00077
B=1.02413+-0.00091
C=0.38951+-0.00032
BETA=95.159+-0.066
k1=0.0100000
B1=0.00500000
GrainSize(1,1,1)=84.1811
GEWICHT=0.00553+-0.00054
Atomic positions for phase Li2CrCl412icsd40303550
---------------------------------------------
  4     0.2500  0.2500  0.5000     E=(LI+1(1.0000))
  2     0.0000  0.0000  0.0000     E=(CR+2(1.0000))
  4     0.7580  0.0000  0.5250     E=(CL-1(1.0000))
  4     0.0000  0.2340  0.0000     E=(CL-1(1.0000))

Local parameters and GOALs for phase spinel
******************************************************
SpacegroupNo=227
HermannMauguin=F4_1/d-32/m
XrayDensity=2.160
Rphase=14.73%
UNIT=NM
A=1.042272+-0.000049
k1=0.0100000
B1=0.01818+-0.00021
GrainSize(1,1,1)=23.16+-0.26
GEWICHT=SPHAR4, MeanValue(GEWICHT)=0.206109
Atomic positions for phase spinel
---------------------------------------------
  8     0.5000  0.5000  0.5000     E=(LI(0.5400))
 16     0.6250  0.6250  0.6250     E=(LI(0.1800))
 16     0.1250  0.1250  0.1250     E=(LI(0.4500),MG(0.4000),CR(0.1000))
 32     0.8817  0.8817  0.8817     E=(CL(1.0000))

Local parameters and GOALs for phase LiCl225icsd269090
******************************************************
SpacegroupNo=225
HermannMauguin=F4/m-32/m
XrayDensity=2.061
Rphase=13.93%
UNIT=NM
A=0.515040+-0.000024
k1=0.0100000
B1=0.00500000
GrainSize(1,1,1)=84.1811
GEWICHT=SPHAR4, MeanValue(GEWICHT)=0.0393037
Atomic positions for phase LiCl225icsd269090
---------------------------------------------
  4     0.0000  0.0000  0.0000     E=(LI+1(1.0000))
  4     0.5000  0.5000  0.5000     E=(CL-1(1.0000))

File: data/087_Li1.9Cr0.1Mg0.9Cl4/manual_refinement.lst
Rietveld refinement to file(s) pattern.xy
BGMN version 4.2.23, 8282 measured points, 54 peaks, 47 parameters
Start: Thu Feb 26 15:16:34 2026; End: Thu Feb 26 15:16:37 2026
39 iteration steps

Rp=7.35%  Rpb=32.07%  R=11.11%  Rwp=9.55% Rexp=3.31%
Durbin-Watson d=0.28
1-rho=4.09%

Global parameters and GOALs
****************************
Qspinel=0.9158+-0.0016
QLiCl225icsd269090=0.0842+-0.0016
EPS2=-0.001689+-0.000017

Local parameters and GOALs for phase spinel
******************************************************
SpacegroupNo=227
HermannMauguin=F4_1/d-32/m
XrayDensity=2.138
Rphase=13.33%
UNIT=NM
A=1.041970+-0.000037
k1=0.0100000
B1=0.01660+-0.00013
GrainSize(1,1,1)=25.35+-0.20
GEWICHT=SPHAR4, MeanValue(GEWICHT)=0.234228
Atomic positions for phase spinel
---------------------------------------------
 16     0.6250  0.6250  0.6250     E=(LI(0.1900))
  8     0.5000  0.5000  0.5000     E=(LI(0.5700))
 16     0.1250  0.1250  0.1250     E=(LI(0.4750),MG(0.4500),CR(0.0500))
 32     0.8817  0.8817  0.8817     E=(CL(1.0000))

Local parameters and GOALs for phase LiCl225icsd269090
******************************************************
SpacegroupNo=225
HermannMauguin=F4/m-32/m
XrayDensity=2.066
Rphase=14.23%
UNIT=NM
A=0.514646+-0.000024
k1=0.0100000
B1=0.00500000
GrainSize(1,1,1)=84.1811
GEWICHT=SPHAR4, MeanValue(GEWICHT)=0.0215415
Atomic positions for phase LiCl225icsd269090
---------------------------------------------
  4     0.0000  0.0000  0.0000     E=(LI+1(1.0000))
  4     0.5000  0.5000  0.5000     E=(CL-1(1.0000))

File: data/088_Li2Co0.9Zn0.1Cl4/manual_refinement.lst
Rietveld refinement to file(s) pattern.xy
BGMN version 4.2.23, 8282 measured points, 93 peaks, 33 parameters
Start: Thu Feb 26 15:17:36 2026; End: Thu Feb 26 15:17:38 2026
29 iteration steps

Rp=2.68%  Rpb=71.72%  R=3.49%  Rwp=3.33% Rexp=2.38%
Durbin-Watson d=1.07
1-rho=20.0%

Global parameters and GOALs
****************************
Qspinel=1.00000
QLi6CoCl8225icsd20240131=0
EPS2=-0.003833+-0.000070

Local parameters and GOALs for phase spinel
******************************************************
SpacegroupNo=227
HermannMauguin=F4_1/d-32/m
XrayDensity=2.639
Rphase=3.77%
UNIT=NM
A=1.02704+-0.00018
k1=0.0100000
B1=0.02426+-0.00043
GrainSize(1,1,1)=17.35+-0.31
GEWICHT=SPHAR4, MeanValue(GEWICHT)=0.0414268
Atomic positions for phase spinel
---------------------------------------------
 16     0.6250  0.6250  0.6250     E=(LI(0.2000))
  8     0.5000  0.5000  0.5000     E=(LI(0.6000))
 16     0.1250  0.1250  0.1250     E=(LI(0.5000),ZN(0.0500),CO(0.4500))
 32     0.8817  0.8817  0.8817     E=(CL(1.0000))

Local parameters and GOALs for phase Li6CoCl8225icsd20240131
******************************************************
SpacegroupNo=225
HermannMauguin=F4/m-32/m
XrayDensity=2.360
Rphase=100.00%
UNIT=NM
A=UNDEF
k1=UNDEF
B1=UNDEF
GrainSize(1,1,1)=UNDEF
GEWICHT=0.0
Atomic positions for phase Li6CoCl8225icsd20240131
---------------------------------------------
 24     0.0000  0.2500  0.2500     E=(LI+1(1.0000))
  4     0.0000  0.0000  0.0000     E=(CO+2(1.0000))
  8     0.2500  0.2500  0.2500     E=(CL-1(1.0000))
 24     0.2430  0.0000  0.0000     E=(CL-1(1.0000))

File: data/089_Li1.8Co0.7Y0.2Zn0.1Cl4/manual_refinement.lst
Rietveld refinement to file(s) pattern.xy
BGMN version 4.2.23, 8282 measured points, 319 peaks, 39 parameters
Start: Thu Feb 26 15:12:31 2026; End: Thu Feb 26 15:12:34 2026
33 iteration steps

Rp=4.15%  Rpb=82.94%  R=5.57%  Rwp=5.24% Rexp=3.11%
Durbin-Watson d=0.73
1-rho=36.1%

Global parameters and GOALs
****************************
Qspinel=0.8337+-0.0090
QLi3YCl6164icsd29969None=0.1663+-0.0090
EPS2=0.000113+-0.000079

Local parameters and GOALs for phase spinel
******************************************************
SpacegroupNo=227
HermannMauguin=F4_1/d-32/m
XrayDensity=2.712
Rphase=7.76%
UNIT=NM
A=1.02507+-0.00021
k1=0.0100000
B1=0.02239+-0.00065
GrainSize(1,1,1)=18.80+-0.55
GEWICHT=SPHAR4, MeanValue(GEWICHT)=0.0181773
Atomic positions for phase spinel
---------------------------------------------
  8     0.5000  0.5000  0.5000     E=(LI(0.5400))
 16     0.6250  0.6250  0.6250     E=(LI(0.1800))
 16     0.1250  0.1250  0.1250     E=(LI(0.4500),Y(0.1000),ZN(0.0500),CO(0.3500))
 32     0.8817  0.8817  0.8817     E=(CL(1.0000))

Local parameters and GOALs for phase Li3YCl6164icsd29969None
******************************************************
SpacegroupNo=164
HermannMauguin=P-32/m1
XrayDensity=2.430
Rphase=4.37%
UNIT=NM
A=1.12211+-0.00029
C=0.60609+-0.00025
k1=0.0100000
B1=0.00423+-0.00077
GrainSize(1,1,1)=100+-18
GEWICHT=SPHAR2, MeanValue(GEWICHT)=0.00362511
Atomic positions for phase Li3YCl6164icsd29969None
---------------------------------------------
  6     0.3269  0.0000  0.5000     E=(LI+1(0.8754))
  6     0.3432  0.0000  0.0000     E=(LI+1(0.6246))
  1     0.0000  0.0000  0.0000     E=(Y+3(1.0000))
  2     0.3333  0.6667  0.0023     E=(Y+3(0.4341))
  2     0.3333  0.6667  0.5055     E=(Y+3(0.5659))
  6     0.8871 -0.8871  0.2346     E=(CL-1(1.0000))
  6     0.7794 -0.7794  0.7369     E=(CL-1(1.0000))
  6     0.5539 -0.5539  0.2469     E=(CL-1(1.0000))

File: data/090_Li1.7MnV0.1Cl4/manual_refinement.lst
Rietveld refinement to file(s) pattern.xy
BGMN version 4.2.23, 8282 measured points, 138 peaks, 51 parameters
Start: Thu Feb 26 15:11:03 2026; End: Thu Feb 26 15:11:04 2026
23 iteration steps

Rp=4.57%  Rpb=44.29%  R=7.64%  Rwp=6.84% Rexp=2.82%
Durbin-Watson d=0.35
1-rho=9.52%

Global parameters and GOALs
****************************
QLi128Mn96Cl32227icsd74872None=0.2347+-0.0051
QLi10352V9648Cl32216icsd50006None=0
Qspinel=0.7653+-0.0051
EPS2=-0.004907+-0.000028

Local parameters and GOALs for phase Li128Mn96Cl32227icsd74872None
******************************************************
SpacegroupNo=227
HermannMauguin=F4_1/d-32/m
XrayDensity=2.517
Rphase=7.88%
UNIT=NM
A=1.049151+-0.000069
k1=0.0100000
B1=0.00500000
GrainSize(1,1,1)=84.1811
GEWICHT=SPHAR4, MeanValue(GEWICHT)=0.0307391
Atomic positions for phase Li128Mn96Cl32227icsd74872None
---------------------------------------------
  8     0.5000  0.5000  0.5000     E=(LI+1(0.8000))
 16     0.1250  0.1250  0.1250     E=(LI+1(0.4000),MN+2(0.6000))
 32     0.8820  0.8820  0.8820     E=(CL-1(1.0000))

Local parameters and GOALs for phase Li10352V9648Cl32216icsd50006None
******************************************************
SpacegroupNo=216
HermannMauguin=F-43m
XrayDensity=2.534
Rphase=100.00%
UNIT=NM
A=UNDEF
k1=UNDEF
B1=UNDEF
GrainSize(1,1,1)=UNDEF
GEWICHT=0.0
Atomic positions for phase Li10352V9648Cl32216icsd50006None
---------------------------------------------
  4     0.0000  0.0000  0.0000     E=(LI+1(1.0000))
 16     0.6259  0.6259  0.6259     E=(LI+1(0.3970),V(0.6030))
 16     0.3822  0.3822  0.3822     E=(CL-1(1.0000))
 16     0.8686  0.8686  0.8686     E=(CL-1(1.0000))

Local parameters and GOALs for phase spinel
******************************************************
SpacegroupNo=227
HermannMauguin=F4_1/d-32/m
XrayDensity=2.420
Rphase=11.48%
UNIT=NM
A=1.05450+-0.00014
k1=0.0100000
B1=0.03952+-0.00061
GrainSize(1,1,1)=10.65+-0.16
GEWICHT=SPHAR4, MeanValue(GEWICHT)=0.100212
Atomic positions for phase spinel
---------------------------------------------
 16     0.6250  0.6250  0.6250     E=(LI(0.1700))
  8     0.5000  0.5000  0.5000     E=(LI(0.5100))
 16     0.1250  0.1250  0.1250     E=(LI(0.4250),MN(0.5000),V(0.0500))
 32     0.8817  0.8817  0.8817     E=(CL(1.0000))

File: data/091_Li1.6Mn0.9V0.2Cl4/manual_refinement.lst
Rietveld refinement to file(s) pattern.xy
BGMN version 4.2.23, 8282 measured points, 45 peaks, 29 parameters
Start: Thu Feb 26 15:08:06 2026; End: Thu Feb 26 15:08:08 2026
24 iteration steps

Rp=3.58%  Rpb=31.78%  R=5.06%  Rwp=4.36% Rexp=2.69%
Durbin-Watson d=0.80
1-rho=2.36%

Global parameters and GOALs
****************************
Qspinel=1.00000
EPS2=-0.0017752+-0.0000095

Local parameters and GOALs for phase spinel
******************************************************
SpacegroupNo=227
HermannMauguin=F4_1/d-32/m
XrayDensity=2.461
Rphase=6.19%
UNIT=NM
A=1.046911+-0.000024
k1=0.0100000
B1=0.010852+-0.000076
GrainSize(1,1,1)=38.78+-0.27
GEWICHT=SPHAR4, MeanValue(GEWICHT)=0.165800
Atomic positions for phase spinel
---------------------------------------------
 16     0.6250  0.6250  0.6250     E=(LI(0.1600))
  8     0.5000  0.5000  0.5000     E=(LI(0.4800))
 16     0.1250  0.1250  0.1250     E=(LI(0.4000),MN(0.4500),V(0.1000))
 32     0.8817  0.8817  0.8817     E=(CL(1.0000))

File: data/092_Li1.55Fe0.85Ta0.15Cl4/manual_refinement.lst
Rietveld refinement to file(s) pattern.xy
BGMN version 4.2.23, 8282 measured points, 45 peaks, 29 parameters
Start: Thu Feb 26 14:52:50 2026; End: Thu Feb 26 14:52:52 2026
28 iteration steps

Rp=3.41%  Rpb=54.65%  R=5.02%  Rwp=4.66% Rexp=2.32%
Durbin-Watson d=0.52
1-rho=10.3%

Global parameters and GOALs
****************************
Qspinel=1.00000
EPS2=-0.002984+-0.000039

Local parameters and GOALs for phase spinel
******************************************************
SpacegroupNo=227
HermannMauguin=F4_1/d-32/m
XrayDensity=2.686
Rphase=8.08%
UNIT=NM
A=1.03964+-0.00010
k1=0.0100000
B1=0.02375+-0.00026
GrainSize(1,1,1)=17.72+-0.20
GEWICHT=SPHAR4, MeanValue(GEWICHT)=0.100701
Atomic positions for phase spinel
---------------------------------------------
  8     0.5000  0.5000  0.5000     E=(LI(0.4650))
 16     0.6250  0.6250  0.6250     E=(LI(0.1550))
 16     0.1250  0.1250  0.1250     E=(LI(0.3875),TA(0.0750),FE(0.4250))
 32     0.8817  0.8817  0.8817     E=(CL(1.0000))

File: data/093_Li1.4Fe0.7Mg0.1Ta0.2Cl4/manual_refinement.lst
Rietveld refinement to file(s) pattern.xy
BGMN version 4.2.23, 8282 measured points, 45 peaks, 29 parameters
Start: Thu Feb 26 14:49:26 2026; End: Thu Feb 26 14:49:27 2026
26 iteration steps

Rp=4.65%  Rpb=71.31%  R=6.71%  Rwp=5.99% Rexp=2.94%
Durbin-Watson d=0.50
1-rho=22.6%

Global parameters and GOALs
****************************
Qspinel=1.00000
EPS2=-0.003602+-0.000079

Local parameters and GOALs for phase spinel
******************************************************
SpacegroupNo=227
HermannMauguin=F4_1/d-32/m
XrayDensity=2.718
Rphase=9.34%
UNIT=NM
A=1.03864+-0.00019
k1=0.0100000
B1=0.02977+-0.00054
GrainSize(1,1,1)=14.14+-0.26
GEWICHT=SPHAR4, MeanValue(GEWICHT)=0.0498382
Atomic positions for phase spinel
---------------------------------------------
 16     0.6250  0.6250  0.6250     E=(LI(0.1400))
  8     0.5000  0.5000  0.5000     E=(LI(0.4200))
 16     0.1250  0.1250  0.1250     E=(LI(0.3500),MG(0.0500),TA(0.1000),FE(0.3500))
 32     0.8817  0.8817  0.8817     E=(CL(1.0000))

File: data/094_Li1.5Fe0.5Cr0.5Cl4/manual_refinement.lst
Rietveld refinement to file(s) pattern.xy
BGMN version 4.2.23, 8282 measured points, 45 peaks, 29 parameters
Start: Thu Feb 26 16:58:06 2026; End: Thu Feb 26 16:58:08 2026
27 iteration steps

Rp=4.98%  Rpb=51.37%  R=10.76%  Rwp=7.56% Rexp=2.38%
Durbin-Watson d=0.21
1-rho=12.2%

Global parameters and GOALs
****************************
Qspinel=1.00000
EPS2=-0.003239+-0.000044

Local parameters and GOALs for phase spinel
******************************************************
SpacegroupNo=227
HermannMauguin=F4_1/d-32/m
XrayDensity=2.490
Rphase=11.78%
UNIT=NM
A=1.03216+-0.00011
k1=0.0100000
B1=0.02321+-0.00028
GrainSize(1,1,1)=18.13+-0.22
GEWICHT=SPHAR4, MeanValue(GEWICHT)=0.163774
Atomic positions for phase spinel
---------------------------------------------
 16     0.6250  0.6250  0.6250     E=(LI(0.1500))
  8     0.5000  0.5000  0.5000     E=(LI(0.4500))
 16     0.1250  0.1250  0.1250     E=(LI(0.3750),CR(0.2500),FE(0.2500))
 32     0.8817  0.8817  0.8817     E=(CL(1.0000))

File: data/095_Li1.65Mn0.95V0.15Cl4/manual_refinement.lst
Rietveld refinement to file(s) pattern.xy
BGMN version 4.2.23, 8282 measured points, 93 peaks, 47 parameters
Start: Thu Feb 26 15:02:17 2026; End: Thu Feb 26 15:02:19 2026
26 iteration steps

Rp=4.29%  Rpb=46.78%  R=5.83%  Rwp=5.37% Rexp=3.04%
Durbin-Watson d=0.67
1-rho=5.46%

Global parameters and GOALs
****************************
Qspinel=0.9669+-0.0023
QLi2VCl4227icsd74959None=0.0331+-0.0023
EPS2=0.000411+-0.000013

Local parameters and GOALs for phase spinel
******************************************************
SpacegroupNo=227
HermannMauguin=F4_1/d-32/m
XrayDensity=2.455
Rphase=7.91%
UNIT=NM
A=1.048662+-0.000032
k1=0.0100000
B1=0.008909+-0.000099
GrainSize(1,1,1)=47.25+-0.53
GEWICHT=SPHAR4, MeanValue(GEWICHT)=0.0824423
Atomic positions for phase spinel
---------------------------------------------
 16     0.6250  0.6250  0.6250     E=(LI(0.1650))
  8     0.5000  0.5000  0.5000     E=(LI(0.4950))
 16     0.1250  0.1250  0.1250     E=(LI(0.4125),MN(0.4750),V(0.0750))
 32     0.8817  0.8817  0.8817     E=(CL(1.0000))

Local parameters and GOALs for phase Li2VCl4227icsd74959None
******************************************************
SpacegroupNo=216
HermannMauguin=F-43m
XrayDensity=2.519
Rphase=6.54%
UNIT=NM
A=1.02901+-0.00019
k1=0.0100000
B1=0.00500000
GrainSize(1,1,1)=84.1811
GEWICHT=SPHAR4, MeanValue(GEWICHT)=0.00282259
Atomic positions for phase Li2VCl4227icsd74959None
---------------------------------------------
  4     0.0000  0.0000  0.0000     E=(LI+1(1.0000))
  4     0.2500  0.2500  0.2500     E=(LI+1(1.0000))
 16     0.6252  0.6252  0.6252     E=(LI+1(0.5000),V+2(0.5000))
 16     0.8667  0.8667  0.8667     E=(CL-1(1.0000))
 16     0.3790  0.3790  0.3790     E=(CL-1(1.0000))

File: data/096_Li1.6Mn0.6Sc0.4Cl4/manual_refinement.lst
Rietveld refinement to file(s) pattern.xy
BGMN version 4.2.23, 8282 measured points, 45 peaks, 29 parameters
Start: Thu Feb 26 15:07:44 2026; End: Thu Feb 26 15:07:45 2026
28 iteration steps

Rp=5.60%  Rpb=39.80%  R=10.38%  Rwp=8.14% Rexp=2.81%
Durbin-Watson d=0.25
1-rho=6.48%

Global parameters and GOALs
****************************
Qspinel=1.00000
EPS2=-0.001450+-0.000017

Local parameters and GOALs for phase spinel
******************************************************
SpacegroupNo=227
HermannMauguin=F4_1/d-32/m
XrayDensity=2.345
Rphase=10.08%
UNIT=NM
A=1.049117+-0.000040
k1=0
B1=0.01159+-0.00014
GrainSize(1,1,1)=36.62+-0.44
GEWICHT=SPHAR4, MeanValue(GEWICHT)=0.184836
Atomic positions for phase spinel
---------------------------------------------
 16     0.6250  0.6250  0.6250     E=(LI(0.1600))
  8     0.5000  0.5000  0.5000     E=(LI(0.4800))
 16     0.1250  0.1250  0.1250     E=(LI(0.4000),SC(0.2000),MN(0.3000))
 32     0.8817  0.8817  0.8817     E=(CL(1.0000))

File: data/097_Li1.4Mn0.7Sc0.15Ta0.15Cl4/manual_refinement.lst
Rietveld refinement to file(s) pattern.xy
BGMN version 4.2.23, 8282 measured points, 54 peaks, 47 parameters
Start: Thu Feb 26 14:52:00 2026; End: Thu Feb 26 14:52:01 2026
21 iteration steps

Rp=4.08%  Rpb=40.82%  R=6.83%  Rwp=5.56% Rexp=2.77%
Durbin-Watson d=0.50
1-rho=5.13%

Global parameters and GOALs
****************************
Qspinel=0.9506+-0.0017
QLiCl225icsd269090=0.0494+-0.0017
EPS2=-0.000418+-0.000014

Local parameters and GOALs for phase spinel
******************************************************
SpacegroupNo=227
HermannMauguin=F4_1/d-32/m
XrayDensity=2.572
Rphase=7.91%
UNIT=NM
A=1.049584+-0.000034
k1=0
B1=0.01052+-0.00011
GrainSize(1,1,1)=40.36+-0.43
GEWICHT=SPHAR4, MeanValue(GEWICHT)=0.114469
Atomic positions for phase spinel
---------------------------------------------
 16     0.6250  0.6250  0.6250     E=(LI(0.1400))
  8     0.5000  0.5000  0.5000     E=(LI(0.4200))
 16     0.1250  0.1250  0.1250     E=(LI(0.3500),SC(0.0750),TA(0.0750),MN(0.3500))
 32     0.8817  0.8817  0.8817     E=(CL(1.0000))

Local parameters and GOALs for phase LiCl225icsd269090
******************************************************
SpacegroupNo=225
HermannMauguin=F4/m-32/m
XrayDensity=2.063
Rphase=4.79%
UNIT=NM
A=0.514848+-0.000053
k1=0.0100000
B1=0.00500000
GrainSize(1,1,1)=84.1811
GEWICHT=SPHAR4, MeanValue(GEWICHT)=0.00595216
Atomic positions for phase LiCl225icsd269090
---------------------------------------------
  4     0.0000  0.0000  0.0000     E=(LI+1(1.0000))
  4     0.5000  0.5000  0.5000     E=(CL-1(1.0000))

File: data/098_Li1.6Cr0.5Fe0.5Cl4/manual_refinement.lst
Rietveld refinement to file(s) pattern.xy
BGMN version 4.2.23, 8282 measured points, 45 peaks, 29 parameters
Start: Thu Feb 26 17:04:35 2026; End: Thu Feb 26 17:04:36 2026
30 iteration steps

Rp=5.78%  Rpb=54.47%  R=14.10%  Rwp=9.19% Rexp=2.42%
Durbin-Watson d=0.15
1-rho=15.6%

Global parameters and GOALs
****************************
Qspinel=1.00000
EPS2=-0.003342+-0.000052

Local parameters and GOALs for phase spinel
******************************************************
SpacegroupNo=227
HermannMauguin=F4_1/d-32/m
XrayDensity=2.491
Rphase=14.01%
UNIT=NM
A=1.03327+-0.00013
k1=0.0100000
B1=0.02392+-0.00034
GrainSize(1,1,1)=17.60+-0.25
GEWICHT=SPHAR4, MeanValue(GEWICHT)=0.168876
Atomic positions for phase spinel
---------------------------------------------
 16     0.6250  0.6250  0.6250     E=(LI(0.1600))
  8     0.5000  0.5000  0.5000     E=(LI(0.4800))
 16     0.1250  0.1250  0.1250     E=(LI(0.4000),CR(0.2500),FE(0.2500))
 32     0.8817  0.8817  0.8817     E=(CL(1.0000))

File: data/099_Li1.34Fe0.78Ta0.22Cl4/manual_refinement.lst
Rietveld refinement to file(s) pattern.xy
BGMN version 4.2.23, 8282 measured points, 1072 peaks, 36 parameters
Start: Thu Feb 26 14:47:09 2026; End: Thu Feb 26 14:47:22 2026
50 iteration steps

Rp=4.72%  Rpb=82.11%  R=7.25%  Rwp=6.26% Rexp=2.85%
Durbin-Watson d=0.44
1-rho=33.0%

Global parameters and GOALs
****************************
QTaCl5=0.2675+-0.0068
QLi6FeCl8225icsd7321731=0.7325+-0.0068
EPS2=0.000261+-0.000033

Local parameters and GOALs for phase TaCl5
******************************************************
SpacegroupNo=12
HermannMauguin=C12/m1
XrayDensity=3.706
Rphase=9.35%
UNIT=NM
A=1.86022+-0.00057
B=1.77475+-0.00059
C=0.58340+-0.00020
BETA=91.023+-0.026
k1=0.0100000
B1=0.00500000
GrainSize(1,1,1)=84.1811
GEWICHT=0.00713+-0.00022
Atomic positions for phase TaCl5
---------------------------------------------
  4     0.0000  0.1106  0.0000     E=(TA(1.0000))
  8     0.6667  0.1107  0.4772     E=(TA(1.0000))
  4     0.9480  0.0000  0.7750     E=(CL-1(1.0000))
  8     0.4440  0.6915  0.7592     E=(CL-1(1.0000))
  8     0.8979  0.0974  0.2265     E=(CL-1(1.0000))
  4     0.7194  0.0000  0.2554     E=(CL-1(1.0000))
  8     0.7226  0.1913  0.2389     E=(CL-1(1.0000))
  8     0.7684  0.0976  0.7107     E=(CL-1(1.0000))
  4     0.6142  0.0000  0.6986     E=(CL-1(1.0000))
  8     0.6109  0.1911  0.7155     E=(CL-1(1.0000))
  8     0.5651  0.0981  0.2440     E=(CL-1(1.0000))

Local parameters and GOALs for phase Li6FeCl8225icsd7321731
******************************************************
SpacegroupNo=225
HermannMauguin=F4/m-32/m
XrayDensity=2.315
Rphase=7.59%
UNIT=NM
A=1.030140+-0.000080
k1=0.0100000
B1=0.00500000
GrainSize(1,1,1)=84.1811
GEWICHT=SPHAR4, MeanValue(GEWICHT)=0.0195187
Atomic positions for phase Li6FeCl8225icsd7321731
---------------------------------------------
 24     0.0000  0.2500  0.2500     E=(LI+1(1.0000))
  4     0.0000  0.0000  0.0000     E=(FE+2(1.0000))
  8     0.2500  0.2500  0.2500     E=(CL-1(1.0000))
 24     0.2410  0.0000  0.0000     E=(CL-1(1.0000))

File: data/100_Li1.5Mn0.5Sc0.5Cl4/manual_refinement.lst
Rietveld refinement to file(s) pattern.xy
BGMN version 4.2.23, 8282 measured points, 281 peaks, 41 parameters
Start: Thu Feb 26 14:58:24 2026; End: Thu Feb 26 14:58:30 2026
68 iteration steps

Rp=4.61%  Rpb=31.26%  R=6.64%  Rwp=6.11% Rexp=2.85%
Durbin-Watson d=0.47
1-rho=3.14%

Global parameters and GOALs
****************************
QLi3ScCl612icsd50153None=0.3444+-0.0052
Qspinel=0.6556+-0.0052
EPS2=-0.000847+-0.000013

Local parameters and GOALs for phase Li3ScCl612icsd50153None
******************************************************
SpacegroupNo=12
HermannMauguin=C12/m1
XrayDensity=2.170
Rphase=9.37%
UNIT=NM
A=0.64074+-0.00016
B=1.10943+-0.00011
C=0.636600+-0.000066
BETA=109.682+-0.013
k1=0.0100000
B1=0.00500000
GrainSize(1,1,1)=84.1811
GEWICHT=SPHAR2, MeanValue(GEWICHT)=0.0671594
Atomic positions for phase Li3ScCl612icsd50153None
---------------------------------------------
  4     0.0000  0.1690  0.5000     E=(LI+1(0.3650))
  4     0.0000  0.3347  0.0000     E=(LI+1(1.0000))
  2     0.0000  0.5000  0.5000     E=(LI+1(0.2700))
  2     0.0000  0.0000  0.0000     E=(SC+3(1.0000))
  4     0.2421  0.0000  0.7687     E=(CL-1(1.0000))
  8     0.7613  0.8391  0.7629     E=(CL-1(1.0000))

Local parameters and GOALs for phase spinel
******************************************************
SpacegroupNo=227
HermannMauguin=F4_1/d-32/m
XrayDensity=2.341
Rphase=9.55%
UNIT=NM
A=1.046765+-0.000031
k1=0.0100000
B1=0.01037+-0.00015
GrainSize(1,1,1)=40.60+-0.59
GEWICHT=SPHAR4, MeanValue(GEWICHT)=0.127854
Atomic positions for phase spinel
---------------------------------------------
 16     0.6250  0.6250  0.6250     E=(LI(0.1500))
  8     0.5000  0.5000  0.5000     E=(LI(0.4500))
 16     0.1250  0.1250  0.1250     E=(LI(0.3750),SC(0.2500),MN(0.2500))
 32     0.8817  0.8817  0.8817     E=(CL(1.0000))

File: data/101_Li1.5Cr0.5Mg0.5Cl4/manual_refinement.lst
Rietveld refinement to file(s) pattern.xy
BGMN version 4.2.23, 8282 measured points, 45 peaks, 29 parameters
Start: Thu Feb 26 16:58:04 2026; End: Thu Feb 26 16:58:06 2026
34 iteration steps

Rp=9.03%  Rpb=49.69%  R=15.50%  Rwp=13.19% Rexp=3.25%
Durbin-Watson d=0.13
1-rho=12.2%

Global parameters and GOALs
****************************
Qspinel=1.00000
EPS2=-0.002654+-0.000037

Local parameters and GOALs for phase spinel
******************************************************
SpacegroupNo=227
HermannMauguin=F4_1/d-32/m
XrayDensity=2.237
Rphase=19.51%
UNIT=NM
A=1.041645+-0.000081
k1=0.0100000
B1=0.02048+-0.00026
GrainSize(1,1,1)=20.55+-0.26
GEWICHT=SPHAR4, MeanValue(GEWICHT)=0.175400
Atomic positions for phase spinel
---------------------------------------------
 16     0.6250  0.6250  0.6250     E=(LI(0.1500))
  8     0.5000  0.5000  0.5000     E=(LI(0.4500))
 16     0.1250  0.1250  0.1250     E=(LI(0.3750),MG(0.2500),CR(0.2500))
 32     0.8817  0.8817  0.8817     E=(CL(1.0000))

File: data/102_Li2Co0.5Fe0.25Mn0.25Cl4/manual_refinement.lst
Rietveld refinement to file(s) pattern.xy
BGMN version 4.2.23, 8282 measured points, 90 peaks, 47 parameters
Start: Thu Feb 26 15:17:18 2026; End: Thu Feb 26 15:17:22 2026
37 iteration steps

Rp=2.37%  Rpb=43.61%  R=3.65%  Rwp=3.29% Rexp=1.85%
Durbin-Watson d=0.63
1-rho=5.51%

Global parameters and GOALs
****************************
QLi2FeCl4=0.1314+-0.0025
Qspinel=0.8686+-0.0025
EPS2=-0.003982+-0.000026

Local parameters and GOALs for phase Li2FeCl4
******************************************************
SpacegroupNo=227
HermannMauguin=F4_1/d-32/m
XrayDensity=2.482
Rphase=5.29%
UNIT=NM
A=1.042219+-0.000075
k1=0.0100000
B1=0.00500000
GrainSize(1,1,1)=84.1811
GEWICHT=SPHAR4, MeanValue(GEWICHT)=0.0205194
Atomic positions for phase Li2FeCl4
---------------------------------------------
 16     0.6250  0.6250  0.6250     E=(LI+1(0.2000))
  8     0.5000  0.5000  0.5000     E=(LI+1(0.6000))
 16     0.1250  0.1250  0.1250     E=(LI+1(0.5000),FE+2(0.5000))
 32     0.8817  0.8817  0.8817     E=(CL-1(1.0000))

Local parameters and GOALs for phase spinel
******************************************************
SpacegroupNo=227
HermannMauguin=F4_1/d-32/m
XrayDensity=2.596
Rphase=5.08%
UNIT=NM
A=1.028880+-0.000068
k1=0
B1=0.01970+-0.00020
GrainSize(1,1,1)=21.54+-0.22
GEWICHT=SPHAR4, MeanValue(GEWICHT)=0.135584
Atomic positions for phase spinel
---------------------------------------------
 16     0.6250  0.6250  0.6250     E=(LI(0.2000))
  8     0.5000  0.5000  0.5000     E=(LI(0.6000))
 16     0.1250  0.1250  0.1250     E=(LI(0.5000),MN(0.1250),FE(0.1250),CO(0.2500))
 32     0.8817  0.8817  0.8817     E=(CL(1.0000))
