Repository: CederGroupHub/alab_gpss_public

# Data

This folder contains the raw experiment data produced by A-Lab GPSS.

## What is in this folder

- `dataset.json`: Consolidated dataset used by the agentic workflows.
- `NNN_<composition>/` directories: Per-sample experiment artifacts (for example, XRD patterns, EIS files, and refinement outputs).

## Contents of each sample folder

Each sample folder (`NNN_<composition>/`) contains the same core artifact types:

- `pattern.xrdml`
  - Raw XRD measurement file for that sample
- `eis_data.csv`
  - EIS measurement data table
- `manual_refinement.lst`
  - Result file of manual XRD refinement
- `manual_refinement.png`
  - Plot/image generated from manual refinement

File: data/103_Li2Fe0.7Mn0.1Ni0.2Cl4/manual_refinement.lst
Rietveld refinement to file(s) pattern.xy
BGMN version 4.2.23, 8282 measured points, 45 peaks, 29 parameters
Start: Thu Feb 26 15:18:08 2026; End: Thu Feb 26 15:18:10 2026
27 iteration steps

Rp=3.93%  Rpb=63.41%  R=5.93%  Rwp=5.17% Rexp=2.74%
Durbin-Watson d=0.58
1-rho=14.5%

Global parameters and GOALs
****************************
Qspinel=1.00000
EPS2=-0.000955+-0.000047

Local parameters and GOALs for phase spinel
******************************************************
SpacegroupNo=227
HermannMauguin=F4_1/d-32/m
XrayDensity=2.524
Rphase=7.79%
UNIT=NM
A=1.03638+-0.00012
k1=0.0100000
B1=0.02100+-0.00030
GrainSize(1,1,1)=20.05+-0.28
GEWICHT=SPHAR4, MeanValue(GEWICHT)=0.0607612
Atomic positions for phase spinel
---------------------------------------------
 16     0.6250  0.6250  0.6250     E=(LI(0.2000))
  8     0.5000  0.5000  0.5000     E=(LI(0.6000))
 16     0.1250  0.1250  0.1250     E=(LI(0.5000),FE(0.5000))
 32     0.8817  0.8817  0.8817     E=(CL(1.0000))

File: data/104_Li1.85Fe0.85V0.15Cl4/manual_refinement.lst
Rietveld refinement to file(s) pattern.xy
BGMN version 4.2.23, 8282 measured points, 54 peaks, 47 parameters
Start: Thu Feb 26 15:11:36 2026; End: Thu Feb 26 15:11:37 2026
24 iteration steps

Rp=2.45%  Rpb=34.94%  R=3.41%  Rwp=3.10% Rexp=2.03%
Durbin-Watson d=0.86
1-rho=2.43%

Global parameters and GOALs
****************************
Qspinel=0.9478+-0.0019
QLiCl225icsd269090=0.0522+-0.0019
EPS2=0.0000810+-0.0000084

Local parameters and GOALs for phase spinel
******************************************************
SpacegroupNo=227
HermannMauguin=F4_1/d-32/m
XrayDensity=2.487
Rphase=3.99%
UNIT=NM
A=1.038558+-0.000020
k1=0
B1=0.007460+-0.000071
GrainSize(1,1,1)=56.89+-0.54
GEWICHT=SPHAR4, MeanValue(GEWICHT)=0.161070
Atomic positions for phase spinel
---------------------------------------------
 16     0.6250  0.6250  0.6250     E=(LI(0.1850))
  8     0.5000  0.5000  0.5000     E=(LI(0.5550))
 16     0.1250  0.1250  0.1250     E=(LI(0.4625),V(0.0750),FE(0.4250))
 32     0.8817  0.8817  0.8817     E=(CL(1.0000))

Local parameters and GOALs for phase LiCl225icsd269090
******************************************************
SpacegroupNo=225
HermannMauguin=F4/m-32/m
XrayDensity=2.063
Rphase=3.81%
UNIT=NM
A=0.514877+-0.000049
k1=0.0100000
B1=0.00500000
GrainSize(1,1,1)=84.1811
GEWICHT=SPHAR4, MeanValue(GEWICHT)=0.00887640
Atomic positions for phase LiCl225icsd269090
---------------------------------------------
  4     0.0000  0.0000  0.0000     E=(LI+1(1.0000))
  4     0.5000  0.5000  0.5000     E=(CL-1(1.0000))

File: data/105_Li1.9Fe0.9In0.1Cl4/manual_refinement.lst
Rietveld refinement to file(s) pattern.xy
BGMN version 4.2.23, 8282 measured points, 45 peaks, 29 parameters
Start: Thu Feb 26 15:17:02 2026; End: Thu Feb 26 15:17:03 2026
23 iteration steps

Rp=2.46%  Rpb=37.29%  R=3.52%  Rwp=3.17% Rexp=1.99%
Durbin-Watson d=0.83
1-rho=2.85%

Global parameters and GOALs
****************************
Qspinel=1.00000
EPS2=-0.002018+-0.000010

Local parameters and GOALs for phase spinel
******************************************************
SpacegroupNo=227
HermannMauguin=F4_1/d-32/m
XrayDensity=2.572
Rphase=4.49%
UNIT=NM
A=1.038317+-0.000025
k1=0
B1=0.009593+-0.000080
GrainSize(1,1,1)=44.24+-0.37
GEWICHT=SPHAR4, MeanValue(GEWICHT)=0.164049
Atomic positions for phase spinel
---------------------------------------------
 16     0.6250  0.6250  0.6250     E=(LI(0.1900))
  8     0.5000  0.5000  0.5000     E=(LI(0.5700))
 16     0.1250  0.1250  0.1250     E=(LI(0.4750),IN(0.0500),FE(0.4500))
 32     0.8817  0.8817  0.8817     E=(CL(1.0000))

File: data/106_Li1.4Mn0.8Ta0.2Cl4/manual_refinement.lst
Rietveld refinement to file(s) pattern.xy
BGMN version 4.2.23, 8282 measured points, 54 peaks, 47 parameters
Start: Thu Feb 26 14:52:10 2026; End: Thu Feb 26 14:52:12 2026
23 iteration steps

Rp=3.94%  Rpb=37.08%  R=6.57%  Rwp=5.53% Rexp=2.54%
Durbin-Watson d=0.45
1-rho=4.94%

Global parameters and GOALs
****************************
Qspinel=0.9841+-0.0015
QLiCl225icsd269090=0.0159+-0.0015
EPS2=-0.001346+-0.000019

Local parameters and GOALs for phase spinel
******************************************************
SpacegroupNo=227
HermannMauguin=F4_1/d-32/m
XrayDensity=2.653
Rphase=8.81%
UNIT=NM
A=1.050684+-0.000049
k1=0.0100000
B1=0.01772+-0.00014
GrainSize(1,1,1)=23.75+-0.19
GEWICHT=SPHAR4, MeanValue(GEWICHT)=0.154946
Atomic positions for phase spinel
---------------------------------------------
 16     0.6250  0.6250  0.6250     E=(LI(0.1400))
  8     0.5000  0.5000  0.5000     E=(LI(0.4200))
 16     0.1250  0.1250  0.1250     E=(LI(0.3500),TA(0.1000),MN(0.4000))
 32     0.8817  0.8817  0.8817     E=(CL(1.0000))

Local parameters and GOALs for phase LiCl225icsd269090
******************************************************
SpacegroupNo=225
HermannMauguin=F4/m-32/m
XrayDensity=2.054
Rphase=5.31%
UNIT=NM
A=0.51558+-0.00014
k1=0.0100000
B1=0.00500000
GrainSize(1,1,1)=84.1811
GEWICHT=SPHAR4, MeanValue(GEWICHT)=0.00250128
Atomic positions for phase LiCl225icsd269090
---------------------------------------------
  4     0.0000  0.0000  0.0000     E=(LI+1(1.0000))
  4     0.5000  0.5000  0.5000     E=(CL-1(1.0000))

File: data/107_Li1.5Fe0.5Sc0.5Cl4/manual_refinement.lst
Rietveld refinement to file(s) pattern.xy
BGMN version 4.2.23, 8282 measured points, 190 peaks, 48 parameters
Start: Thu Feb 26 14:54:57 2026; End: Thu Feb 26 14:55:01 2026
31 iteration steps

Rp=3.52%  Rpb=34.87%  R=5.42%  Rwp=4.75% Rexp=2.45%
Durbin-Watson d=0.56
1-rho=4.13%

Global parameters and GOALs
****************************
QScCl3=0.1214+-0.0024
Qspinel=0.8786+-0.0024
EPS2=-0.000131+-0.000015

Local parameters and GOALs for phase ScCl3
******************************************************
SpacegroupNo=148
HermannMauguin=R-3
XrayDensity=2.394
Rphase=6.69%
UNIT=NM
A=0.638605+-0.000063
C=1.78295+-0.00010
k1=0.0100000
B1=0.00500000
GrainSize(1,1,1)=84.1811
GEWICHT=SPHAR4, MeanValue(GEWICHT)=0.0203654
Atomic positions for phase ScCl3
---------------------------------------------
  6     0.0000  0.0000  0.3333     E=(SC+3(1.0000))
 18     0.3333  0.3333  0.2513     E=(CL-1(1.0000))

Local parameters and GOALs for phase spinel
******************************************************
SpacegroupNo=227
HermannMauguin=F4_1/d-32/m
XrayDensity=2.402
Rphase=7.15%
UNIT=NM
A=1.038691+-0.000041
k1=0.0100000
B1=0.01811+-0.00015
GrainSize(1,1,1)=23.25+-0.19
GEWICHT=SPHAR4, MeanValue(GEWICHT)=0.147354
Atomic positions for phase spinel
---------------------------------------------
 16     0.6250  0.6250  0.6250     E=(LI(0.1500))
  8     0.5000  0.5000  0.5000     E=(LI(0.4500))
 16     0.1250  0.1250  0.1250     E=(LI(0.3750),SC(0.2500),FE(0.2500))
 32     0.8817  0.8817  0.8817     E=(CL(1.0000))

File: data/108_Li2MnCl4/manual_refinement.lst
Rietveld refinement to file(s) pattern.xy
BGMN version 4.2.23, 8282 measured points, 86 peaks, 48 parameters
Start: Thu Feb 26 15:18:42 2026; End: Thu Feb 26 15:18:49 2026
111 iteration steps

Rp=5.11%  Rpb=45.34%  R=8.23%  Rwp=7.79% Rexp=2.56%
Durbin-Watson d=0.23
1-rho=9.67%

Global parameters and GOALs
****************************
QMnCl2166icsd337520=0.1501+-0.0027
Qspinel=0.8499+-0.0027
EPS2=-0.003971+-0.000027

Local parameters and GOALs for phase MnCl2166icsd337520
******************************************************
SpacegroupNo=166
HermannMauguin=R-32/m
XrayDensity=2.993
Rphase=13.26%
UNIT=NM
A=0.369091+-0.000049
C=1.77510+-0.00019
k1=0.0100000
B1=0.00500000
GrainSize(1,1,1)=84.1811
GEWICHT=SPHAR4, MeanValue(GEWICHT)=0.0240121
Atomic positions for phase MnCl2166icsd337520
---------------------------------------------
  3     0.0000  0.0000  0.0000     E=(MN+2(1.0000))
  6     0.0000  0.0000  0.2545     E=(CL-1(1.0000))

Local parameters and GOALs for phase spinel
******************************************************
SpacegroupNo=227
HermannMauguin=F4_1/d-32/m
XrayDensity=2.394
Rphase=11.34%
UNIT=NM
A=1.053334+-0.000078
k1=0.0100000
B1=0.02295+-0.00031
GrainSize(1,1,1)=18.34+-0.25
GEWICHT=SPHAR4, MeanValue(GEWICHT)=0.135944
Atomic positions for phase spinel
---------------------------------------------
 16     0.6250  0.6250  0.6250     E=(LI(0.2000))
  8     0.5000  0.5000  0.5000     E=(LI(0.6000))
 16     0.1250  0.1250  0.1250     E=(LI(0.5000),MN(0.5000))
 32     0.8817  0.8817  0.8817     E=(CL(1.0000))

File: data/109_Li2Co0.5Fe0.5Cl4/manual_refinement.lst
Rietveld refinement to file(s) pattern.xy
BGMN version 4.2.23, 8282 measured points, 93 peaks, 47 parameters
Start: Thu Feb 26 15:17:24 2026; End: Thu Feb 26 15:17:27 2026
40 iteration steps

Rp=1.90%  Rpb=41.41%  R=2.56%  Rwp=2.51% Rexp=1.83%
Durbin-Watson d=1.08
1-rho=4.47%

Global parameters and GOALs
****************************
Qspinel=0.9596+-0.0032
QLi6CoCl8225icsd20240131=0.0404+-0.0032
EPS2=-0.001820+-0.000030

Local parameters and GOALs for phase spinel
******************************************************
SpacegroupNo=227
HermannMauguin=F4_1/d-32/m
XrayDensity=2.618
Rphase=3.44%
UNIT=NM
A=1.026315+-0.000077
k1=0.0100000
B1=0.02440+-0.00021
GrainSize(1,1,1)=17.25+-0.15
GEWICHT=SPHAR4, MeanValue(GEWICHT)=0.131512
Atomic positions for phase spinel
---------------------------------------------
 16     0.6250  0.6250  0.6250     E=(LI(0.2000))
  8     0.5000  0.5000  0.5000     E=(LI(0.6000))
 16     0.1250  0.1250  0.1250     E=(LI(0.5000),FE(0.2500),CO(0.2500))
 32     0.8817  0.8817  0.8817     E=(CL(1.0000))

Local parameters and GOALs for phase Li6CoCl8225icsd20240131
******************************************************
SpacegroupNo=225
HermannMauguin=F4/m-32/m
XrayDensity=2.310
Rphase=3.32%
UNIT=NM
A=1.03366+-0.00013
k1=0.0100000
B1=0.00500000
GrainSize(1,1,1)=84.1811
GEWICHT=SPHAR4, MeanValue(GEWICHT)=0.00553800
Atomic positions for phase Li6CoCl8225icsd20240131
---------------------------------------------
 24     0.0000  0.2500  0.2500     E=(LI+1(1.0000))
  4     0.0000  0.0000  0.0000     E=(CO+2(1.0000))
  8     0.2500  0.2500  0.2500     E=(CL-1(1.0000))
 24     0.2430  0.0000  0.0000     E=(CL-1(1.0000))

File: data/110_Li2Fe0.8Ni0.2Cl4/manual_refinement.lst
Rietveld refinement to file(s) pattern.xy
BGMN version 4.2.23, 8282 measured points, 45 peaks, 29 parameters
Start: Thu Feb 26 15:18:27 2026; End: Thu Feb 26 15:18:28 2026
26 iteration steps

Rp=3.07%  Rpb=46.54%  R=4.11%  Rwp=3.86% Rexp=2.32%
Durbin-Watson d=0.76
1-rho=5.74%

Global parameters and GOALs
****************************
Qspinel=1.00000
EPS2=-0.000418+-0.000026

Local parameters and GOALs for phase spinel
******************************************************
SpacegroupNo=227
HermannMauguin=F4_1/d-32/m
XrayDensity=2.581
Rphase=5.24%
UNIT=NM
A=1.029601+-0.000065
k1=0.0100000
B1=0.01943+-0.00016
GrainSize(1,1,1)=21.66+-0.18
GEWICHT=SPHAR4, MeanValue(GEWICHT)=0.114648
Atomic positions for phase spinel
---------------------------------------------
 16     0.6250  0.6250  0.6250     E=(LI(0.2000))
  8     0.5000  0.5000  0.5000     E=(LI(0.6000))
 16     0.1250  0.1250  0.1250     E=(LI(0.5000),FE(0.4000),NI(0.1000))
 32     0.8817  0.8817  0.8817     E=(CL(1.0000))

File: data/111_Li1.6Fe0.8Mn0.4Cl4/manual_refinement.lst
Rietveld refinement to file(s) pattern.xy
BGMN version 4.2.23, 8282 measured points, 45 peaks, 29 parameters
Start: Thu Feb 26 15:04:34 2026; End: Thu Feb 26 15:04:36 2026
23 iteration steps

Rp=2.65%  Rpb=40.99%  R=3.99%  Rwp=3.54% Rexp=2.17%
Durbin-Watson d=0.79
1-rho=3.77%

Global parameters and GOALs
****************************
Qspinel=1.00000
EPS2=-0.000208+-0.000012

Local parameters and GOALs for phase spinel
******************************************************
SpacegroupNo=227
HermannMauguin=F4_1/d-32/m
XrayDensity=2.578
Rphase=5.45%
UNIT=NM
A=1.041972+-0.000031
k1=0.006+-0.033
B1=0.00998+-0.00022
GrainSize(1,1,1)=42.34+-0.50
GEWICHT=SPHAR4, MeanValue(GEWICHT)=0.125418
Atomic positions for phase spinel
---------------------------------------------
 16     0.6250  0.6250  0.6250     E=(LI(0.1600))
  8     0.5000  0.5000  0.5000     E=(LI(0.4800))
 16     0.1250  0.1250  0.1250     E=(LI(0.4000),MN(0.2000),FE(0.4000))
 32     0.8817  0.8817  0.8817     E=(CL(1.0000))

File: data/112_Li1.8Fe0.9Mn0.2Cl4/manual_refinement.lst
Rietveld refinement to file(s) pattern.xy
BGMN version 4.2.23, 8282 measured points, 45 peaks, 29 parameters
Start: Thu Feb 26 15:13:42 2026; End: Thu Feb 26 15:13:43 2026
22 iteration steps

Rp=2.46%  Rpb=36.23%  R=3.43%  Rwp=3.15% Rexp=2.05%
Durbin-Watson d=0.88
1-rho=3.27%

Global parameters and GOALs
****************************
Qspinel=1.00000
EPS2=-0.003238+-0.000018

Local parameters and GOALs for phase spinel
******************************************************
SpacegroupNo=227
HermannMauguin=F4_1/d-32/m
XrayDensity=2.542
Rphase=4.66%
UNIT=NM
A=1.040451+-0.000047
k1=0.0100000
B1=0.01914+-0.00012
GrainSize(1,1,1)=21.99+-0.14
GEWICHT=SPHAR4, MeanValue(GEWICHT)=0.165793
Atomic positions for phase spinel
---------------------------------------------
  8     0.5000  0.5000  0.5000     E=(LI(0.5400))
 16     0.6250  0.6250  0.6250     E=(LI(0.1800))
 16     0.1250  0.1250  0.1250     E=(LI(0.4500),MN(0.1000),FE(0.4500))
 32     0.8817  0.8817  0.8817     E=(CL(1.0000))

File: data/113_Li1.8Fe0.8In0.2Cl4/manual_refinement.lst
Rietveld refinement to file(s) pattern.xy
BGMN version 4.2.23, 8282 measured points, 54 peaks, 47 parameters
Start: Thu Feb 26 16:58:48 2026; End: Thu Feb 26 16:58:50 2026
20 iteration steps

Rp=2.49%  Rpb=37.63%  R=3.86%  Rwp=3.34% Rexp=2.06%
Durbin-Watson d=0.76
1-rho=3.25%

Global parameters and GOALs
****************************
Qspinel=0.8500+-0.0022
QLiCl225icsd269090=0.1500+-0.0022
EPS2=-0.001044+-0.000014

Local parameters and GOALs for phase spinel
******************************************************
SpacegroupNo=227
HermannMauguin=F4_1/d-32/m
XrayDensity=2.634
Rphase=5.90%
UNIT=NM
A=1.038330+-0.000035
k1=0.0100000
B1=0.01171+-0.00011
GrainSize(1,1,1)=35.96+-0.35
GEWICHT=SPHAR4, MeanValue(GEWICHT)=0.130144
Atomic positions for phase spinel
---------------------------------------------
  8     0.5000  0.5000  0.5000     E=(LI(0.5400))
 16     0.6250  0.6250  0.6250     E=(LI(0.1800))
 16     0.1250  0.1250  0.1250     E=(LI(0.4500),IN(0.1000),FE(0.4000))
 32     0.8817  0.8817  0.8817     E=(CL(1.0000))

Local parameters and GOALs for phase LiCl225icsd269090
******************************************************
SpacegroupNo=225
HermannMauguin=F4/m-32/m
XrayDensity=2.056
Rphase=5.04%
UNIT=NM
A=0.515451+-0.000023
k1=0.0100000
B1=0.00500000
GrainSize(1,1,1)=84.1811
GEWICHT=SPHAR4, MeanValue(GEWICHT)=0.0229634
Atomic positions for phase LiCl225icsd269090
---------------------------------------------
  4     0.0000  0.0000  0.0000     E=(LI+1(1.0000))
  4     0.5000  0.5000  0.5000     E=(CL-1(1.0000))

File: data/114_Li1.65Hf0.1Mn0.75V0.15Cl4/manual_refinement.lst
Rietveld refinement to file(s) pattern.xy
BGMN version 4.2.23, 8282 measured points, 218 peaks, 71 parameters
Start: Thu Feb 26 15:01:34 2026; End: Thu Feb 26 15:02:00 2026
275 iteration steps

Rp=4.18%  Rpb=50.64%  R=5.00%  Rwp=5.38% Rexp=3.05%
Durbin-Watson d=0.71
1-rho=8.86%

Global parameters and GOALs
****************************
QVCl3=0.0916+-0.0022
QMnCl2166icsd337520=0.0658+-0.0037
Qspinel=0.7351+-0.0045
QLiCl225icsd269090=0.1075+-0.0024
EPS2=-0.000039+-0.000019

Local parameters and GOALs for phase VCl3
******************************************************
SpacegroupNo=148
HermannMauguin=R-3
XrayDensity=2.679
Rphase=10.71%
UNIT=NM
A=0.631260
C=1.69528+-0.00034
k1=0.0100000
B1=0.00500000
GrainSize(1,1,1)=84.1811
GEWICHT=0.00634+-0.00016
Atomic positions for phase VCl3
---------------------------------------------
  6     0.0000  0.0000  0.3333     E=(V+3(1.0000))
 18     0.3333  0.3333  0.2553     E=(CL-1(1.0000))

Local parameters and GOALs for phase MnCl2166icsd337520
******************************************************
SpacegroupNo=166
HermannMauguin=R-32/m
XrayDensity=3.010
Rphase=5.13%
UNIT=NM
A=0.370316+-0.000077
C=1.75388+-0.00034
k1=0.0100000
B1=0.00500000
GrainSize(1,1,1)=84.1811
GEWICHT=SPHAR4, MeanValue(GEWICHT)=0.00455773
Atomic positions for phase MnCl2166icsd337520
---------------------------------------------
  3     0.0000  0.0000  0.0000     E=(MN+2(1.0000))
  6     0.0000  0.0000  0.2545     E=(CL-1(1.0000))

Local parameters and GOALs for phase spinel
******************************************************
SpacegroupNo=227
HermannMauguin=F4_1/d-32/m
XrayDensity=2.533
Rphase=6.80%
UNIT=NM
A=1.048779+-0.000049
k1=0.0100000
B1=0.01081+-0.00016
GrainSize(1,1,1)=38.95+-0.56
GEWICHT=SPHAR4, MeanValue(GEWICHT)=0.0509007
Atomic positions for phase spinel
---------------------------------------------
 16     0.6250  0.6250  0.6250     E=(LI(0.1650))
  8     0.5000  0.5000  0.5000     E=(LI(0.4950))
 16     0.1250  0.1250  0.1250     E=(LI(0.4125),HF(0.0500),MN(0.3750),V(0.0750))
 32     0.8817  0.8817  0.8817     E=(CL(1.0000))

Local parameters and GOALs for phase LiCl225icsd269090
******************************************************
SpacegroupNo=225
HermannMauguin=F4/m-32/m
XrayDensity=2.060
Rphase=4.78%
UNIT=NM
A=0.515109+-0.000039
k1=0.0100000
B1=0.00500000
GrainSize(1,1,1)=84.1811
GEWICHT=SPHAR4, MeanValue(GEWICHT)=0.00744103
Atomic positions for phase LiCl225icsd269090
---------------------------------------------
  4     0.0000  0.0000  0.0000     E=(LI+1(1.0000))
  4     0.5000  0.5000  0.5000     E=(CL-1(1.0000))

File: data/115_Li1.7Mn0.8Nb0.05V0.15Cl4/manual_refinement.lst
Rietveld refinement to file(s) pattern.xy
BGMN version 4.2.23, 8282 measured points, 93 peaks, 47 parameters
Start: Thu Feb 26 15:10:58 2026; End: Thu Feb 26 15:11:01 2026
35 iteration steps

Rp=5.25%  Rpb=42.73%  R=9.18%  Rwp=7.78% Rexp=2.63%
Durbin-Watson d=0.24
1-rho=8.75%

Global parameters and GOALs
****************************
QLi6VCl8225icsd1008340=0.2057+-0.0030
Qspinel=0.7943+-0.0030
EPS2=-0.003067+-0.000027

Local parameters and GOALs for phase Li6VCl8225icsd1008340
******************************************************
SpacegroupNo=225
HermannMauguin=F4/m-32/m
XrayDensity=2.260
Rphase=12.63%
UNIT=NM
A=1.033963+-0.000064
k1=0.0100000
B1=0.00500000
GrainSize(1,1,1)=84.1811
GEWICHT=SPHAR4, MeanValue(GEWICHT)=0.0368591
Atomic positions for phase Li6VCl8225icsd1008340
---------------------------------------------
 24     0.0000  0.2500  0.2500     E=(LI+1(1.0000))
  4     0.0000  0.0000  0.0000     E=(V+2(1.0000))
  8     0.2500  0.2500  0.2500     E=(CL-1(1.0000))
 24     0.2450  0.0000  0.0000     E=(CL-1(1.0000))

Local parameters and GOALs for phase spinel
******************************************************
SpacegroupNo=227
HermannMauguin=F4_1/d-32/m
XrayDensity=2.418
Rphase=12.26%
UNIT=NM
A=1.048542+-0.000078
k1=0.0100000
B1=0.02660+-0.00033
GrainSize(1,1,1)=15.82+-0.20
GEWICHT=SPHAR4, MeanValue(GEWICHT)=0.142287
Atomic positions for phase spinel
---------------------------------------------
 16     0.6250  0.6250  0.6250     E=(LI(0.1700))
  8     0.5000  0.5000  0.5000     E=(LI(0.5100))
 16     0.1250  0.1250  0.1250     E=(LI(0.4250),MN(0.4000),NB(0.0250),V(0.0750))
 32     0.8817  0.8817  0.8817     E=(CL(1.0000))

File: data/116_Li1.6In0.1Mn0.8Ta0.1Cl4/manual_refinement.lst
Rietveld refinement to file(s) pattern.xy
BGMN version 4.2.23, 8282 measured points, 241 peaks, 32 parameters
Start: Thu Feb 26 15:05:51 2026; End: Thu Feb 26 15:06:14 2026
271 iteration steps

Rp=5.57%  Rpb=67.35%  R=8.28%  Rwp=7.73% Rexp=3.06%
Durbin-Watson d=0.33
1-rho=15.8%

Global parameters and GOALs
****************************
QLi6In212Cl1212icsd17638None=1.00000
EPS2=-0.001190+-0.000021

Local parameters and GOALs for phase Li6In212Cl1212icsd17638None
******************************************************
SpacegroupNo=12
HermannMauguin=C12/m1
XrayDensity=2.722
Rphase=11.17%
UNIT=NM
A=0.649243+-0.000057
B=1.10127+-0.00025
C=0.643846+-0.000039
BETA=109.675+-0.010
k1=0.0100000
B1=0.00500000
GrainSize(1,1,1)=84.1811
GEWICHT=SPHAR4, MeanValue(GEWICHT)=0.0414631
Atomic positions for phase Li6In212Cl1212icsd17638None
---------------------------------------------
  2     0.0000  0.5000  0.5000     E=(LI+1(1.0000))
  4     0.0000  0.1683  0.5000     E=(LI+1(1.0000))
  4     0.0000  0.3333  0.0000     E=(IN+3(0.5300))
  4     0.7550  0.0000  0.2338     E=(CL-1(1.0000))
  8     0.7579  0.1622  0.7601     E=(CL-1(1.0000))

File: data/117_Li1.7Co0.9Ta0.1Cl4/manual_refinement.lst
Rietveld refinement to file(s) pattern.xy
BGMN version 4.2.23, 8282 measured points, 142 peaks, 40 parameters
Start: Thu Feb 26 15:10:01 2026; End: Thu Feb 26 15:10:04 2026
40 iteration steps

Rp=1.80%  Rpb=50.72%  R=2.54%  Rwp=2.46% Rexp=1.54%
Durbin-Watson d=0.83
1-rho=8.41%

Global parameters and GOALs
****************************
Qspinel=0.8660+-0.0064
QLi2CoCl465icsd7322718=0.1340+-0.0064
EPS2=-0.004836+-0.000039

Local parameters and GOALs for phase spinel
******************************************************
SpacegroupNo=227
HermannMauguin=F4_1/d-32/m
XrayDensity=2.756
Rphase=3.79%
UNIT=NM
A=1.02696+-0.00014
k1=0.0100000
B1=0.03477+-0.00057
GrainSize(1,1,1)=12.11+-0.20
GEWICHT=SPHAR4, MeanValue(GEWICHT)=0.119964
Atomic positions for phase spinel
---------------------------------------------
 16     0.6250  0.6250  0.6250     E=(LI(0.1700))
  8     0.5000  0.5000  0.5000     E=(LI(0.5100))
 16     0.1250  0.1250  0.1250     E=(LI(0.4250),TA(0.0500),CO(0.4500))
 32     0.8817  0.8817  0.8817     E=(CL(1.0000))

Local parameters and GOALs for phase Li2CoCl465icsd7322718
******************************************************
SpacegroupNo=65
HermannMauguin=C2/m2/m2/m
XrayDensity=2.604
Rphase=3.59%
UNIT=NM
A=0.72711+-0.00034
B=1.03425+-0.00014
C=0.36396+-0.00015
k1=0.0100000
B1=0.00500000
GrainSize(1,1,1)=84.1811
GEWICHT=SPHAR2, MeanValue(GEWICHT)=0.0185616
Atomic positions for phase Li2CoCl465icsd7322718
---------------------------------------------
  4     0.2500  0.2500  0.5000     E=(LI+1(1.0000))
  2     0.0000  0.0000  0.0000     E=(CO+2(1.0000))
  4     0.2331  0.0000  0.5000     E=(CL-1(1.0000))
  4     0.0000  0.7600  0.0000     E=(CL-1(1.0000))

File: data/118_Li1.75Ni0.75Sc0.25Cl4/manual_refinement.lst
Rietveld refinement to file(s) pattern.xy
BGMN version 4.2.23, 8282 measured points, 90 peaks, 66 parameters
Start: Thu Feb 26 15:09:51 2026; End: Thu Feb 26 15:09:56 2026
70 iteration steps

Rp=5.46%  Rpb=52.25%  R=11.93%  Rwp=8.13% Rexp=2.64%
Durbin-Watson d=0.24
1-rho=11.3%

Global parameters and GOALs
****************************
QNiCl2166icsd142080=0.1592+-0.0036
Qspinel=0.753+-0.011
QLiCl225icsd269090=0.088+-0.011
EPS2=0.000293+-0.000020

Local parameters and GOALs for phase NiCl2166icsd142080
******************************************************
SpacegroupNo=166
HermannMauguin=R-32/m
XrayDensity=3.556
Rphase=16.93%
UNIT=NM
A=0.348102+-0.000025
C=1.73025+-0.00021
k1=0.0100000
B1=0.00500000
GrainSize(1,1,1)=84.1811
GEWICHT=SPHAR4, MeanValue(GEWICHT)=0.0142453
Atomic positions for phase NiCl2166icsd142080
---------------------------------------------
  3     0.0000  0.0000  0.0000     E=(NI+2(1.0000))
  6     0.0000  0.0000  0.2551     E=(CL-1(1.0000))

Local parameters and GOALs for phase spinel
******************************************************
SpacegroupNo=227
HermannMauguin=F4_1/d-32/m
XrayDensity=2.560
Rphase=8.36%
UNIT=NM
A=1.027814+-0.000077
k1=0.0100000
B1=0.01519+-0.00046
GrainSize(1,1,1)=27.70+-0.84
GEWICHT=SPHAR4, MeanValue(GEWICHT)=0.0673831
Atomic positions for phase spinel
---------------------------------------------
  8     0.5000  0.5000  0.5000     E=(LI(0.5250))
 16     0.6250  0.6250  0.6250     E=(LI(0.1750))
 16     0.1250  0.1250  0.1250     E=(LI(0.4375),SC(0.1250),NI(0.3750))
 32     0.8817  0.8817  0.8817     E=(CL(1.0000))

Local parameters and GOALs for phase LiCl225icsd269090
******************************************************
SpacegroupNo=225
HermannMauguin=F4/m-32/m
XrayDensity=2.066
Rphase=5.95%
UNIT=NM
A=0.514640+-0.000045
k1=0.0100000
B1=0.00500000
GrainSize(1,1,1)=84.1811
GEWICHT=SPHAR4, MeanValue(GEWICHT)=0.00783200
Atomic positions for phase LiCl225icsd269090
---------------------------------------------
  4     0.0000  0.0000  0.0000     E=(LI+1(1.0000))
  4     0.5000  0.5000  0.5000     E=(CL-1(1.0000))

File: data/119_Li1.7Zn0.85Zr0.15Cl4/manual_refinement.lst
Rietveld refinement to file(s) pattern.xy
BGMN version 4.2.23, 8282 measured points, 331 peaks, 31 parameters
Start: Thu Feb 26 15:11:05 2026; End: Thu Feb 26 15:11:07 2026
29 iteration steps

Rp=5.23%  Rpb=34.55%  R=5.96%  Rwp=6.78% Rexp=3.40%
Durbin-Watson d=0.59
1-rho=5.60%

Global parameters and GOALs
****************************
QLi2ZnCl462icsd732222=1.00000
EPS2=-0.000037+-0.000011

Local parameters and GOALs for phase Li2ZnCl462icsd732222
******************************************************
SpacegroupNo=62
HermannMauguin=P2_1/n2_1/m2_1/a
XrayDensity=2.530
Rphase=7.53%
UNIT=NM
A=1.278323+-0.000048
B=0.742451+-0.000027
C=0.611435+-0.000021
k1=0.0100000
B1=0.00500000
GrainSize(1,1,1)=84.1811
GEWICHT=SPHAR4, MeanValue(GEWICHT)=0.0995356
Atomic positions for phase Li2ZnCl462icsd732222
---------------------------------------------
  4     0.0000  0.0000  0.0000     E=(LI+1(1.0000))
  4     0.7692  0.2500  0.5136     E=(LI+1(1.0000))
  4     0.5902  0.2500  0.0826     E=(ZN+2(1.0000))
  4     0.5916  0.2500  0.7172     E=(CL-1(1.0000))
  4     0.9271  0.2500  0.2577     E=(CL-1(1.0000))
  8     0.6672  0.0067  0.2478     E=(CL-1(1.0000))

File: data/120_Li1.6Hf0.2Zn0.8Cl4/manual_refinement.lst
Rietveld refinement to file(s) pattern.xy
BGMN version 4.2.23, 8282 measured points, 331 peaks, 31 parameters
Start: Thu Feb 26 15:05:48 2026; End: Thu Feb 26 15:05:51 2026
31 iteration steps

Rp=5.77%  Rpb=46.15%  R=6.98%  Rwp=7.38% Rexp=3.25%
Durbin-Watson d=0.42
1-rho=9.60%

Global parameters and GOALs
****************************
QLi2ZnCl462icsd732222=1.00000
EPS2=0.000827+-0.000015

Local parameters and GOALs for phase Li2ZnCl462icsd732222
******************************************************
SpacegroupNo=62
HermannMauguin=P2_1/n2_1/m2_1/a
XrayDensity=2.531
Rphase=7.63%
UNIT=NM
A=1.278415+-0.000070
B=0.742245+-0.000037
C=0.611334+-0.000028
k1=0
B1=0.00489+-0.00011
GrainSize(1,1,1)=86.9+-1.9
GEWICHT=SPHAR4, MeanValue(GEWICHT)=0.0830758
Atomic positions for phase Li2ZnCl462icsd732222
---------------------------------------------
  4     0.0000  0.0000  0.0000     E=(LI+1(1.0000))
  4     0.7692  0.2500  0.5136     E=(LI+1(1.0000))
  4     0.5902  0.2500  0.0826     E=(ZN+2(1.0000))
  4     0.5916  0.2500  0.7172     E=(CL-1(1.0000))
  4     0.9271  0.2500  0.2577     E=(CL-1(1.0000))
  8     0.6672  0.0067  0.2478     E=(CL-1(1.0000))

File: data/121_Li1.4Hf0.2Sc0.2Zn0.6Cl4/manual_refinement.lst
Rietveld refinement to file(s) pattern.xy
BGMN version 4.2.23, 8282 measured points, 558 peaks, 43 parameters
Start: Thu Feb 26 14:50:17 2026; End: Thu Feb 26 14:50:28 2026
81 iteration steps

Rp=8.64%  Rpb=54.39%  R=11.18%  Rwp=11.70% Rexp=2.90%
Durbin-Watson d=0.14
1-rho=14.0%

Global parameters and GOALs
****************************
QLi2ZnCl4=0.1643+-0.0041
QLi602Sc2Cl1212icsd18229None=0.8357+-0.0041
EPS2=-0.001446+-0.000022

Local parameters and GOALs for phase Li2ZnCl4
******************************************************
SpacegroupNo=62
HermannMauguin=P2_1/n2_1/m2_1/a
XrayDensity=2.528
Rphase=14.39%
UNIT=NM
A=1.26885+-0.00028
B=0.74413+-0.00016
C=0.61504+-0.00017
k1=0.0100000
B1=0.00500000
GrainSize(1,1,1)=84.1811
GEWICHT=SPHAR2, MeanValue(GEWICHT)=0.0266512
Atomic positions for phase Li2ZnCl4
---------------------------------------------
  4     0.0000  0.0000  0.0000     E=(LI+1(1.0000))
  4     0.7692  0.2500  0.5136     E=(LI+1(1.0000))
  4     0.5902  0.2500  0.0826     E=(ZN+2(1.0000))
  4     0.5916  0.2500  0.7172     E=(CL-1(1.0000))
  4     0.9271  0.2500  0.2577     E=(CL-1(1.0000))
  8     0.6672  0.0067  0.2478     E=(CL-1(1.0000))

Local parameters and GOALs for phase Li602Sc2Cl1212icsd18229None
******************************************************
SpacegroupNo=12
HermannMauguin=C12/m1
XrayDensity=2.170
Rphase=15.37%
UNIT=NM
A=0.638255+-0.000032
B=1.110410+-0.000095
C=0.635038+-0.000069
BETA=108.7016+-0.0043
k1=0.0100000
B1=0.00500000
GrainSize(1,1,1)=84.1811
GEWICHT=SPHAR4, MeanValue(GEWICHT)=0.135548
Atomic positions for phase Li602Sc2Cl1212icsd18229None
---------------------------------------------
  4     0.0000  0.3264  0.0000     E=(LI+1(1.0000))
  2     0.0000  0.5000  0.5000     E=(LI+1(0.2700))
  4     0.0000  0.1715  0.5000     E=(LI+1(0.3700))
  2     0.0000  0.0000  0.0000     E=(SC+3(1.0000))
  8     0.2607  0.3391  0.7635     E=(CL-1(1.0000))
  4     0.2410  0.0000  0.7676     E=(CL-1(1.0000))

File: data/122_Li1.8Mg0.8Y0.2Cl4/manual_refinement.lst
Rietveld refinement to file(s) pattern.xy
BGMN version 4.2.23, 8282 measured points, 358 peaks, 52 parameters
Start: Thu Feb 26 15:14:46 2026; End: Thu Feb 26 15:14:51 2026
51 iteration steps

Rp=6.12%  Rpb=39.88%  R=9.57%  Rwp=8.94% Rexp=3.12%
Durbin-Watson d=0.29
1-rho=7.86%

Global parameters and GOALs
****************************
QLi3YCl6164icsd29967None=0.0743+-0.0026
Qspinel=0.9257+-0.0026
QLi2MgCl4227icsd74957None=0
EPS2=-0.001874+-0.000029

Local parameters and GOALs for phase Li3YCl6164icsd29967None
******************************************************
SpacegroupNo=164
HermannMauguin=P-32/m1
XrayDensity=2.425
Rphase=13.53%
UNIT=NM
A=1.12393+-0.00015
C=0.60539+-0.00011
k1=0.0100000
B1=0.00500000
GrainSize(1,1,1)=84.1811
GEWICHT=SPHAR4, MeanValue(GEWICHT)=0.0128594
Atomic positions for phase Li3YCl6164icsd29967None
---------------------------------------------
  6     0.3423  0.0000  0.0000     E=(LI+1(0.6997))
  6     0.3241  0.0000  0.5000     E=(LI+1(0.8003))
  1     0.0000  0.0000  0.0000     E=(Y+3(1.0000))
  2     0.3333  0.6667  0.9974     E=(Y+3(0.4341))
  2     0.3333  0.6667  0.5028     E=(Y+3(0.5659))
  6     0.8866 -0.8866  0.2353     E=(CL-1(1.0000))
  6     0.7798 -0.7798  0.7405     E=(CL-1(1.0000))
  6     0.5533 -0.5533  0.2486     E=(CL-1(1.0000))

Local parameters and GOALs for phase spinel
******************************************************
SpacegroupNo=227
HermannMauguin=F4_1/d-32/m
XrayDensity=2.233
Rphase=14.39%
UNIT=NM
A=1.044441+-0.000067
k1=0.0100000
B1=0.02337+-0.00022
GrainSize(1,1,1)=18.01+-0.17
GEWICHT=SPHAR4, MeanValue(GEWICHT)=0.160288
Atomic positions for phase spinel
---------------------------------------------
  8     0.5000  0.5000  0.5000     E=(LI(0.5400))
 16     0.6250  0.6250  0.6250     E=(LI(0.1800))
 16     0.1250  0.1250  0.1250     E=(LI(0.4500),Y(0.1000),MG(0.4000))
 32     0.8817  0.8817  0.8817     E=(CL(1.0000))

Local parameters and GOALs for phase Li2MgCl4227icsd74957None
******************************************************
SpacegroupNo=227
HermannMauguin=F4_1/d-32/m
XrayDensity=2.096
Rphase=100.00%
UNIT=NM
A=UNDEF
k1=UNDEF
B1=UNDEF
GrainSize(1,1,1)=UNDEF
GEWICHT=0.0
Atomic positions for phase Li2MgCl4227icsd74957None
---------------------------------------------
  8     0.5000  0.5000  0.5000     E=(LI+1(1.0000))
 16     0.1250  0.1250  0.1250     E=(LI+1(0.5000),MG+2(0.5000))
 32     0.8820  0.8820  0.8820     E=(CL-1(1.0000))

File: data/123_Li1.7Mg0.7Y0.3Cl4/manual_refinement.lst
Rietveld refinement to file(s) pattern.xy
BGMN version 4.2.23, 8282 measured points, 319 peaks, 48 parameters
Start: Thu Feb 26 15:10:45 2026; End: Thu Feb 26 15:10:49 2026
49 iteration steps

Rp=6.13%  Rpb=39.82%  R=9.02%  Rwp=8.29% Rexp=3.20%
Durbin-Watson d=0.35
1-rho=6.73%

Global parameters and GOALs
****************************
QLi3YCl6164icsd29965None=0.2459+-0.0028
Qspinel=0.7541+-0.0028
EPS2=0.000001+-0.000015

Local parameters and GOALs for phase Li3YCl6164icsd29965None
******************************************************
SpacegroupNo=164
HermannMauguin=P-32/m1
XrayDensity=2.449
Rphase=9.75%
UNIT=NM
A=1.120377+-0.000058
C=0.603243+-0.000044
k1=0.0100000
B1=0.00500000
GrainSize(1,1,1)=84.1811
GEWICHT=SPHAR4, MeanValue(GEWICHT)=0.0364884
Atomic positions for phase Li3YCl6164icsd29965None
---------------------------------------------
  6     0.3429  0.0000  0.0000     E=(LI+1(0.7126))
  6     0.3263  0.0000  0.5000     E=(LI+1(0.7874))
  1     0.0000  0.0000  0.0000     E=(Y+3(1.0000))
  2     0.3333  0.6667  0.0080     E=(Y+3(0.2288))
  2     0.3333  0.6667  0.5047     E=(Y+3(0.7712))
  6     0.8870 -0.8870  0.2343     E=(CL-1(1.0000))
  6     0.7795 -0.7795  0.7305     E=(CL-1(1.0000))
  6     0.5541 -0.5541  0.2457     E=(CL-1(1.0000))

Local parameters and GOALs for phase spinel
******************************************************
SpacegroupNo=227
HermannMauguin=F4_1/d-32/m
XrayDensity=2.307
Rphase=13.14%
UNIT=NM
A=1.043416+-0.000038
k1=0
B1=0.01333+-0.00016
GrainSize(1,1,1)=31.85+-0.39
GEWICHT=SPHAR4, MeanValue(GEWICHT)=0.111928
Atomic positions for phase spinel
---------------------------------------------
 16     0.6250  0.6250  0.6250     E=(LI(0.1700))
  8     0.5000  0.5000  0.5000     E=(LI(0.5100))
 16     0.1250  0.1250  0.1250     E=(LI(0.4250),Y(0.1500),MG(0.3500))
 32     0.8817  0.8817  0.8817     E=(CL(1.0000))

File: data/124_Li1.8Fe0.8Cr0.2Cl4/manual_refinement.lst
Rietveld refinement to file(s) pattern.xy
BGMN version 4.2.23, 8282 measured points, 54 peaks, 33 parameters
Start: Thu Feb 26 15:13:28 2026; End: Thu Feb 26 15:13:30 2026
26 iteration steps

Rp=3.42%  Rpb=47.83%  R=6.16%  Rwp=4.81% Rexp=2.06%
Durbin-Watson d=0.38
1-rho=6.23%

Global parameters and GOALs
****************************
Qspinel=0.9723+-0.0023
QLiCl=0.0277+-0.0023
EPS2=-0.000892+-0.000021

Local parameters and GOALs for phase spinel
******************************************************
SpacegroupNo=227
HermannMauguin=F4_1/d-32/m
XrayDensity=2.486
Rphase=8.60%
UNIT=NM
A=1.038119+-0.000056
k1=0.0100000
B1=0.01456+-0.00016
GrainSize(1,1,1)=28.91+-0.33
GEWICHT=SPHAR4, MeanValue(GEWICHT)=0.161153
Atomic positions for phase spinel
---------------------------------------------
  8     0.5000  0.5000  0.5000     E=(LI(0.5400))
 16     0.6250  0.6250  0.6250     E=(LI(0.1800))
 16     0.1250  0.1250  0.1250     E=(LI(0.4500),CR(0.1000),FE(0.4000))
 32     0.8817  0.8817  0.8817     E=(CL(1.0000))

Local parameters and GOALs for phase LiCl
******************************************************
SpacegroupNo=225
HermannMauguin=F4/m-32/m
XrayDensity=2.002
Rphase=7.47%
UNIT=NM
A=0.520010+-0.000038
k1=UNDEF
B1=0
GrainSize(1,1,1)=ERROR
GEWICHT=0.00459+-0.00039
Atomic positions for phase LiCl
---------------------------------------------
  4     0.0000  0.0000  0.0000     E=(LI+1(1.0000))
  4     0.5000  0.5000  0.5000     E=(CL-1(1.0000))

File: data/125_Li1.4Mn0.4V0.6Cl4/manual_refinement.lst
Rietveld refinement to file(s) pattern.xy
BGMN version 4.2.23, 8282 measured points, 45 peaks, 29 parameters
Start: Thu Feb 26 14:51:57 2026; End: Thu Feb 26 14:52:00 2026
44 iteration steps

Rp=4.71%  Rpb=63.05%  R=5.48%  Rwp=5.95% Rexp=3.45%
Durbin-Watson d=0.75
1-rho=14.5%

Global parameters and GOALs
****************************
Qspinel=1.00000
EPS2=0.000242+-0.000047

Local parameters and GOALs for phase spinel
******************************************************
SpacegroupNo=227
HermannMauguin=F4_1/d-32/m
XrayDensity=2.404
Rphase=7.83%
UNIT=NM
A=1.04090+-0.00011
k1=0
B1=0.02242+-0.00031
GrainSize(1,1,1)=18.93+-0.26
GEWICHT=SPHAR4, MeanValue(GEWICHT)=0.0435012
Atomic positions for phase spinel
---------------------------------------------
 16     0.6250  0.6250  0.6250     E=(LI(0.1400))
  8     0.5000  0.5000  0.5000     E=(LI(0.4200))
 16     0.1250  0.1250  0.1250     E=(LI(0.3500),MN(0.2000),V(0.3000))
 32     0.8817  0.8817  0.8817     E=(CL(1.0000))

File: data/126_Li1.6Fe1.0Co0.2Cl4/manual_refinement.lst
Rietveld refinement to file(s) pattern.xy
BGMN version 4.2.23, 8282 measured points, 93 peaks, 66 parameters
Start: Thu Feb 26 15:05:40 2026; End: Thu Feb 26 15:05:46 2026
92 iteration steps

Rp=1.98%  Rpb=41.42%  R=2.62%  Rwp=2.56% Rexp=1.84%
Durbin-Watson d=1.06
1-rho=4.55%

Global parameters and GOALs
****************************
Qspinel=0.8200+-0.0047
QLiCl225icsd269090=0.0914+-0.0040
QCoCl2166icsd443980=0.0886+-0.0024
EPS2=-0.002292+-0.000027

Local parameters and GOALs for phase spinel
******************************************************
SpacegroupNo=227
HermannMauguin=F4_1/d-32/m
XrayDensity=2.644
Rphase=3.42%
UNIT=NM
A=1.034805+-0.000073
k1=0.0100000
B1=0.02309+-0.00024
GrainSize(1,1,1)=18.23+-0.19
GEWICHT=SPHAR4, MeanValue(GEWICHT)=0.109472
Atomic positions for phase spinel
---------------------------------------------
 16     0.6250  0.6250  0.6250     E=(LI(0.1600))
  8     0.5000  0.5000  0.5000     E=(LI(0.4800))
 16     0.1250  0.1250  0.1250     E=(LI(0.4000),FE(0.5000),CO(0.1000))
 32     0.8817  0.8817  0.8817     E=(CL(1.0000))

Local parameters and GOALs for phase LiCl225icsd269090
******************************************************
SpacegroupNo=225
HermannMauguin=F4/m-32/m
XrayDensity=2.007
Rphase=3.87%
UNIT=NM
A=0.519629+-0.000044
k1=0.0100000
B1=0.00450+-0.00040
GrainSize(1,1,1)=93.5+-8.4
GEWICHT=SPHAR4, MeanValue(GEWICHT)=0.0122024
Atomic positions for phase LiCl225icsd269090
---------------------------------------------
  4     0.0000  0.0000  0.0000     E=(LI+1(1.0000))
  4     0.5000  0.5000  0.5000     E=(CL-1(1.0000))

Local parameters and GOALs for phase CoCl2166icsd443980
******************************************************
SpacegroupNo=166
HermannMauguin=R-32/m
XrayDensity=3.269
Rphase=3.64%
UNIT=NM
A=0.361101+-0.000031
C=1.75194+-0.00038
k1=0.0100000
B1=0.00500000
GrainSize(1,1,1)=84.1811
GEWICHT=SPHAR4, MeanValue(GEWICHT)=0.0118304
Atomic positions for phase CoCl2166icsd443980
---------------------------------------------
  3     0.0000  0.0000  0.0000     E=(CO+2(1.0000))
  6     0.0000  0.0000  0.2558     E=(CL-1(1.0000))

File: data/127_Li1.7Mn0.85Nb0.03V0.15Cl4/manual_refinement.lst
Rietveld refinement to file(s) pattern.xy
BGMN version 4.2.23, 8282 measured points, 93 peaks, 47 parameters
Start: Thu Feb 26 15:10:55 2026; End: Thu Feb 26 15:10:58 2026
38 iteration steps

Rp=3.70%  Rpb=37.46%  R=5.32%  Rwp=4.70% Rexp=2.81%
Durbin-Watson d=0.75
1-rho=3.26%

Global parameters and GOALs
****************************
QLi10352V9648Cl32216icsd50006None=0.0385+-0.0038
Qspinel=0.9615+-0.0038
EPS2=-0.0001718+-0.0000099

Local parameters and GOALs for phase Li10352V9648Cl32216icsd50006None
******************************************************
SpacegroupNo=216
HermannMauguin=F-43m
XrayDensity=2.488
Rphase=6.33%
UNIT=NM
A=1.042476+-0.000082
k1=0.0100000
B1=0.00225+-0.00062
GrainSize(1,1,1)=187+-51
GEWICHT=SPHAR4, MeanValue(GEWICHT)=0.00477881
Atomic positions for phase Li10352V9648Cl32216icsd50006None
---------------------------------------------
  4     0.0000  0.0000  0.0000     E=(LI+1(1.0000))
 16     0.6259  0.6259  0.6259     E=(LI+1(0.3970),V(0.6030))
 16     0.3822  0.3822  0.3822     E=(CL-1(1.0000))
 16     0.8686  0.8686  0.8686     E=(CL-1(1.0000))

Local parameters and GOALs for phase spinel
******************************************************
SpacegroupNo=227
HermannMauguin=F4_1/d-32/m
XrayDensity=2.426
Rphase=6.91%
UNIT=NM
A=1.048892+-0.000022
k1=0.0100000
B1=0.007777+-0.000090
GrainSize(1,1,1)=54.12+-0.62
GEWICHT=SPHAR4, MeanValue(GEWICHT)=0.119388
Atomic positions for phase spinel
---------------------------------------------
 16     0.6250  0.6250  0.6250     E=(LI(0.1700))
  8     0.5000  0.5000  0.5000     E=(LI(0.5100))
 16     0.1250  0.1250  0.1250     E=(LI(0.4250),MN(0.4250),NB(0.0150),V(0.0750))
 32     0.8817  0.8817  0.8817     E=(CL(1.0000))
