Repository: CederGroupHub/alab_gpss_public

# Data

This folder contains the raw experiment data produced by A-Lab GPSS.

## What is in this folder

- `dataset.json`: Consolidated dataset used by the agentic workflows.
- `NNN_<composition>/` directories: Per-sample experiment artifacts (for example, XRD patterns, EIS files, and refinement outputs).

## Contents of each sample folder

Each sample folder (`NNN_<composition>/`) contains the same core artifact types:

- `pattern.xrdml`
  - Raw XRD measurement file for that sample
- `eis_data.csv`
  - EIS measurement data table
- `manual_refinement.lst`
  - Result file of manual XRD refinement
- `manual_refinement.png`
  - Plot/image generated from manual refinement

File: data/128_Li1.8Mn0.8Cr0.2Cl4/manual_refinement.lst
Rietveld refinement to file(s) pattern.xy
BGMN version 4.2.23, 8282 measured points, 54 peaks, 47 parameters
Start: Thu Feb 26 15:15:18 2026; End: Thu Feb 26 15:15:25 2026
25 iteration steps

Rp=4.15%  Rpb=39.81%  R=7.41%  Rwp=5.82% Rexp=2.67%
Durbin-Watson d=0.43
1-rho=5.35%

Global parameters and GOALs
****************************
Qspinel=0.8351+-0.0018
QLiCl225icsd269090=0.1649+-0.0018
EPS2=-0.001728+-0.000013

Local parameters and GOALs for phase spinel
******************************************************
SpacegroupNo=227
HermannMauguin=F4_1/d-32/m
XrayDensity=2.395
Rphase=8.30%
UNIT=NM
A=1.049927+-0.000034
k1=0
B1=0.00916+-0.00012
GrainSize(1,1,1)=46.33+-0.58
GEWICHT=SPHAR4, MeanValue(GEWICHT)=0.118883
Atomic positions for phase spinel
---------------------------------------------
  8     0.5000  0.5000  0.5000     E=(LI(0.5400))
 16     0.6250  0.6250  0.6250     E=(LI(0.1800))
 16     0.1250  0.1250  0.1250     E=(LI(0.4500),MN(0.4000),CR(0.1000))
 32     0.8817  0.8817  0.8817     E=(CL(1.0000))

Local parameters and GOALs for phase LiCl225icsd269090
******************************************************
SpacegroupNo=225
HermannMauguin=F4/m-32/m
XrayDensity=2.067
Rphase=8.63%
UNIT=NM
A=0.514546+-0.000022
k1=0.0100000
B1=0.00500000
GrainSize(1,1,1)=84.1811
GEWICHT=SPHAR4, MeanValue(GEWICHT)=0.0234756
Atomic positions for phase LiCl225icsd269090
---------------------------------------------
  4     0.0000  0.0000  0.0000     E=(LI+1(1.0000))
  4     0.5000  0.5000  0.5000     E=(CL-1(1.0000))

File: data/129_Li1.6Fe0.9Cr0.2Cl4/manual_refinement.lst
Rietveld refinement to file(s) pattern.xy
BGMN version 4.2.23, 8282 measured points, 84 peaks, 34 parameters
Start: Thu Feb 26 15:04:54 2026; End: Thu Feb 26 15:04:57 2026
40 iteration steps

Rp=3.00%  Rpb=47.83%  R=4.20%  Rwp=3.93% Rexp=2.47%
Durbin-Watson d=0.82
1-rho=6.73%

Global parameters and GOALs
****************************
QFeCl2166icsd278100=0.0041+-0.0015
Qspinel=0.9959+-0.0015
EPS2=-0.002678+-0.000028

Local parameters and GOALs for phase FeCl2166icsd278100
******************************************************
SpacegroupNo=166
HermannMauguin=R-32/m
XrayDensity=3.172
Rphase=5.91%
UNIT=NM
A=0.36189+-0.00073
C=1.7549+-0.0064
k1=0
B1=0.00500000
GrainSize(1,1,1)=84.8826
GEWICHT=0.00039+-0.00015
Atomic positions for phase FeCl2166icsd278100
---------------------------------------------
  3     0.0000  0.0000  0.0000     E=(FE+2(1.0000))
  6     0.0000  0.0000  0.2500     E=(CL-1(1.0000))

Local parameters and GOALs for phase spinel
******************************************************
SpacegroupNo=227
HermannMauguin=F4_1/d-32/m
XrayDensity=2.524
Rphase=5.85%
UNIT=NM
A=1.039682+-0.000072
k1=0.0100000
B1=0.02040+-0.00019
GrainSize(1,1,1)=20.63+-0.19
GEWICHT=SPHAR4, MeanValue(GEWICHT)=0.0948614
Atomic positions for phase spinel
---------------------------------------------
 16     0.6250  0.6250  0.6250     E=(LI(0.1600))
  8     0.5000  0.5000  0.5000     E=(LI(0.4800))
 16     0.1250  0.1250  0.1250     E=(LI(0.4000),CR(0.1000),FE(0.4500))
 32     0.8817  0.8817  0.8817     E=(CL(1.0000))

File: data/130_Li2Fe0.7Mn0.1Ni0.2Cl4/manual_refinement.lst
Rietveld refinement to file(s) pattern.xy
BGMN version 4.2.23, 8282 measured points, 45 peaks, 29 parameters
Start: Thu Feb 26 15:18:10 2026; End: Thu Feb 26 15:18:12 2026
30 iteration steps

Rp=4.29%  Rpb=70.25%  R=5.35%  Rwp=5.45% Rexp=3.26%
Durbin-Watson d=0.75
1-rho=18.6%

Global parameters and GOALs
****************************
Qspinel=1.00000
EPS2=0.000056+-0.000065

Local parameters and GOALs for phase spinel
******************************************************
SpacegroupNo=227
HermannMauguin=F4_1/d-32/m
XrayDensity=2.572
Rphase=7.26%
UNIT=NM
A=1.03077+-0.00016
k1=0.0100000
B1=0.02504+-0.00040
GrainSize(1,1,1)=16.81+-0.27
GEWICHT=SPHAR4, MeanValue(GEWICHT)=0.0361930
Atomic positions for phase spinel
---------------------------------------------
 16     0.6250  0.6250  0.6250     E=(LI(0.2000))
  8     0.5000  0.5000  0.5000     E=(LI(0.6000))
 16     0.1250  0.1250  0.1250     E=(LI(0.5000),MN(0.0500),FE(0.3500),NI(0.1000))
 32     0.8817  0.8817  0.8817     E=(CL(1.0000))

File: data/131_Li1.9Fe0.45Mn0.45Sc0.1Cl4/manual_refinement.lst
Rietveld refinement to file(s) pattern.xy
BGMN version 4.2.23, 8282 measured points, 54 peaks, 33 parameters
Start: Thu Feb 26 15:16:37 2026; End: Thu Feb 26 15:16:38 2026
18 iteration steps

Rp=2.99%  Rpb=34.59%  R=4.43%  Rwp=3.87% Rexp=2.38%
Durbin-Watson d=0.78
1-rho=3.09%

Global parameters and GOALs
****************************
Qspinel=1.00000
QLiCl225icsd269090=0
EPS2=-0.003734+-0.000015

Local parameters and GOALs for phase spinel
******************************************************
SpacegroupNo=227
HermannMauguin=F4_1/d-32/m
XrayDensity=2.439
Rphase=6.15%
UNIT=NM
A=1.044657+-0.000040
k1=0.0100000
B1=0.01609+-0.00010
GrainSize(1,1,1)=26.16+-0.17
GEWICHT=SPHAR4, MeanValue(GEWICHT)=0.164134
Atomic positions for phase spinel
---------------------------------------------
 16     0.6250  0.6250  0.6250     E=(LI(0.1900))
  8     0.5000  0.5000  0.5000     E=(LI(0.5700))
 16     0.1250  0.1250  0.1250     E=(LI(0.4750),SC(0.0500),MN(0.2250),FE(0.2250))
 32     0.8817  0.8817  0.8817     E=(CL(1.0000))

Local parameters and GOALs for phase LiCl225icsd269090
******************************************************
SpacegroupNo=225
HermannMauguin=F4/m-32/m
XrayDensity=2.007
Rphase=100.00%
UNIT=NM
A=UNDEF
k1=UNDEF
B1=UNDEF
GrainSize(1,1,1)=UNDEF
GEWICHT=0.0
Atomic positions for phase LiCl225icsd269090
---------------------------------------------
  4     0.0000  0.0000  0.0000     E=(LI+1(1.0000))
  4     0.5000  0.5000  0.5000     E=(CL-1(1.0000))

File: data/132_Li1.6Fe0.8Co0.4Cl4/manual_refinement.lst
Rietveld refinement to file(s) pattern.xy
BGMN version 4.2.23, 8282 measured points, 83 peaks, 39 parameters
Start: Thu Feb 26 15:04:29 2026; End: Thu Feb 26 15:04:32 2026
53 iteration steps

Rp=3.13%  Rpb=76.37%  R=3.92%  Rwp=3.86% Rexp=2.66%
Durbin-Watson d=0.99
1-rho=32.4%

Global parameters and GOALs
****************************
QFeCl2164icsd648310=0.0461+-0.0036
Qspinel=0.9539+-0.0036
EPS2=0.001101+-0.000074

Local parameters and GOALs for phase FeCl2164icsd648310
******************************************************
SpacegroupNo=164
HermannMauguin=P-32/m1
XrayDensity=3.358
Rphase=4.20%
UNIT=NM
A=0.35364+-0.00034
C=0.57859+-0.00025
k1=0.0100000
B1=0.00500000
GrainSize(1,1,1)=84.1811
GEWICHT=SPHAR2, MeanValue(GEWICHT)=0.00140705
Atomic positions for phase FeCl2164icsd648310
---------------------------------------------
  1     0.0000  0.0000  0.0000     E=(FE+2(1.0000))
  2     0.3333  0.6667  0.2393     E=(CL-1(1.0000))

Local parameters and GOALs for phase spinel
******************************************************
SpacegroupNo=227
HermannMauguin=F4_1/d-32/m
XrayDensity=2.724
Rphase=4.05%
UNIT=NM
A=1.02551+-0.00023
k1=0
B1=0.0413+-0.0011
GrainSize(1,1,1)=10.27+-0.27
GEWICHT=SPHAR4, MeanValue(GEWICHT)=0.0291246
Atomic positions for phase spinel
---------------------------------------------
 16     0.6250  0.6250  0.6250     E=(LI(0.1600))
  8     0.5000  0.5000  0.5000     E=(LI(0.4800))
 16     0.1250  0.1250  0.1250     E=(LI(0.4000),FE(0.4000),CO(0.2000))
 32     0.8817  0.8817  0.8817     E=(CL(1.0000))

File: data/133_Li1.9Co0.45Fe0.45Sc0.1Cl4/manual_refinement.lst
Rietveld refinement to file(s) pattern.xy
BGMN version 4.2.23, 8282 measured points, 45 peaks, 29 parameters
Start: Thu Feb 26 15:16:29 2026; End: Thu Feb 26 15:16:31 2026
22 iteration steps

Rp=2.46%  Rpb=44.38%  R=3.31%  Rwp=3.14% Rexp=1.93%
Durbin-Watson d=0.80
1-rho=5.17%

Global parameters and GOALs
****************************
Qspinel=1.00000
EPS2=-0.003854+-0.000029

Local parameters and GOALs for phase spinel
******************************************************
SpacegroupNo=227
HermannMauguin=F4_1/d-32/m
XrayDensity=2.573
Rphase=4.55%
UNIT=NM
A=1.029219+-0.000076
k1=0.0100000
B1=0.02363+-0.00018
GrainSize(1,1,1)=17.81+-0.14
GEWICHT=SPHAR4, MeanValue(GEWICHT)=0.150061
Atomic positions for phase spinel
---------------------------------------------
 16     0.6250  0.6250  0.6250     E=(LI(0.1900))
  8     0.5000  0.5000  0.5000     E=(LI(0.5700))
 16     0.1250  0.1250  0.1250     E=(LI(0.4750),SC(0.0500),FE(0.2250),CO(0.2250))
 32     0.8817  0.8817  0.8817     E=(CL(1.0000))

File: data/134_Li1.95Co0.475Fe0.475Sc0.05Cl4/manual_refinement.lst
Rietveld refinement to file(s) pattern.xy
BGMN version 4.2.23, 8282 measured points, 99 peaks, 34 parameters
Start: Thu Feb 26 15:16:25 2026; End: Thu Feb 26 15:16:27 2026
25 iteration steps

Rp=2.77%  Rpb=61.42%  R=3.57%  Rwp=3.47% Rexp=2.41%
Durbin-Watson d=0.98
1-rho=12.4%

Global parameters and GOALs
****************************
Qspinel=0.9792+-0.0027
QScCl166icsd100421=0.0208+-0.0027
EPS2=0.000698+-0.000050

Local parameters and GOALs for phase spinel
******************************************************
SpacegroupNo=227
HermannMauguin=F4_1/d-32/m
XrayDensity=2.595
Rphase=4.26%
UNIT=NM
A=1.02780+-0.00013
k1=0.0100000
B1=0.02488+-0.00032
GrainSize(1,1,1)=16.92+-0.21
GEWICHT=SPHAR4, MeanValue(GEWICHT)=0.0602622
Atomic positions for phase spinel
---------------------------------------------
 16     0.6250  0.6250  0.6250     E=(LI(0.1950))
  8     0.5000  0.5000  0.5000     E=(LI(0.5850))
 16     0.1250  0.1250  0.1250     E=(LI(0.4875),SC(0.0250),FE(0.2375),CO(0.2375))
 32     0.8817  0.8817  0.8817     E=(CL(1.0000))

Local parameters and GOALs for phase ScCl166icsd100421
******************************************************
SpacegroupNo=166
HermannMauguin=R-32/m
XrayDensity=2.809
Rphase=3.56%
UNIT=NM
A=0.34935+-0.00024
C=2.6981+-0.0043
k1=0.0100000
B1=0.00500000
GrainSize(1,1,1)=84.1811
GEWICHT=0.00128+-0.00017
Atomic positions for phase ScCl166icsd100421
---------------------------------------------
  6     0.0000  0.0000  0.2137     E=(SC(1.0000))
  6     0.0000  0.0000  0.6086     E=(CL-1(1.0000))

File: data/135_Li1.7Mn0.8Nb0.05V0.15Cl4/manual_refinement.lst
Rietveld refinement to file(s) pattern.xy
BGMN version 4.2.23, 8282 measured points, 54 peaks, 33 parameters
Start: Thu Feb 26 15:11:01 2026; End: Thu Feb 26 15:11:02 2026
25 iteration steps

Rp=3.88%  Rpb=36.43%  R=5.72%  Rwp=4.99% Rexp=2.76%
Durbin-Watson d=0.66
1-rho=3.75%

Global parameters and GOALs
****************************
Qspinel=1.00000
QLiCl225icsd269090=0
EPS2=-0.000642+-0.000016

Local parameters and GOALs for phase spinel
******************************************************
SpacegroupNo=227
HermannMauguin=F4_1/d-32/m
XrayDensity=2.426
Rphase=7.78%
UNIT=NM
A=1.047315+-0.000041
k1=0.0100000
B1=0.01627+-0.00011
GrainSize(1,1,1)=25.87+-0.18
GEWICHT=SPHAR4, MeanValue(GEWICHT)=0.148018
Atomic positions for phase spinel
---------------------------------------------
 16     0.6250  0.6250  0.6250     E=(LI(0.1700))
  8     0.5000  0.5000  0.5000     E=(LI(0.5100))
 16     0.1250  0.1250  0.1250     E=(LI(0.4250),MN(0.4000),NB(0.0250),V(0.0750))
 32     0.8817  0.8817  0.8817     E=(CL(1.0000))

Local parameters and GOALs for phase LiCl225icsd269090
******************************************************
SpacegroupNo=225
HermannMauguin=F4/m-32/m
XrayDensity=2.077
Rphase=100.00%
UNIT=NM
A=UNDEF
k1=UNDEF
B1=UNDEF
GrainSize(1,1,1)=UNDEF
GEWICHT=0.0
Atomic positions for phase LiCl225icsd269090
---------------------------------------------
  4     0.0000  0.0000  0.0000     E=(LI+1(1.0000))
  4     0.5000  0.5000  0.5000     E=(CL-1(1.0000))

File: data/136_Li1.65Mn0.85In0.05Ta0.10Cl4/manual_refinement.lst
Rietveld refinement to file(s) pattern.xy
BGMN version 4.2.23, 8282 measured points, 45 peaks, 29 parameters
Start: Thu Feb 26 15:02:13 2026; End: Thu Feb 26 15:02:14 2026
28 iteration steps

Rp=5.02%  Rpb=51.78%  R=8.77%  Rwp=7.41% Rexp=2.83%
Durbin-Watson d=0.30
1-rho=11.0%

Global parameters and GOALs
****************************
Qspinel=1.00000
EPS2=-0.001730+-0.000033

Local parameters and GOALs for phase spinel
******************************************************
SpacegroupNo=227
HermannMauguin=F4_1/d-32/m
XrayDensity=2.560
Rphase=13.56%
UNIT=NM
A=1.051115+-0.000087
k1=0
B1=0.02022+-0.00024
GrainSize(1,1,1)=20.99+-0.25
GEWICHT=SPHAR4, MeanValue(GEWICHT)=0.110496
Atomic positions for phase spinel
---------------------------------------------
 16     0.6250  0.6250  0.6250     E=(LI(0.1650))
  8     0.5000  0.5000  0.5000     E=(LI(0.4950))
 16     0.1250  0.1250  0.1250     E=(LI(0.4125),TA(0.0500),MN(0.4250),IN(0.0250))
 32     0.8817  0.8817  0.8817     E=(CL(1.0000))

File: data/137_Li1.80Mn0.90In0.05Ta0.05Cl4/manual_refinement.lst
Rietveld refinement to file(s) pattern.xy
BGMN version 4.2.23, 8282 measured points, 295 peaks, 54 parameters
Start: Thu Feb 26 15:11:08 2026; End: Thu Feb 26 15:11:34 2026
294 iteration steps

Rp=3.69%  Rpb=34.95%  R=5.91%  Rwp=4.79% Rexp=2.60%
Durbin-Watson d=0.60
1-rho=3.34%

Global parameters and GOALs
****************************
QLi6In212Cl1212icsd17638None=0.0321+-0.0042
Qspinel=0.8865+-0.0044
QLiCl225icsd269090=0.0815+-0.0014
EPS2=-0.0028072+-0.0000087

Local parameters and GOALs for phase Li6In212Cl1212icsd17638None
******************************************************
SpacegroupNo=12
HermannMauguin=C12/m1
XrayDensity=2.722
Rphase=7.67%
UNIT=NM
A=0.64265+-0.00037
B=1.11321+-0.00062
C=0.64248+-0.00023
BETA=109.471+-0.055
k1=UNDEF
B1=0
GrainSize(1,1,1)=ERROR
GEWICHT=0.00495+-0.00066
Atomic positions for phase Li6In212Cl1212icsd17638None
---------------------------------------------
  2     0.0000  0.5000  0.5000     E=(LI+1(1.0000))
  4     0.0000  0.1683  0.5000     E=(LI+1(1.0000))
  4     0.0000  0.3333  0.0000     E=(IN+3(0.5300))
  4     0.7550  0.0000  0.2338     E=(CL-1(1.0000))
  8     0.7579  0.1622  0.7601     E=(CL-1(1.0000))

Local parameters and GOALs for phase spinel
******************************************************
SpacegroupNo=227
HermannMauguin=F4_1/d-32/m
XrayDensity=2.509
Rphase=7.88%
UNIT=NM
A=1.049779+-0.000024
k1=0
B1=0.00782+-0.00011
GrainSize(1,1,1)=54.28+-0.79
GEWICHT=SPHAR4, MeanValue(GEWICHT)=0.136884
Atomic positions for phase spinel
---------------------------------------------
  8     0.5000  0.5000  0.5000     E=(LI(0.5400))
 16     0.6250  0.6250  0.6250     E=(LI(0.1800))
 16     0.1250  0.1250  0.1250     E=(LI(0.4500),TA(0.0250),MN(0.4500),IN(0.0250))
 32     0.8817  0.8817  0.8817     E=(CL(1.0000))

Local parameters and GOALs for phase LiCl225icsd269090
******************************************************
SpacegroupNo=225
HermannMauguin=F4/m-32/m
XrayDensity=2.067
Rphase=6.42%
UNIT=NM
A=0.514533+-0.000028
k1=0.0100000
B1=0.00500000
GrainSize(1,1,1)=84.1811
GEWICHT=SPHAR4, MeanValue(GEWICHT)=0.0125771
Atomic positions for phase LiCl225icsd269090
---------------------------------------------
  4     0.0000  0.0000  0.0000     E=(LI+1(1.0000))
  4     0.5000  0.5000  0.5000     E=(CL-1(1.0000))

File: data/138_Li2Mn0.8Cr0.2Cl4/manual_refinement.lst
Rietveld refinement to file(s) pattern.xy
BGMN version 4.2.23, 8282 measured points, 95 peaks, 66 parameters
Start: Thu Feb 26 15:18:37 2026; End: Thu Feb 26 15:18:40 2026
36 iteration steps

Rp=4.63%  Rpb=45.09%  R=7.64%  Rwp=6.56% Rexp=2.60%
Durbin-Watson d=0.34
1-rho=7.21%

Global parameters and GOALs
****************************
QLi128Mn96Cl32227icsd74872None=0.3902+-0.0038
QMnCl2166icsd337520=0.3015+-0.0040
QLiCl225icsd269090=0.3083+-0.0026
EPS2=-0.002053+-0.000014

Local parameters and GOALs for phase Li128Mn96Cl32227icsd74872None
******************************************************
SpacegroupNo=227
HermannMauguin=F4_1/d-32/m
XrayDensity=2.513
Rphase=11.30%
UNIT=NM
A=1.049749+-0.000039
k1=0.0100000
B1=0.00500000
GrainSize(1,1,1)=84.1811
GEWICHT=SPHAR4, MeanValue(GEWICHT)=0.0463135
Atomic positions for phase Li128Mn96Cl32227icsd74872None
---------------------------------------------
  8     0.5000  0.5000  0.5000     E=(LI+1(0.8000))
 16     0.1250  0.1250  0.1250     E=(LI+1(0.4000),MN+2(0.6000))
 32     0.8820  0.8820  0.8820     E=(CL-1(1.0000))

Local parameters and GOALs for phase MnCl2166icsd337520
******************************************************
SpacegroupNo=166
HermannMauguin=R-32/m
XrayDensity=2.982
Rphase=11.16%
UNIT=NM
A=0.371627+-0.000020
C=1.75778+-0.00015
k1=0.0100000
B1=0.00500000
GrainSize(1,1,1)=84.1811
GEWICHT=SPHAR4, MeanValue(GEWICHT)=0.0357792
Atomic positions for phase MnCl2166icsd337520
---------------------------------------------
  3     0.0000  0.0000  0.0000     E=(MN+2(1.0000))
  6     0.0000  0.0000  0.2545     E=(CL-1(1.0000))

Local parameters and GOALs for phase LiCl225icsd269090
******************************************************
SpacegroupNo=225
HermannMauguin=F4/m-32/m
XrayDensity=2.062
Rphase=11.81%
UNIT=NM
A=0.514936+-0.000021
k1=0.0100000
B1=0.00500000
GrainSize(1,1,1)=84.1811
GEWICHT=SPHAR4, MeanValue(GEWICHT)=0.0365855
Atomic positions for phase LiCl225icsd269090
---------------------------------------------
  4     0.0000  0.0000  0.0000     E=(LI+1(1.0000))
  4     0.5000  0.5000  0.5000     E=(CL-1(1.0000))

File: data/139_Li1.5Mn0.7V0.2Nb0.1Cl4/manual_refinement.lst
Rietveld refinement to file(s) pattern.xy
BGMN version 4.2.23, 8282 measured points, 86 peaks, 48 parameters
Start: Thu Feb 26 15:00:29 2026; End: Thu Feb 26 15:00:31 2026
32 iteration steps

Rp=3.97%  Rpb=41.82%  R=4.79%  Rwp=5.04% Rexp=3.08%
Durbin-Watson d=0.77
1-rho=5.24%

Global parameters and GOALs
****************************
QMnCl2166icsd337520=0.0530+-0.0027
Qspinel=0.9470+-0.0027
EPS2=-0.002100+-0.000025

Local parameters and GOALs for phase MnCl2166icsd337520
******************************************************
SpacegroupNo=166
HermannMauguin=R-32/m
XrayDensity=2.953
Rphase=6.05%
UNIT=NM
A=0.372405+-0.000070
C=1.76736+-0.00035
k1=0.0100000
B1=0.00500000
GrainSize(1,1,1)=84.1811
GEWICHT=SPHAR4, MeanValue(GEWICHT)=0.00475747
Atomic positions for phase MnCl2166icsd337520
---------------------------------------------
  3     0.0000  0.0000  0.0000     E=(MN+2(1.0000))
  6     0.0000  0.0000  0.2545     E=(CL-1(1.0000))

Local parameters and GOALs for phase spinel
******************************************************
SpacegroupNo=227
HermannMauguin=F4_1/d-32/m
XrayDensity=2.427
Rphase=6.86%
UNIT=NM
A=1.047814+-0.000058
k1=0.0100000
B1=0.01784+-0.00015
GrainSize(1,1,1)=23.59+-0.20
GEWICHT=SPHAR4, MeanValue(GEWICHT)=0.0849258
Atomic positions for phase spinel
---------------------------------------------
 16     0.6250  0.6250  0.6250     E=(LI(0.1500))
  8     0.5000  0.5000  0.5000     E=(LI(0.4500))
 16     0.1250  0.1250  0.1250     E=(LI(0.3750),MN(0.3500),NB(0.0500),V(0.1000))
 32     0.8817  0.8817  0.8817     E=(CL(1.0000))

File: data/140_Li1.5Mn0.7Y0.2Ta0.1Cl4/manual_refinement.lst
Rietveld refinement to file(s) pattern.xy
BGMN version 4.2.23, 8282 measured points, 315 peaks, 48 parameters
Start: Thu Feb 26 15:00:31 2026; End: Thu Feb 26 15:00:35 2026
31 iteration steps

Rp=4.20%  Rpb=41.31%  R=6.30%  Rwp=5.65% Rexp=2.76%
Durbin-Watson d=0.53
1-rho=5.70%

Global parameters and GOALs
****************************
QLi3YCl6164icsd29967None=0.2304+-0.0032
Qspinel=0.7696+-0.0032
EPS2=0.000289+-0.000013

Local parameters and GOALs for phase Li3YCl6164icsd29967None
******************************************************
SpacegroupNo=164
HermannMauguin=P-32/m1
XrayDensity=2.460
Rphase=7.47%
UNIT=NM
A=1.119063+-0.000069
C=0.601975+-0.000058
k1=0.0100000
B1=0.00500000
GrainSize(1,1,1)=84.1811
GEWICHT=SPHAR4, MeanValue(GEWICHT)=0.0272188
Atomic positions for phase Li3YCl6164icsd29967None
---------------------------------------------
  6     0.3423  0.0000  0.0000     E=(LI+1(0.6997))
  6     0.3241  0.0000  0.5000     E=(LI+1(0.8003))
  1     0.0000  0.0000  0.0000     E=(Y+3(1.0000))
  2     0.3333  0.6667  0.9974     E=(Y+3(0.4341))
  2     0.3333  0.6667  0.5028     E=(Y+3(0.5659))
  6     0.8866 -0.8866  0.2353     E=(CL-1(1.0000))
  6     0.7798 -0.7798  0.7405     E=(CL-1(1.0000))
  6     0.5533 -0.5533  0.2486     E=(CL-1(1.0000))

Local parameters and GOALs for phase spinel
******************************************************
SpacegroupNo=227
HermannMauguin=F4_1/d-32/m
XrayDensity=2.587
Rphase=8.56%
UNIT=NM
A=1.051689+-0.000034
k1=0.0100000
B1=0.00944+-0.00012
GrainSize(1,1,1)=44.57+-0.57
GEWICHT=SPHAR4, MeanValue(GEWICHT)=0.0909074
Atomic positions for phase spinel
---------------------------------------------
 16     0.6250  0.6250  0.6250     E=(LI(0.1500))
  8     0.5000  0.5000  0.5000     E=(LI(0.4500))
 16     0.1250  0.1250  0.1250     E=(LI(0.3750),Y(0.1000),TA(0.0500),MN(0.3500))
 32     0.8817  0.8817  0.8817     E=(CL(1.0000))

File: data/141_Li1.2Mn0.9Nb0.2Cl4/manual_refinement.lst
Rietveld refinement to file(s) pattern.xy
BGMN version 4.2.23, 8282 measured points, 86 peaks, 48 parameters
Start: Thu Feb 26 14:46:55 2026; End: Thu Feb 26 14:46:58 2026
28 iteration steps

Rp=3.68%  Rpb=51.26%  R=4.51%  Rwp=4.80% Rexp=2.95%
Durbin-Watson d=0.80
1-rho=7.76%

Global parameters and GOALs
****************************
QMnCl2=0.1688+-0.0044
Qspinel=0.8312+-0.0044
EPS2=-0.000260+-0.000019

Local parameters and GOALs for phase MnCl2
******************************************************
SpacegroupNo=166
HermannMauguin=R-32/m
XrayDensity=2.978
Rphase=6.79%
UNIT=NM
A=0.371552+-0.000036
C=1.76053+-0.00021
k1=0.0100000
B1=0.00500000
GrainSize(1,1,1)=84.1811
GEWICHT=SPHAR4, MeanValue(GEWICHT)=0.00980269
Atomic positions for phase MnCl2
---------------------------------------------
  3     0.0000  0.0000  0.0000     E=(MN+2(1.0000))
  6     0.0000  0.0000  0.2545     E=(CL-1(1.0000))

Local parameters and GOALs for phase spinel
******************************************************
SpacegroupNo=227
HermannMauguin=F4_1/d-32/m
XrayDensity=2.503
Rphase=6.56%
UNIT=NM
A=1.050006+-0.000049
k1=0.0100000
B1=0.01129+-0.00016
GrainSize(1,1,1)=37.29+-0.54
GEWICHT=SPHAR4, MeanValue(GEWICHT)=0.0482600
Atomic positions for phase spinel
---------------------------------------------
 16     0.6250  0.6250  0.6250     E=(LI(0.1200))
  8     0.5000  0.5000  0.5000     E=(LI(0.3600))
 16     0.1250  0.1250  0.1250     E=(LI(0.3000),MN(0.4500),NB(0.1000))
 32     0.8817  0.8817  0.8817     E=(CL(1.0000))

File: data/142_Li1.9Mn0.9V0.1Cl4/manual_refinement.lst
Rietveld refinement to file(s) pattern.xy
BGMN version 4.2.23, 8282 measured points, 93 peaks, 47 parameters
Start: Thu Feb 26 15:17:06 2026; End: Thu Feb 26 15:17:08 2026
29 iteration steps

Rp=4.67%  Rpb=53.66%  R=5.93%  Rwp=6.11% Rexp=3.14%
Durbin-Watson d=0.54
1-rho=7.97%

Global parameters and GOALs
****************************
QLi10352V9648Cl32216icsd50006None=0.0879+-0.0029
Qspinel=0.9121+-0.0029
EPS2=0.000895+-0.000011

Local parameters and GOALs for phase Li10352V9648Cl32216icsd50006None
******************************************************
SpacegroupNo=216
HermannMauguin=F-43m
XrayDensity=2.590
Rphase=7.82%
UNIT=NM
A=1.028709+-0.000097
k1=0.0100000
B1=0.00500000
GrainSize(1,1,1)=84.1811
GEWICHT=SPHAR4, MeanValue(GEWICHT)=0.00594391
Atomic positions for phase Li10352V9648Cl32216icsd50006None
---------------------------------------------
  4     0.0000  0.0000  0.0000     E=(LI+1(1.0000))
 16     0.6259  0.6259  0.6259     E=(LI+1(0.3970),V(0.6030))
 16     0.3822  0.3822  0.3822     E=(CL-1(1.0000))
 16     0.8686  0.8686  0.8686     E=(CL-1(1.0000))

Local parameters and GOALs for phase spinel
******************************************************
SpacegroupNo=227
HermannMauguin=F4_1/d-32/m
XrayDensity=2.412
Rphase=11.90%
UNIT=NM
A=1.048892+-0.000024
k1=0.0100000
B1=0.005029+-0.000092
GrainSize(1,1,1)=83.7+-1.5
GEWICHT=SPHAR4, MeanValue(GEWICHT)=0.0616421
Atomic positions for phase spinel
---------------------------------------------
 16     0.6250  0.6250  0.6250     E=(LI(0.1900))
  8     0.5000  0.5000  0.5000     E=(LI(0.5700))
 16     0.1250  0.1250  0.1250     E=(LI(0.4750),MN(0.4500),V(0.0500))
 32     0.8817  0.8817  0.8817     E=(CL(1.0000))

File: data/143_Li1.9Fe0.9Bi0.1Cl4/manual_refinement.lst
Rietveld refinement to file(s) pattern.xy
BGMN version 4.2.23, 8282 measured points, 54 peaks, 47 parameters
Start: Thu Feb 26 16:59:02 2026; End: Thu Feb 26 16:59:03 2026
23 iteration steps

Rp=2.58%  Rpb=39.49%  R=3.95%  Rwp=3.46% Rexp=1.96%
Durbin-Watson d=0.68
1-rho=3.84%

Global parameters and GOALs
****************************
Qspinel=0.8739+-0.0025
QLiCl225icsd269090=0.1261+-0.0025
EPS2=-0.001494+-0.000019

Local parameters and GOALs for phase spinel
******************************************************
SpacegroupNo=227
HermannMauguin=F4_1/d-32/m
XrayDensity=2.683
Rphase=6.00%
UNIT=NM
A=1.038414+-0.000047
k1=0.0100000
B1=0.01587+-0.00015
GrainSize(1,1,1)=26.52+-0.25
GEWICHT=SPHAR4, MeanValue(GEWICHT)=0.145121
Atomic positions for phase spinel
---------------------------------------------
 16     0.6250  0.6250  0.6250     E=(LI(0.1900))
  8     0.5000  0.5000  0.5000     E=(LI(0.5700))
 16     0.1250  0.1250  0.1250     E=(LI(0.4750),FE(0.4500),BI(0.0500))
 32     0.8817  0.8817  0.8817     E=(CL(1.0000))

Local parameters and GOALs for phase LiCl225icsd269090
******************************************************
SpacegroupNo=225
HermannMauguin=F4/m-32/m
XrayDensity=2.050
Rphase=5.24%
UNIT=NM
A=0.515971+-0.000031
k1=0.0100000
B1=0.00500000
GrainSize(1,1,1)=84.1811
GEWICHT=SPHAR4, MeanValue(GEWICHT)=0.0209435
Atomic positions for phase LiCl225icsd269090
---------------------------------------------
  4     0.0000  0.0000  0.0000     E=(LI+1(1.0000))
  4     0.5000  0.5000  0.5000     E=(CL-1(1.0000))

File: data/144_Li1.8Mg0.6Fe0.2Y0.2Cl4/manual_refinement.lst
Rietveld refinement to file(s) pattern.xy
BGMN version 4.2.23, 8282 measured points, 367 peaks, 52 parameters
Start: Thu Feb 26 15:13:51 2026; End: Thu Feb 26 15:13:55 2026
30 iteration steps

Rp=4.79%  Rpb=37.44%  R=7.51%  Rwp=6.63% Rexp=2.75%
Durbin-Watson d=0.38
1-rho=5.51%

Global parameters and GOALs
****************************
Qspinel=0.9005+-0.0023
QLi3YCl6164icsd29969None=0.0995+-0.0023
QLi6FeCl8225icsd7321731=0
EPS2=-0.000831+-0.000019

Local parameters and GOALs for phase spinel
******************************************************
SpacegroupNo=227
HermannMauguin=F4_1/d-32/m
XrayDensity=2.311
Rphase=10.52%
UNIT=NM
A=1.043824+-0.000047
k1=0.0100000
B1=0.01684+-0.00015
GrainSize(1,1,1)=24.99+-0.22
GEWICHT=SPHAR4, MeanValue(GEWICHT)=0.166611
Atomic positions for phase spinel
---------------------------------------------
  8     0.5000  0.5000  0.5000     E=(LI(0.5400))
 16     0.6250  0.6250  0.6250     E=(LI(0.1800))
 16     0.1250  0.1250  0.1250     E=(LI(0.4500),Y(0.1000),MG(0.3000),FE(0.1000))
 32     0.8817  0.8817  0.8817     E=(CL(1.0000))

Local parameters and GOALs for phase Li3YCl6164icsd29969None
******************************************************
SpacegroupNo=164
HermannMauguin=P-32/m1
XrayDensity=2.438
Rphase=9.40%
UNIT=NM
A=1.12215+-0.00010
C=0.604125+-0.000088
k1=0.0100000
B1=0.00500000
GrainSize(1,1,1)=84.1811
GEWICHT=SPHAR4, MeanValue(GEWICHT)=0.0184026
Atomic positions for phase Li3YCl6164icsd29969None
---------------------------------------------
  6     0.3269  0.0000  0.5000     E=(LI+1(0.8754))
  6     0.3432  0.0000  0.0000     E=(LI+1(0.6246))
  1     0.0000  0.0000  0.0000     E=(Y+3(1.0000))
  2     0.3333  0.6667  0.0023     E=(Y+3(0.4341))
  2     0.3333  0.6667  0.5055     E=(Y+3(0.5659))
  6     0.8871 -0.8871  0.2346     E=(CL-1(1.0000))
  6     0.7794 -0.7794  0.7369     E=(CL-1(1.0000))
  6     0.5539 -0.5539  0.2469     E=(CL-1(1.0000))

Local parameters and GOALs for phase Li6FeCl8225icsd7321731
******************************************************
SpacegroupNo=225
HermannMauguin=F4/m-32/m
XrayDensity=2.230
Rphase=100.00%
UNIT=NM
A=UNDEF
k1=UNDEF
B1=UNDEF
GrainSize(1,1,1)=UNDEF
GEWICHT=0.0
Atomic positions for phase Li6FeCl8225icsd7321731
---------------------------------------------
 24     0.0000  0.2500  0.2500     E=(LI+1(1.0000))
  4     0.0000  0.0000  0.0000     E=(FE+2(1.0000))
  8     0.2500  0.2500  0.2500     E=(CL-1(1.0000))
 24     0.2410  0.0000  0.0000     E=(CL-1(1.0000))

File: data/145_Li1.8Fe0.8Y0.2Cl4/manual_refinement.lst
Rietveld refinement to file(s) pattern.xy
BGMN version 4.2.23, 8282 measured points, 45 peaks, 29 parameters
Start: Thu Feb 26 16:58:50 2026; End: Thu Feb 26 16:58:51 2026
23 iteration steps

Rp=3.23%  Rpb=53.68%  R=4.59%  Rwp=4.44% Rexp=2.50%
Durbin-Watson d=0.71
1-rho=10.2%

Global parameters and GOALs
****************************
Qspinel=1.00000
EPS2=-0.004671+-0.000040

Local parameters and GOALs for phase spinel
******************************************************
SpacegroupNo=227
HermannMauguin=F4_1/d-32/m
XrayDensity=2.545
Rphase=7.59%
UNIT=NM
A=1.04196+-0.00011
k1=0.0100000
B1=0.02345+-0.00026
GrainSize(1,1,1)=17.95+-0.20
GEWICHT=SPHAR4, MeanValue(GEWICHT)=0.0828279
Atomic positions for phase spinel
---------------------------------------------
  8     0.5000  0.5000  0.5000     E=(LI(0.5400))
 16     0.6250  0.6250  0.6250     E=(LI(0.1800))
 16     0.1250  0.1250  0.1250     E=(LI(0.4500),Y(0.1000),FE(0.4000))
 32     0.8817  0.8817  0.8817     E=(CL(1.0000))

File: data/146_Li1.8Mg0.8Y0.2Cl4/manual_refinement.lst
Rietveld refinement to file(s) pattern.xy
BGMN version 4.2.23, 8282 measured points, 358 peaks, 67 parameters
Start: Thu Feb 26 15:14:52 2026; End: Thu Feb 26 15:14:57 2026
49 iteration steps

Rp=5.33%  Rpb=32.31%  R=7.42%  Rwp=6.92% Rexp=3.24%
Durbin-Watson d=0.51
1-rho=3.98%

Global parameters and GOALs
****************************
QLi3YCl6164icsd29965None=0.1275+-0.0019
Qspinel=0.8281+-0.0025
QMgCl2166icsd261570=0.0444+-0.0016
EPS2=-0.000296+-0.000012

Local parameters and GOALs for phase Li3YCl6164icsd29965None
******************************************************
SpacegroupNo=164
HermannMauguin=P-32/m1
XrayDensity=2.453
Rphase=8.31%
UNIT=NM
A=1.119958+-0.000063
C=0.602888+-0.000053
k1=0.0100000
B1=0.00500000
GrainSize(1,1,1)=84.1811
GEWICHT=SPHAR4, MeanValue(GEWICHT)=0.0225900
Atomic positions for phase Li3YCl6164icsd29965None
---------------------------------------------
  6     0.3429  0.0000  0.0000     E=(LI+1(0.7126))
  6     0.3263  0.0000  0.5000     E=(LI+1(0.7874))
  1     0.0000  0.0000  0.0000     E=(Y+3(1.0000))
  2     0.3333  0.6667  0.0080     E=(Y+3(0.2288))
  2     0.3333  0.6667  0.5047     E=(Y+3(0.7712))
  6     0.8870 -0.8870  0.2343     E=(CL-1(1.0000))
  6     0.7795 -0.7795  0.7305     E=(CL-1(1.0000))
  6     0.5541 -0.5541  0.2457     E=(CL-1(1.0000))

Local parameters and GOALs for phase spinel
******************************************************
SpacegroupNo=227
HermannMauguin=F4_1/d-32/m
XrayDensity=2.238
Rphase=9.94%
UNIT=NM
A=1.043631+-0.000029
k1=0.0100000
B1=0.01170+-0.00011
GrainSize(1,1,1)=35.97+-0.33
GEWICHT=SPHAR4, MeanValue(GEWICHT)=0.146727
Atomic positions for phase spinel
---------------------------------------------
  8     0.5000  0.5000  0.5000     E=(LI(0.5400))
 16     0.6250  0.6250  0.6250     E=(LI(0.1800))
 16     0.1250  0.1250  0.1250     E=(LI(0.4500),Y(0.1000),MG(0.4000))
 32     0.8817  0.8817  0.8817     E=(CL(1.0000))

Local parameters and GOALs for phase MgCl2166icsd261570
******************************************************
SpacegroupNo=166
HermannMauguin=R-32/m
XrayDensity=2.378
Rphase=7.66%
UNIT=NM
A=0.364059+-0.000043
C=1.73752+-0.00047
k1=0.0100000
B1=0.00500000
GrainSize(1,1,1)=84.1811
GEWICHT=SPHAR4, MeanValue(GEWICHT)=0.00786590
Atomic positions for phase MgCl2166icsd261570
---------------------------------------------
  3     0.0000  0.0000  0.0000     E=(MG+2(1.0000))
  6     0.0000  0.0000  0.2730     E=(CL-1(1.0000))

File: data/147_Li1.5Fe0.8Cr0.3Cl4/manual_refinement.lst
Rietveld refinement to file(s) pattern.xy
BGMN version 4.2.23, 8282 measured points, 45 peaks, 29 parameters
Start: Thu Feb 26 14:55:42 2026; End: Thu Feb 26 14:55:43 2026
31 iteration steps

Rp=3.80%  Rpb=69.74%  R=4.91%  Rwp=4.76% Rexp=3.02%
Durbin-Watson d=0.86
1-rho=26.2%

Global parameters and GOALs
****************************
Qspinel=1.00000
EPS2=-0.00400+-0.00013

Local parameters and GOALs for phase spinel
******************************************************
SpacegroupNo=227
HermannMauguin=F4_1/d-32/m
XrayDensity=2.537
Rphase=5.74%
UNIT=NM
A=1.03614+-0.00031
k1=0.0100000
B1=0.04449+-0.00087
GrainSize(1,1,1)=9.46+-0.19
GEWICHT=SPHAR4, MeanValue(GEWICHT)=0.0414748
Atomic positions for phase spinel
---------------------------------------------
 16     0.6250  0.6250  0.6250     E=(LI(0.1500))
  8     0.5000  0.5000  0.5000     E=(LI(0.4500))
 16     0.1250  0.1250  0.1250     E=(LI(0.3750),CR(0.1500),FE(0.4000))
 32     0.8817  0.8817  0.8817     E=(CL(1.0000))

File: data/148_Li2Fe0.5Zn0.5Cl4/manual_refinement.lst
Rietveld refinement to file(s) pattern.xy
BGMN version 4.2.23, 8282 measured points, 93 peaks, 47 parameters
Start: Thu Feb 26 15:18:05 2026; End: Thu Feb 26 15:18:08 2026
49 iteration steps

Rp=4.21%  Rpb=59.04%  R=5.13%  Rwp=5.61% Rexp=2.95%
Durbin-Watson d=0.61
1-rho=9.81%

Global parameters and GOALs
****************************
Qspinel=0.6305+-0.0093
QLi6FeCl8225icsd7321731=0.3695+-0.0093
EPS2=-0.000095+-0.000024

Local parameters and GOALs for phase spinel
******************************************************
SpacegroupNo=227
HermannMauguin=F4_1/d-32/m
XrayDensity=2.599
Rphase=8.21%
UNIT=NM
A=1.034057+-0.000076
k1=0.0100000
B1=0.01190+-0.00030
GrainSize(1,1,1)=35.37+-0.88
GEWICHT=SPHAR4, MeanValue(GEWICHT)=0.0373464
Atomic positions for phase spinel
---------------------------------------------
 16     0.6250  0.6250  0.6250     E=(LI(0.2000))
  8     0.5000  0.5000  0.5000     E=(LI(0.6000))
 16     0.1250  0.1250  0.1250     E=(LI(0.5000),ZN(0.2500),FE(0.2500))
 32     0.8817  0.8817  0.8817     E=(CL(1.0000))

Local parameters and GOALs for phase Li6FeCl8225icsd7321731
******************************************************
SpacegroupNo=225
HermannMauguin=F4/m-32/m
XrayDensity=2.264
Rphase=8.58%
UNIT=NM
A=1.037952+-0.000058
k1=0.0100000
B1=0.00500000
GrainSize(1,1,1)=84.1811
GEWICHT=SPHAR4, MeanValue(GEWICHT)=0.0218851
Atomic positions for phase Li6FeCl8225icsd7321731
---------------------------------------------
 24     0.0000  0.2500  0.2500     E=(LI+1(1.0000))
  4     0.0000  0.0000  0.0000     E=(FE+2(1.0000))
  8     0.2500  0.2500  0.2500     E=(CL-1(1.0000))
 24     0.2410  0.0000  0.0000     E=(CL-1(1.0000))

File: data/149_Li2Fe0.85Ni0.10Mn0.05Cl4/manual_refinement.lst
Rietveld refinement to file(s) pattern.xy
BGMN version 4.2.23, 8282 measured points, 219 peaks, 40 parameters
Start: Thu Feb 26 15:18:12 2026; End: Thu Feb 26 15:18:17 2026
64 iteration steps

Rp=3.36%  Rpb=59.36%  R=4.22%  Rwp=4.35% Rexp=2.82%
Durbin-Watson d=0.87
1-rho=13.0%

Global parameters and GOALs
****************************
Qspinel=0.8241+-0.0062
QLi2FeCl474icsd20251921=0.1759+-0.0062
EPS2=-0.002260+-0.000047

Local parameters and GOALs for phase spinel
******************************************************
SpacegroupNo=227
HermannMauguin=F4_1/d-32/m
XrayDensity=2.504
Rphase=6.51%
UNIT=NM
A=1.03959+-0.00014
k1=0.0100000
B1=0.02917+-0.00050
GrainSize(1,1,1)=14.43+-0.25
GEWICHT=SPHAR4, MeanValue(GEWICHT)=0.0473307
Atomic positions for phase spinel
---------------------------------------------
 16     0.6250  0.6250  0.6250     E=(LI(0.2000))
  8     0.5000  0.5000  0.5000     E=(LI(0.6000))
 16     0.1250  0.1250  0.1250     E=(LI(0.5000),MN(0.0250),FE(0.4250),NI(0.0500))
 32     0.8817  0.8817  0.8817     E=(CL(1.0000))

Local parameters and GOALs for phase Li2FeCl474icsd20251921
******************************************************
SpacegroupNo=74
HermannMauguin=I2_1/m2_1/m2_1/a
XrayDensity=2.585
Rphase=4.74%
UNIT=NM
A=0.72624+-0.00019
B=0.731007+-0.000100
C=1.02382+-0.00031
k1=0.0100000
B1=0.00500000
GrainSize(1,1,1)=84.1811
GEWICHT=SPHAR2, MeanValue(GEWICHT)=0.0101004
Atomic positions for phase Li2FeCl474icsd20251921
---------------------------------------------
  8     0.8540  0.2500  0.1960     E=(LI+1(0.5000))
  4     0.0000  0.0000  0.5000     E=(LI+1(0.8800),FE+2(0.1200))
  4     0.2500  0.2500  0.7500     E=(LI+1(0.1200),FE+2(0.8800))
  8     0.0000  0.4850  0.7550     E=(CL-1(1.0000))
  8     0.7490  0.2500  0.9950     E=(CL-1(1.0000))

File: data/150_Li1.50Mn0.80Ta0.15In0.05Cl4/manual_refinement.lst
Rietveld refinement to file(s) pattern.xy
BGMN version 4.2.23, 8282 measured points, 54 peaks, 47 parameters
Start: Thu Feb 26 14:52:48 2026; End: Thu Feb 26 14:52:50 2026
32 iteration steps

Rp=4.69%  Rpb=48.74%  R=7.44%  Rwp=6.60% Rexp=2.83%
Durbin-Watson d=0.39
1-rho=8.81%

Global parameters and GOALs
****************************
Qspinel=0.9135+-0.0028
QLiCl=0.0865+-0.0028
EPS2=-0.002317+-0.000030

Local parameters and GOALs for phase spinel
******************************************************
SpacegroupNo=227
HermannMauguin=F4_1/d-32/m
XrayDensity=2.618
Rphase=11.87%
UNIT=NM
A=1.051371+-0.000076
k1=0.0100000
B1=0.01976+-0.00025
GrainSize(1,1,1)=21.30+-0.27
GEWICHT=SPHAR4, MeanValue(GEWICHT)=0.100129
Atomic positions for phase spinel
---------------------------------------------
 16     0.6250  0.6250  0.6250     E=(LI(0.1500))
  8     0.5000  0.5000  0.5000     E=(LI(0.4500))
 16     0.1250  0.1250  0.1250     E=(LI(0.3750),TA(0.0750),MN(0.4000),IN(0.0250))
 32     0.8817  0.8817  0.8817     E=(CL(1.0000))

Local parameters and GOALs for phase LiCl
******************************************************
SpacegroupNo=225
HermannMauguin=F4/m-32/m
XrayDensity=1.998
Rphase=9.30%
UNIT=NM
A=0.520379+-0.000050
k1=0.0100000
B1=0.00500000
GrainSize(1,1,1)=84.1811
GEWICHT=SPHAR4, MeanValue(GEWICHT)=0.00948301
Atomic positions for phase LiCl
---------------------------------------------
  4     0.0000  0.0000  0.0000     E=(LI+1(1.0000))
  4     0.5000  0.5000  0.5000     E=(CL-1(1.0000))

File: data/151_Li1.6Fe0.2Mg0.6Zr0.2Cl4/manual_refinement.lst
Rietveld refinement to file(s) pattern.xy
BGMN version 4.2.23, 8282 measured points, 45 peaks, 29 parameters
Start: Thu Feb 26 15:04:11 2026; End: Thu Feb 26 15:04:13 2026
29 iteration steps

Rp=5.84%  Rpb=40.01%  R=10.02%  Rwp=8.55% Rexp=2.61%
Durbin-Watson d=0.20
1-rho=7.13%

Global parameters and GOALs
****************************
Qspinel=1.00000
EPS2=-0.002769+-0.000028

Local parameters and GOALs for phase spinel
******************************************************
SpacegroupNo=227
HermannMauguin=F4_1/d-32/m
XrayDensity=2.312
Rphase=13.96%
UNIT=NM
A=1.042018+-0.000065
k1=0
B1=0.02175+-0.00020
GrainSize(1,1,1)=19.51+-0.18
GEWICHT=SPHAR4, MeanValue(GEWICHT)=0.249134
Atomic positions for phase spinel
---------------------------------------------
 16     0.6250  0.6250  0.6250     E=(LI(0.1600))
  8     0.5000  0.5000  0.5000     E=(LI(0.4800))
 16     0.1250  0.1250  0.1250     E=(LI(0.4000),MG(0.3000),ZR(0.1000),FE(0.1000))
 32     0.8817  0.8817  0.8817     E=(CL(1.0000))

File: data/152_Li2Zn0.5Mg0.5Cl4/manual_refinement.lst
Rietveld refinement to file(s) pattern.xy
BGMN version 4.2.23, 8282 measured points, 376 peaks, 49 parameters
Start: Thu Feb 26 15:19:20 2026; End: Thu Feb 26 15:19:27 2026
67 iteration steps

Rp=6.48%  Rpb=44.96%  R=9.98%  Rwp=10.08% Rexp=3.24%
Durbin-Watson d=0.24
1-rho=12.2%

Global parameters and GOALs
****************************
Qspinel=0.7123+-0.0035
QLi2ZnCl462icsd732222=0.2877+-0.0035
EPS2=0.000292+-0.000026

Local parameters and GOALs for phase spinel
******************************************************
SpacegroupNo=227
HermannMauguin=F4_1/d-32/m
XrayDensity=2.357
Rphase=20.77%
UNIT=NM
A=1.041599+-0.000060
k1=0.0100000
B1=0.01527+-0.00024
GrainSize(1,1,1)=27.56+-0.44
GEWICHT=SPHAR4, MeanValue(GEWICHT)=0.0931067
Atomic positions for phase spinel
---------------------------------------------
 16     0.6250  0.6250  0.6250     E=(LI(0.2000))
  8     0.5000  0.5000  0.5000     E=(LI(0.6000))
 16     0.1250  0.1250  0.1250     E=(LI(0.5000),MG(0.2500),ZN(0.2500))
 32     0.8817  0.8817  0.8817     E=(CL(1.0000))

Local parameters and GOALs for phase Li2ZnCl462icsd732222
******************************************************
SpacegroupNo=62
HermannMauguin=P2_1/n2_1/m2_1/a
XrayDensity=2.516
Rphase=9.34%
UNIT=NM
A=1.28139+-0.00015
B=0.74410+-0.00011
C=0.611932+-0.000065
k1=0.0100000
B1=0.00500000
GrainSize(1,1,1)=84.1811
GEWICHT=SPHAR4, MeanValue(GEWICHT)=0.0376077
Atomic positions for phase Li2ZnCl462icsd732222
---------------------------------------------
  4     0.0000  0.0000  0.0000     E=(LI+1(1.0000))
  4     0.7692  0.2500  0.5136     E=(LI+1(1.0000))
  4     0.5902  0.2500  0.0826     E=(ZN+2(1.0000))
  4     0.5916  0.2500  0.7172     E=(CL-1(1.0000))
  4     0.9271  0.2500  0.2577     E=(CL-1(1.0000))
  8     0.6672  0.0067  0.2478     E=(CL-1(1.0000))
