Repository: CederGroupHub/alab_gpss_public

# Data

This folder contains the raw experiment data produced by A-Lab GPSS.

## What is in this folder

- `dataset.json`: Consolidated dataset used by the agentic workflows.
- `NNN_<composition>/` directories: Per-sample experiment artifacts (for example, XRD patterns, EIS files, and refinement outputs).

## Contents of each sample folder

Each sample folder (`NNN_<composition>/`) contains the same core artifact types:

- `pattern.xrdml`
  - Raw XRD measurement file for that sample
- `eis_data.csv`
  - EIS measurement data table
- `manual_refinement.lst`
  - Result file of manual XRD refinement
- `manual_refinement.png`
  - Plot/image generated from manual refinement

File: data/153_Li1.85Zn0.425Mg0.425Sc0.15Cl4/manual_refinement.lst
Rietveld refinement to file(s) pattern.xy
BGMN version 4.2.23, 8282 measured points, 227 peaks, 32 parameters
Start: Thu Feb 26 15:11:37 2026; End: Thu Feb 26 15:11:44 2026
76 iteration steps

Rp=5.12%  Rpb=74.01%  R=5.75%  Rwp=7.24% Rexp=3.68%
Durbin-Watson d=0.58
1-rho=24.1%

Global parameters and GOALs
****************************
QLi602Sc2Cl1212icsd18229None=1.00000
EPS2=-0.000005+-0.000030

Local parameters and GOALs for phase Li602Sc2Cl1212icsd18229None
******************************************************
SpacegroupNo=12
HermannMauguin=C12/m1
XrayDensity=2.210
Rphase=12.95%
UNIT=NM
A=0.635561+-0.000061
B=1.10652+-0.00011
C=0.629187+-0.000059
BETA=108.9492+-0.0068
k1=0.0100000
B1=0.00500000
GrainSize(1,1,1)=84.1811
GEWICHT=SPHAR4, MeanValue(GEWICHT)=0.0249059
Atomic positions for phase Li602Sc2Cl1212icsd18229None
---------------------------------------------
  4     0.0000  0.3264  0.0000     E=(LI+1(1.0000))
  2     0.0000  0.5000  0.5000     E=(LI+1(0.2700))
  4     0.0000  0.1715  0.5000     E=(LI+1(0.3700))
  2     0.0000  0.0000  0.0000     E=(SC+3(1.0000))
  8     0.2607  0.3391  0.7635     E=(CL-1(1.0000))
  4     0.2410  0.0000  0.7676     E=(CL-1(1.0000))

File: data/154_Li1.8Mn0.8Cr0.05V0.15Cl4/manual_refinement.lst
Rietveld refinement to file(s) pattern.xy
BGMN version 4.2.23, 8282 measured points, 45 peaks, 29 parameters
Start: Thu Feb 26 15:15:16 2026; End: Thu Feb 26 15:15:18 2026
24 iteration steps

Rp=3.80%  Rpb=33.95%  R=5.54%  Rwp=4.80% Rexp=2.66%
Durbin-Watson d=0.63
1-rho=2.83%

Global parameters and GOALs
****************************
Qspinel=1.00000
EPS2=-0.0001118+-0.0000083

Local parameters and GOALs for phase spinel
******************************************************
SpacegroupNo=227
HermannMauguin=F4_1/d-32/m
XrayDensity=2.405
Rphase=6.58%
UNIT=NM
A=1.048214+-0.000019
k1=0.0100000
B1=0.007394+-0.000071
GrainSize(1,1,1)=56.93+-0.55
GEWICHT=SPHAR4, MeanValue(GEWICHT)=0.161888
Atomic positions for phase spinel
---------------------------------------------
  8     0.5000  0.5000  0.5000     E=(LI(0.5400))
 16     0.6250  0.6250  0.6250     E=(LI(0.1800))
 16     0.1250  0.1250  0.1250     E=(LI(0.4500),MN(0.4000),V(0.0750),CR(0.0250))
 32     0.8817  0.8817  0.8817     E=(CL(1.0000))

File: data/155_Li1.9Mn0.9Cr0.1Cl4/manual_refinement.lst
Rietveld refinement to file(s) pattern.xy
BGMN version 4.2.23, 8282 measured points, 95 peaks, 66 parameters
Start: Thu Feb 26 15:17:03 2026; End: Thu Feb 26 15:17:05 2026
25 iteration steps

Rp=3.94%  Rpb=36.99%  R=5.89%  Rwp=5.23% Rexp=2.66%
Durbin-Watson d=0.53
1-rho=4.14%

Global parameters and GOALs
****************************
QMnCl2166icsd337520=0.0912+-0.0028
Qspinel=0.7902+-0.0030
QLiCl225icsd269090=0.1186+-0.0016
EPS2=-0.0005508+-0.0000090

Local parameters and GOALs for phase MnCl2166icsd337520
******************************************************
SpacegroupNo=166
HermannMauguin=R-32/m
XrayDensity=2.986
Rphase=7.60%
UNIT=NM
A=0.371634+-0.000038
C=1.75530+-0.00023
k1=0.0100000
B1=0.00500000
GrainSize(1,1,1)=84.1811
GEWICHT=SPHAR4, MeanValue(GEWICHT)=0.0132201
Atomic positions for phase MnCl2166icsd337520
---------------------------------------------
  3     0.0000  0.0000  0.0000     E=(MN+2(1.0000))
  6     0.0000  0.0000  0.2545     E=(CL-1(1.0000))

Local parameters and GOALs for phase spinel
******************************************************
SpacegroupNo=227
HermannMauguin=F4_1/d-32/m
XrayDensity=2.404
Rphase=8.03%
UNIT=NM
A=1.050187+-0.000021
k1=0
B1=0.005740+-0.000085
GrainSize(1,1,1)=73.9+-1.1
GEWICHT=SPHAR4, MeanValue(GEWICHT)=0.114573
Atomic positions for phase spinel
---------------------------------------------
 16     0.6250  0.6250  0.6250     E=(LI(0.1900))
  8     0.5000  0.5000  0.5000     E=(LI(0.5700))
 16     0.1250  0.1250  0.1250     E=(LI(0.4750),MN(0.4500),CR(0.0500))
 32     0.8817  0.8817  0.8817     E=(CL(1.0000))

Local parameters and GOALs for phase LiCl225icsd269090
******************************************************
SpacegroupNo=225
HermannMauguin=F4/m-32/m
XrayDensity=2.063
Rphase=6.90%
UNIT=NM
A=0.514894+-0.000023
k1=0.0100000
B1=0.00500000
GrainSize(1,1,1)=84.1811
GEWICHT=SPHAR4, MeanValue(GEWICHT)=0.0171944
Atomic positions for phase LiCl225icsd269090
---------------------------------------------
  4     0.0000  0.0000  0.0000     E=(LI+1(1.0000))
  4     0.5000  0.5000  0.5000     E=(CL-1(1.0000))

File: data/156_Li1.6Mn0.875Zr0.05V0.15Cl4/manual_refinement.lst
Rietveld refinement to file(s) pattern.xy
BGMN version 4.2.23, 8282 measured points, 54 peaks, 47 parameters
Start: Thu Feb 26 15:07:51 2026; End: Thu Feb 26 15:07:52 2026
22 iteration steps

Rp=4.05%  Rpb=38.71%  R=6.55%  Rwp=5.36% Rexp=2.61%
Durbin-Watson d=0.51
1-rho=4.28%

Global parameters and GOALs
****************************
Qspinel=0.9546+-0.0017
QLiCl=0.0454+-0.0017
EPS2=0.000058+-0.000012

Local parameters and GOALs for phase spinel
******************************************************
SpacegroupNo=227
HermannMauguin=F4_1/d-32/m
XrayDensity=2.459
Rphase=8.21%
UNIT=NM
A=1.048119+-0.000030
k1=0.0100000
B1=0.00960+-0.00010
GrainSize(1,1,1)=43.82+-0.47
GEWICHT=SPHAR4, MeanValue(GEWICHT)=0.144331
Atomic positions for phase spinel
---------------------------------------------
 16     0.6250  0.6250  0.6250     E=(LI(0.1600))
  8     0.5000  0.5000  0.5000     E=(LI(0.4800))
 16     0.1250  0.1250  0.1250     E=(LI(0.4000),ZR(0.0250),MN(0.4375),V(0.0750))
 32     0.8817  0.8817  0.8817     E=(CL(1.0000))

Local parameters and GOALs for phase LiCl
******************************************************
SpacegroupNo=225
HermannMauguin=F4/m-32/m
XrayDensity=2.061
Rphase=6.03%
UNIT=NM
A=0.515002+-0.000052
k1=0.0100000
B1=0.00500000
GrainSize(1,1,1)=84.1811
GEWICHT=SPHAR4, MeanValue(GEWICHT)=0.00685816
Atomic positions for phase LiCl
---------------------------------------------
  4     0.0000  0.0000  0.0000     E=(LI+1(1.0000))
  4     0.5000  0.5000  0.5000     E=(CL-1(1.0000))

File: data/157_Li1.6Mg0.6Y0.4Cl4/manual_refinement.lst
Rietveld refinement to file(s) pattern.xy
BGMN version 4.2.23, 8282 measured points, 316 peaks, 48 parameters
Start: Thu Feb 26 15:06:36 2026; End: Thu Feb 26 15:06:44 2026
50 iteration steps

Rp=5.92%  Rpb=33.28%  R=9.36%  Rwp=8.26% Rexp=2.85%
Durbin-Watson d=0.29
1-rho=5.09%

Global parameters and GOALs
****************************
Qspinel=0.4919+-0.0027
QLi3YCl6164icsd29964None=0.5081+-0.0027
EPS2=0.000038+-0.000010

Local parameters and GOALs for phase spinel
******************************************************
SpacegroupNo=227
HermannMauguin=F4_1/d-32/m
XrayDensity=2.376
Rphase=13.15%
UNIT=NM
A=1.043140+-0.000028
k1=0.0100000
B1=0.00872+-0.00015
GrainSize(1,1,1)=48.26+-0.82
GEWICHT=SPHAR4, MeanValue(GEWICHT)=0.101583
Atomic positions for phase spinel
---------------------------------------------
 16     0.6250  0.6250  0.6250     E=(LI(0.1600))
  8     0.5000  0.5000  0.5000     E=(LI(0.4800))
 16     0.1250  0.1250  0.1250     E=(LI(0.4000),Y(0.2000),MG(0.3000))
 32     0.8817  0.8817  0.8817     E=(CL(1.0000))

Local parameters and GOALs for phase Li3YCl6164icsd29964None
******************************************************
SpacegroupNo=164
HermannMauguin=P-32/m1
XrayDensity=2.451
Rphase=12.57%
UNIT=NM
A=1.119960+-0.000033
C=0.603248+-0.000023
k1=0.0100000
B1=0.00500000
GrainSize(1,1,1)=84.1811
GEWICHT=SPHAR4, MeanValue(GEWICHT)=0.104931
Atomic positions for phase Li3YCl6164icsd29964None
---------------------------------------------
  6     0.3206  0.0000  0.5000     E=(LI+1(0.6800))
  6     0.3404  0.0000  0.0000     E=(LI+1(0.8200))
  1     0.0000  0.0000  0.0000     E=(Y+3(1.0000))
  2     0.3333  0.6667  0.0102     E=(Y+3(0.2288))
  2     0.3333  0.6667  0.5044     E=(Y+3(0.7712))
  6     0.8866 -0.8866  0.2363     E=(CL-1(1.0000))
  6     0.7793 -0.7793  0.7314     E=(CL-1(1.0000))
  6     0.5533 -0.5533  0.2497     E=(CL-1(1.0000))

File: data/158_Li1.6Mg1.2Cl4/manual_refinement.lst
Rietveld refinement to file(s) pattern.xy
BGMN version 4.2.23, 8282 measured points, 54 peaks, 47 parameters
Start: Thu Feb 26 15:07:15 2026; End: Thu Feb 26 15:07:18 2026
45 iteration steps

Rp=8.90%  Rpb=29.79%  R=15.81%  Rwp=11.86% Rexp=3.72%
Durbin-Watson d=0.21
1-rho=4.32%

Global parameters and GOALs
****************************
Qspinel=0.9135+-0.0018
QLiCl=0.0865+-0.0018
EPS2=-0.001551+-0.000011

Local parameters and GOALs for phase spinel
******************************************************
SpacegroupNo=227
HermannMauguin=F4_1/d-32/m
XrayDensity=2.139
Rphase=16.15%
UNIT=NM
A=1.041797+-0.000022
k1=0.0100000
B1=0.008909+-0.000095
GrainSize(1,1,1)=47.24+-0.50
GEWICHT=SPHAR4, MeanValue(GEWICHT)=0.255281
Atomic positions for phase spinel
---------------------------------------------
 16     0.6250  0.6250  0.6250     E=(LI(0.1600))
  8     0.5000  0.5000  0.5000     E=(LI(0.4800))
 16     0.1250  0.1250  0.1250     E=(LI(0.4000),MG(0.6000))
 32     0.8817  0.8817  0.8817     E=(CL(1.0000))

Local parameters and GOALs for phase LiCl
******************************************************
SpacegroupNo=225
HermannMauguin=F4/m-32/m
XrayDensity=2.072
Rphase=17.16%
UNIT=NM
A=0.514074+-0.000023
k1=0.0100000
B1=0.00500000
GrainSize(1,1,1)=84.1811
GEWICHT=SPHAR4, MeanValue(GEWICHT)=0.0241602
Atomic positions for phase LiCl
---------------------------------------------
  4     0.0000  0.0000  0.0000     E=(LI+1(1.0000))
  4     0.5000  0.5000  0.5000     E=(CL-1(1.0000))

File: data/159_Li1.67Mg0.67Y0.33Cl4/manual_refinement.lst
Rietveld refinement to file(s) pattern.xy
BGMN version 4.2.23, 8282 measured points, 319 peaks, 48 parameters
Start: Thu Feb 26 15:02:33 2026; End: Thu Feb 26 15:02:37 2026
43 iteration steps

Rp=6.08%  Rpb=39.35%  R=8.72%  Rwp=8.23% Rexp=3.02%
Durbin-Watson d=0.32
1-rho=6.46%

Global parameters and GOALs
****************************
Qspinel=0.6530+-0.0029
QLi3YCl6164icsd29969None=0.3470+-0.0029
EPS2=-0.000390+-0.000013

Local parameters and GOALs for phase spinel
******************************************************
SpacegroupNo=227
HermannMauguin=F4_1/d-32/m
XrayDensity=2.326
Rphase=12.45%
UNIT=NM
A=1.043658+-0.000035
k1=0.0100000
B1=0.01095+-0.00015
GrainSize(1,1,1)=38.45+-0.53
GEWICHT=SPHAR4, MeanValue(GEWICHT)=0.107319
Atomic positions for phase spinel
---------------------------------------------
 16     0.6250  0.6250  0.6250     E=(LI(0.1670))
  8     0.5000  0.5000  0.5000     E=(LI(0.5010))
 16     0.1250  0.1250  0.1250     E=(LI(0.4175),Y(0.1650),MG(0.3350))
 32     0.8817  0.8817  0.8817     E=(CL(1.0000))

Local parameters and GOALs for phase Li3YCl6164icsd29969None
******************************************************
SpacegroupNo=164
HermannMauguin=P-32/m1
XrayDensity=2.448
Rphase=12.25%
UNIT=NM
A=1.120516+-0.000048
C=0.603529+-0.000034
k1=0.0100000
B1=0.00500000
GrainSize(1,1,1)=84.1811
GEWICHT=SPHAR4, MeanValue(GEWICHT)=0.0570218
Atomic positions for phase Li3YCl6164icsd29969None
---------------------------------------------
  6     0.3269  0.0000  0.5000     E=(LI+1(0.8754))
  6     0.3432  0.0000  0.0000     E=(LI+1(0.6246))
  1     0.0000  0.0000  0.0000     E=(Y+3(1.0000))
  2     0.3333  0.6667  0.0023     E=(Y+3(0.4341))
  2     0.3333  0.6667  0.5055     E=(Y+3(0.5659))
  6     0.8871 -0.8871  0.2346     E=(CL-1(1.0000))
  6     0.7794 -0.7794  0.7369     E=(CL-1(1.0000))
  6     0.5539 -0.5539  0.2469     E=(CL-1(1.0000))

File: data/160_Li1.5Mg0.55Mn0.15Y0.2Nb0.1Cl4/manual_refinement.lst
Rietveld refinement to file(s) pattern.xy
BGMN version 4.2.23, 8282 measured points, 358 peaks, 53 parameters
Start: Thu Feb 26 14:55:51 2026; End: Thu Feb 26 14:55:54 2026
33 iteration steps

Rp=5.37%  Rpb=41.44%  R=7.80%  Rwp=7.44% Rexp=3.15%
Durbin-Watson d=0.40
1-rho=6.33%

Global parameters and GOALs
****************************
Qspinel=0.7961+-0.0039
QMgCl2166icsd261570=0.0090+-0.0016
QLi3YCl6164icsd29969None=0.1948+-0.0036
EPS2=0.000536+-0.000013

Local parameters and GOALs for phase spinel
******************************************************
SpacegroupNo=227
HermannMauguin=F4_1/d-32/m
XrayDensity=2.338
Rphase=14.28%
UNIT=NM
A=1.045144+-0.000029
k1=0.0100000
B1=0.00859+-0.00012
GrainSize(1,1,1)=49.02+-0.71
GEWICHT=SPHAR4, MeanValue(GEWICHT)=0.100954
Atomic positions for phase spinel
---------------------------------------------
 16     0.6250  0.6250  0.6250     E=(LI(0.1500))
  8     0.5000  0.5000  0.5000     E=(LI(0.4500))
 16     0.1250  0.1250  0.1250     E=(LI(0.3750),Y(0.1000),MG(0.2750),MN(0.0750),NB(0.0500))
 32     0.8817  0.8817  0.8817     E=(CL(1.0000))

Local parameters and GOALs for phase MgCl2166icsd261570
******************************************************
SpacegroupNo=166
HermannMauguin=R-32/m
XrayDensity=2.410
Rphase=8.82%
UNIT=NM
A=0.35957+-0.00033
C=1.7581+-0.0029
k1=0.0100000
B1=0.00500000
GrainSize(1,1,1)=84.1811
GEWICHT=0.00114+-0.00021
Atomic positions for phase MgCl2166icsd261570
---------------------------------------------
  3     0.0000  0.0000  0.0000     E=(MG+2(1.0000))
  6     0.0000  0.0000  0.2730     E=(CL-1(1.0000))

Local parameters and GOALs for phase Li3YCl6164icsd29969None
******************************************************
SpacegroupNo=164
HermannMauguin=P-32/m1
XrayDensity=2.454
Rphase=12.10%
UNIT=NM
A=1.119817+-0.000066
C=0.602793+-0.000034
k1=0.0100000
B1=0.00453+-0.00020
GrainSize(1,1,1)=92.8+-4.0
GEWICHT=SPHAR4, MeanValue(GEWICHT)=0.0247076
Atomic positions for phase Li3YCl6164icsd29969None
---------------------------------------------
  6     0.3269  0.0000  0.5000     E=(LI+1(0.8754))
  6     0.3432  0.0000  0.0000     E=(LI+1(0.6246))
  1     0.0000  0.0000  0.0000     E=(Y+3(1.0000))
  2     0.3333  0.6667  0.0023     E=(Y+3(0.4341))
  2     0.3333  0.6667  0.5055     E=(Y+3(0.5659))
  6     0.8871 -0.8871  0.2346     E=(CL-1(1.0000))
  6     0.7794 -0.7794  0.7369     E=(CL-1(1.0000))
  6     0.5539 -0.5539  0.2469     E=(CL-1(1.0000))

File: data/161_Li1.75Mg0.7Y0.2Nb0.05Cl4/manual_refinement.lst
Rietveld refinement to file(s) pattern.xy
BGMN version 4.2.23, 8282 measured points, 604 peaks, 87 parameters
Start: Thu Feb 26 15:09:13 2026; End: Thu Feb 26 15:09:44 2026
209 iteration steps

Rp=5.35%  Rpb=30.96%  R=7.72%  Rwp=7.39% Rexp=2.81%
Durbin-Watson d=0.36
1-rho=4.73%

Global parameters and GOALs
****************************
QLi3YCl6164icsd29965None=0.0922+-0.0022
Qspinel=0.6898+-0.0030
QLiCl=0.1520+-0.0017
QYCl3=0.0660+-0.0019
EPS2=-0.002523+-0.000015

Local parameters and GOALs for phase Li3YCl6164icsd29965None
******************************************************
SpacegroupNo=164
HermannMauguin=P-32/m1
XrayDensity=2.444
Rphase=11.69%
UNIT=NM
A=1.12234+-0.00010
C=0.602395+-0.000047
k1=0.0100000
B1=0.00500000
GrainSize(1,1,1)=84.1811
GEWICHT=SPHAR4, MeanValue(GEWICHT)=0.0204425
Atomic positions for phase Li3YCl6164icsd29965None
---------------------------------------------
  6     0.3429  0.0000  0.0000     E=(LI+1(0.7126))
  6     0.3263  0.0000  0.5000     E=(LI+1(0.7874))
  1     0.0000  0.0000  0.0000     E=(Y+3(1.0000))
  2     0.3333  0.6667  0.0080     E=(Y+3(0.2288))
  2     0.3333  0.6667  0.5047     E=(Y+3(0.7712))
  6     0.8870 -0.8870  0.2343     E=(CL-1(1.0000))
  6     0.7795 -0.7795  0.7305     E=(CL-1(1.0000))
  6     0.5541 -0.5541  0.2457     E=(CL-1(1.0000))

Local parameters and GOALs for phase spinel
******************************************************
SpacegroupNo=227
HermannMauguin=F4_1/d-32/m
XrayDensity=2.261
Rphase=11.13%
UNIT=NM
A=1.043458+-0.000037
k1=0.0100000
B1=0.01370+-0.00015
GrainSize(1,1,1)=30.71+-0.35
GEWICHT=SPHAR4, MeanValue(GEWICHT)=0.152980
Atomic positions for phase spinel
---------------------------------------------
  8     0.5000  0.5000  0.5000     E=(LI(0.5250))
 16     0.6250  0.6250  0.6250     E=(LI(0.1750))
 16     0.1250  0.1250  0.1250     E=(LI(0.4375),Y(0.1000),MG(0.3500),NB(0.0250))
 32     0.8817  0.8817  0.8817     E=(CL(1.0000))

Local parameters and GOALs for phase LiCl
******************************************************
SpacegroupNo=225
HermannMauguin=F4/m-32/m
XrayDensity=2.065
Rphase=12.54%
UNIT=NM
A=0.514710+-0.000020
k1=0.0100000
B1=0.00500000
GrainSize(1,1,1)=84.1811
GEWICHT=SPHAR4, MeanValue(GEWICHT)=0.0337154
Atomic positions for phase LiCl
---------------------------------------------
  4     0.0000  0.0000  0.0000     E=(LI+1(1.0000))
  4     0.5000  0.5000  0.5000     E=(CL-1(1.0000))

Local parameters and GOALs for phase YCl3
******************************************************
SpacegroupNo=12
HermannMauguin=C12/m1
XrayDensity=2.672
Rphase=7.36%
UNIT=NM
A=0.69127+-0.00015
B=1.19045+-0.00016
C=0.635203+-0.000080
BETA=111.767+-0.015
k1=0.0100000
B1=0.00500000
GrainSize(1,1,1)=84.1811
GEWICHT=SPHAR4, MeanValue(GEWICHT)=0.0146286
Atomic positions for phase YCl3
---------------------------------------------
  4     0.0000  0.1660  0.0000     E=(Y+3(1.0000))
  4     0.7890  0.0000  0.7530     E=(CL-1(1.0000))
  8     0.7710  0.1790  0.2400     E=(CL-1(1.0000))

File: data/162_Li1.7Mg0.9Y0.1Cu0.2Cl4/manual_refinement.lst
Rietveld refinement to file(s) pattern.xy
BGMN version 4.2.23, 8282 measured points, 45 peaks, 29 parameters
Start: Thu Feb 26 15:10:54 2026; End: Thu Feb 26 15:10:55 2026
24 iteration steps

Rp=6.92%  Rpb=44.52%  R=19.78%  Rwp=11.33% Rexp=2.78%
Durbin-Watson d=0.13
1-rho=9.59%

Global parameters and GOALs
****************************
Qspinel=1.00000
EPS2=-0.001003+-0.000015

Local parameters and GOALs for phase spinel
******************************************************
SpacegroupNo=227
HermannMauguin=F4_1/d-32/m
XrayDensity=2.306
Rphase=24.21%
UNIT=NM
A=1.043173+-0.000029
k1=0.0100000
B1=0.00676+-0.00013
GrainSize(1,1,1)=62.3+-1.2
GEWICHT=SPHAR4, MeanValue(GEWICHT)=0.219828
Atomic positions for phase spinel
---------------------------------------------
  8     0.5000  0.5000  0.5000     E=(LI(0.5100))
 16     0.6250  0.6250  0.6250     E=(LI(0.1804),Y(0.0012),MG(0.0110),CU(0.0024))
 16     0.1250  0.1250  0.1250     E=(LI(0.4146),Y(0.0488),MG(0.4390),CU(0.0976))
 32     0.8817  0.8817  0.8817     E=(CL(1.0000))

File: data/163_Li1.8Mg0.5Mn0.2Ni0.1Y0.2Cl4/manual_refinement.lst
Rietveld refinement to file(s) pattern.xy
BGMN version 4.2.23, 8282 measured points, 95 peaks, 57 parameters
Start: Thu Feb 26 15:13:47 2026; End: Thu Feb 26 15:13:51 2026
60 iteration steps

Rp=5.13%  Rpb=62.41%  R=6.70%  Rwp=7.07% Rexp=3.37%
Durbin-Watson d=0.52
1-rho=15.0%

Global parameters and GOALs
****************************
QMnCl2166icsd337520=0.0598+-0.0031
Qspinel=0.7824+-0.0044
QLiCl225icsd269090=0.1578+-0.0040
EPS2=0.000724+-0.000028

Local parameters and GOALs for phase MnCl2166icsd337520
******************************************************
SpacegroupNo=166
HermannMauguin=R-32/m
XrayDensity=3.093
Rphase=7.33%
UNIT=NM
A=0.36356+-0.00020
C=1.77042+-0.00033
k1=0.0100000
B1=0.00500000
GrainSize(1,1,1)=84.1811
GEWICHT=SPHAR2, MeanValue(GEWICHT)=0.00279239
Atomic positions for phase MnCl2166icsd337520
---------------------------------------------
  3     0.0000  0.0000  0.0000     E=(MN+2(1.0000))
  6     0.0000  0.0000  0.2545     E=(CL-1(1.0000))

Local parameters and GOALs for phase spinel
******************************************************
SpacegroupNo=227
HermannMauguin=F4_1/d-32/m
XrayDensity=2.473
Rphase=12.74%
UNIT=NM
A=1.043515+-0.000069
k1=0.0100000
B1=0.01174+-0.00024
GrainSize(1,1,1)=35.87+-0.73
GEWICHT=SPHAR4, MeanValue(GEWICHT)=0.0365316
Atomic positions for phase spinel
---------------------------------------------
 16     0.6250  0.6250  0.6250     E=(LI(0.2000))
  8     0.5000  0.5000  0.5000     E=(LI(0.6000))
 16     0.1250  0.1250  0.1250     E=(LI(0.5000),FE(0.5000))
 32     0.8817  0.8817  0.8817     E=(CL(1.0000))

Local parameters and GOALs for phase LiCl225icsd269090
******************************************************
SpacegroupNo=225
HermannMauguin=F4/m-32/m
XrayDensity=2.054
Rphase=11.03%
UNIT=NM
A=0.515573+-0.000042
k1=0.0100000
B1=0.00500000
GrainSize(1,1,1)=84.1811
GEWICHT=SPHAR4, MeanValue(GEWICHT)=0.00736903
Atomic positions for phase LiCl225icsd269090
---------------------------------------------
  4     0.0000  0.0000  0.0000     E=(LI+1(1.0000))
  4     0.5000  0.5000  0.5000     E=(CL-1(1.0000))

File: data/164_Li1.75Mn0.80V0.15Hf0.05Cl4/manual_refinement.lst
Rietveld refinement to file(s) pattern.xy
BGMN version 4.2.23, 8282 measured points, 86 peaks, 34 parameters
Start: Thu Feb 26 15:09:49 2026; End: Thu Feb 26 15:09:50 2026
24 iteration steps

Rp=3.56%  Rpb=30.80%  R=5.24%  Rwp=4.40% Rexp=2.67%
Durbin-Watson d=0.76
1-rho=2.23%

Global parameters and GOALs
****************************
QMnCl2=0.0084+-0.0015
Qspinel=0.9916+-0.0015
EPS2=-0.0016408+-0.0000087

Local parameters and GOALs for phase MnCl2
******************************************************
SpacegroupNo=166
HermannMauguin=R-32/m
XrayDensity=2.927
Rphase=5.03%
UNIT=NM
A=0.374772+-0.000099
C=1.76055+-0.00070
k1=0.0100000
B1=0.0013+-0.0013
GrainSize(1,1,1)=330+-327
GEWICHT=0.00148+-0.00027
Atomic positions for phase MnCl2
---------------------------------------------
  3     0.0000  0.0000  0.0000     E=(MN+2(1.0000))
  6     0.0000  0.0000  0.2545     E=(CL-1(1.0000))

Local parameters and GOALs for phase spinel
******************************************************
SpacegroupNo=227
HermannMauguin=F4_1/d-32/m
XrayDensity=2.467
Rphase=6.59%
UNIT=NM
A=1.049097+-0.000021
k1=0.0100000
B1=0.009631+-0.000073
GrainSize(1,1,1)=43.70+-0.33
GEWICHT=SPHAR4, MeanValue(GEWICHT)=0.175554
Atomic positions for phase spinel
---------------------------------------------
  8     0.5000  0.5000  0.5000     E=(LI(0.5250))
 16     0.6250  0.6250  0.6250     E=(LI(0.1750))
 16     0.1250  0.1250  0.1250     E=(LI(0.4375),HF(0.0250),MN(0.4000),V(0.0750))
 32     0.8817  0.8817  0.8817     E=(CL(1.0000))

File: data/165_Li1.8Mn0.8Y0.2Cl4/manual_refinement.lst
Rietveld refinement to file(s) pattern.xy
BGMN version 4.2.23, 8282 measured points, 319 peaks, 48 parameters
Start: Thu Feb 26 16:58:51 2026; End: Thu Feb 26 16:58:58 2026
50 iteration steps

Rp=3.57%  Rpb=32.28%  R=5.19%  Rwp=4.60% Rexp=2.64%
Durbin-Watson d=0.73
1-rho=3.34%

Global parameters and GOALs
****************************
QLi3YCl6164icsd29965None=0.1209+-0.0018
Qspinel=0.8791+-0.0018
EPS2=-0.001909+-0.000013

Local parameters and GOALs for phase Li3YCl6164icsd29965None
******************************************************
SpacegroupNo=164
HermannMauguin=P-32/m1
XrayDensity=2.449
Rphase=5.74%
UNIT=NM
A=1.120809+-0.000076
C=0.602733+-0.000077
k1=0.0100000
B1=0.00500000
GrainSize(1,1,1)=84.1811
GEWICHT=SPHAR4, MeanValue(GEWICHT)=0.0193841
Atomic positions for phase Li3YCl6164icsd29965None
---------------------------------------------
  6     0.3429  0.0000  0.0000     E=(LI+1(0.7126))
  6     0.3263  0.0000  0.5000     E=(LI+1(0.7874))
  1     0.0000  0.0000  0.0000     E=(Y+3(1.0000))
  2     0.3333  0.6667  0.0080     E=(Y+3(0.2288))
  2     0.3333  0.6667  0.5047     E=(Y+3(0.7712))
  6     0.8870 -0.8870  0.2343     E=(CL-1(1.0000))
  6     0.7795 -0.7795  0.7305     E=(CL-1(1.0000))
  6     0.5541 -0.5541  0.2457     E=(CL-1(1.0000))

Local parameters and GOALs for phase spinel
******************************************************
SpacegroupNo=227
HermannMauguin=F4_1/d-32/m
XrayDensity=2.462
Rphase=6.49%
UNIT=NM
A=1.052395+-0.000033
k1=0.0100000
B1=0.01342+-0.00011
GrainSize(1,1,1)=31.38+-0.25
GEWICHT=SPHAR4, MeanValue(GEWICHT)=0.141013
Atomic positions for phase spinel
---------------------------------------------
  8     0.5000  0.5000  0.5000     E=(LI(0.5400))
 16     0.6250  0.6250  0.6250     E=(LI(0.1800))
 16     0.1250  0.1250  0.1250     E=(LI(0.4500),Y(0.1000),MN(0.4000))
 32     0.8817  0.8817  0.8817     E=(CL(1.0000))

File: data/166_Li1.6Mn0.4Mg0.2Y0.4Cl4/manual_refinement.lst
Rietveld refinement to file(s) pattern.xy
BGMN version 4.2.23, 8282 measured points, 398 peaks, 85 parameters
Start: Thu Feb 26 15:07:18 2026; End: Thu Feb 26 15:07:43 2026
197 iteration steps

Rp=4.70%  Rpb=38.38%  R=6.73%  Rwp=6.26% Rexp=2.60%
Durbin-Watson d=0.41
1-rho=6.10%

Global parameters and GOALs
****************************
Qspinel=0.4915+-0.0062
QLi2MgCl4227icsd74957None=0.0972+-0.0051
QLi3YCl6164icsd29963None=0.2344+-0.0030
QMgCl2164icsd170631=0.1768+-0.0032
EPS2=-0.003143+-0.000018

Local parameters and GOALs for phase spinel
******************************************************
SpacegroupNo=227
HermannMauguin=F4_1/d-32/m
XrayDensity=2.475
Rphase=8.35%
UNIT=NM
A=1.049404+-0.000075
k1=0.0100000
B1=0.01890+-0.00032
GrainSize(1,1,1)=22.26+-0.38
GEWICHT=SPHAR4, MeanValue(GEWICHT)=0.0851856
Atomic positions for phase spinel
---------------------------------------------
 16     0.6250  0.6250  0.6250     E=(LI(0.1600))
  8     0.5000  0.5000  0.5000     E=(LI(0.4800))
 16     0.1250  0.1250  0.1250     E=(LI(0.4000),Y(0.2000),MG(0.1000),MN(0.2000))
 32     0.8817  0.8817  0.8817     E=(CL(1.0000))

Local parameters and GOALs for phase Li2MgCl4227icsd74957None
******************************************************
SpacegroupNo=227
HermannMauguin=F4_1/d-32/m
XrayDensity=2.099
Rphase=7.50%
UNIT=NM
A=1.044383+-0.000075
k1=0.0100000
B1=0.00440+-0.00045
GrainSize(1,1,1)=95.6+-9.8
GEWICHT=SPHAR4, MeanValue(GEWICHT)=0.0168508
Atomic positions for phase Li2MgCl4227icsd74957None
---------------------------------------------
  8     0.5000  0.5000  0.5000     E=(LI+1(1.0000))
 16     0.1250  0.1250  0.1250     E=(LI+1(0.5000),MG+2(0.5000))
 32     0.8820  0.8820  0.8820     E=(CL-1(1.0000))

Local parameters and GOALs for phase Li3YCl6164icsd29963None
******************************************************
SpacegroupNo=164
HermannMauguin=P-32/m1
XrayDensity=2.445
Rphase=9.96%
UNIT=NM
A=1.120356+-0.000064
C=0.604321+-0.000066
k1=0.0100000
B1=0.00500000
GrainSize(1,1,1)=84.1811
GEWICHT=SPHAR4, MeanValue(GEWICHT)=0.0406258
Atomic positions for phase Li3YCl6164icsd29963None
---------------------------------------------
  6     0.3430  0.0000  0.0000     E=(LI+1(0.7000))
  6     0.3214  0.0000  0.5000     E=(LI+1(0.8000))
  1     0.0000  0.0000  0.0000     E=(Y+3(1.0000))
  2     0.3333  0.6667  0.0105     E=(Y+3(0.2288))
  2     0.3333  0.6667  0.5085     E=(Y+3(0.7712))
  6     0.8869 -0.8869  0.2379     E=(CL-1(1.0000))
  6     0.7789 -0.7789  0.7314     E=(CL-1(1.0000))
  6     0.5522 -0.5522  0.2505     E=(CL-1(1.0000))

Local parameters and GOALs for phase MgCl2164icsd170631
******************************************************
SpacegroupNo=164
HermannMauguin=P-32/m1
XrayDensity=2.203
Rphase=7.62%
UNIT=NM
A=0.370977+-0.000032
C=0.602070+-0.000061
k1=0.0100000
B1=0.00500000
GrainSize(1,1,1)=84.1811
GEWICHT=SPHAR4, MeanValue(GEWICHT)=0.0306443
Atomic positions for phase MgCl2164icsd170631
---------------------------------------------
  1     0.0000  0.0000  0.0000     E=(MG+2(1.0000))
  2     0.3333  0.6667  0.2300     E=(CL-1(1.0000))

File: data/167_Li1.9Fe0.7Zn0.35Cl4/manual_refinement.lst
Rietveld refinement to file(s) pattern.xy
BGMN version 4.2.23, 8282 measured points, 84 peaks, 34 parameters
Start: Thu Feb 26 15:16:49 2026; End: Thu Feb 26 15:16:50 2026
22 iteration steps

Rp=3.78%  Rpb=47.79%  R=7.11%  Rwp=5.67% Rexp=2.24%
Durbin-Watson d=0.33
1-rho=6.89%

Global parameters and GOALs
****************************
QFeCl2166icsd278100=0
Qspinel=1.00000
EPS2=-0.000582+-0.000017

Local parameters and GOALs for phase FeCl2166icsd278100
******************************************************
SpacegroupNo=166
HermannMauguin=R-32/m
XrayDensity=3.216
Rphase=100.00%
UNIT=NM
A=UNDEF
C=UNDEF
k1=UNDEF
B1=UNDEF
GrainSize(1,1,1)=UNDEF
GEWICHT=0.0
Atomic positions for phase FeCl2166icsd278100
---------------------------------------------
  3     0.0000  0.0000  0.0000     E=(FE+2(1.0000))
  6     0.0000  0.0000  0.2500     E=(CL-1(1.0000))

Local parameters and GOALs for phase spinel
******************************************************
SpacegroupNo=227
HermannMauguin=F4_1/d-32/m
XrayDensity=2.585
Rphase=11.22%
UNIT=NM
A=1.036985+-0.000042
k1=0.0100000
B1=0.01054+-0.00013
GrainSize(1,1,1)=39.93+-0.49
GEWICHT=SPHAR4, MeanValue(GEWICHT)=0.153317
Atomic positions for phase spinel
---------------------------------------------
 16     0.6250  0.6250  0.6250     E=(LI(0.1900))
  8     0.5000  0.5000  0.5000     E=(LI(0.5700))
 16     0.1250  0.1250  0.1250     E=(LI(0.4750),ZN(0.1750),FE(0.3500))
 32     0.8817  0.8817  0.8817     E=(CL(1.0000))

File: data/168_Li1.45Mn0.45Sc0.55Cl4/manual_refinement.lst
Rietveld refinement to file(s) pattern.xy
BGMN version 4.2.23, 8282 measured points, 86 peaks, 48 parameters
Start: Thu Feb 26 14:48:00 2026; End: Thu Feb 26 14:48:02 2026
30 iteration steps

Rp=4.81%  Rpb=33.14%  R=6.41%  Rwp=6.33% Rexp=2.96%
Durbin-Watson d=0.46
1-rho=3.65%

Global parameters and GOALs
****************************
QMnCl2166icsd337520=0.1002+-0.0029
Qspinel=0.8998+-0.0029
EPS2=-0.002552+-0.000015

Local parameters and GOALs for phase MnCl2166icsd337520
******************************************************
SpacegroupNo=166
HermannMauguin=R-32/m
XrayDensity=2.926
Rphase=8.44%
UNIT=NM
A=0.371452+-0.000033
C=1.79264+-0.00021
k1=0.0100000
B1=0.00500000
GrainSize(1,1,1)=84.1811
GEWICHT=SPHAR4, MeanValue(GEWICHT)=0.0173995
Atomic positions for phase MnCl2166icsd337520
---------------------------------------------
  3     0.0000  0.0000  0.0000     E=(MN+2(1.0000))
  6     0.0000  0.0000  0.2545     E=(CL-1(1.0000))

Local parameters and GOALs for phase spinel
******************************************************
SpacegroupNo=227
HermannMauguin=F4_1/d-32/m
XrayDensity=2.338
Rphase=9.72%
UNIT=NM
A=1.045787+-0.000039
k1=0.0100000
B1=0.01661+-0.00017
GrainSize(1,1,1)=25.34+-0.25
GEWICHT=SPHAR4, MeanValue(GEWICHT)=0.156169
Atomic positions for phase spinel
---------------------------------------------
 16     0.6250  0.6250  0.6250     E=(LI(0.1450))
  8     0.5000  0.5000  0.5000     E=(LI(0.4350))
 16     0.1250  0.1250  0.1250     E=(LI(0.3625),SC(0.2750),MN(0.2250))
 32     0.8817  0.8817  0.8817     E=(CL(1.0000))

File: data/169_Li1.5Mn0.5Sc0.4V0.1Cl4/manual_refinement.lst
Rietveld refinement to file(s) pattern.xy
BGMN version 4.2.23, 8282 measured points, 45 peaks, 29 parameters
Start: Thu Feb 26 14:58:21 2026; End: Thu Feb 26 14:58:22 2026
26 iteration steps

Rp=4.36%  Rpb=32.83%  R=5.47%  Rwp=5.45% Rexp=3.08%
Durbin-Watson d=0.70
1-rho=3.28%

Global parameters and GOALs
****************************
Qspinel=1.00000
EPS2=-0.003140+-0.000016

Local parameters and GOALs for phase spinel
******************************************************
SpacegroupNo=227
HermannMauguin=F4_1/d-32/m
XrayDensity=2.347
Rphase=6.82%
UNIT=NM
A=1.046976+-0.000039
k1=0.0100000
B1=0.01747+-0.00011
GrainSize(1,1,1)=24.10+-0.15
GEWICHT=SPHAR4, MeanValue(GEWICHT)=0.152680
Atomic positions for phase spinel
---------------------------------------------
 16     0.6250  0.6250  0.6250     E=(LI(0.1500))
  8     0.5000  0.5000  0.5000     E=(LI(0.4500))
 16     0.1250  0.1250  0.1250     E=(LI(0.3750),SC(0.2000),MN(0.2500),V(0.0500))
 32     0.8817  0.8817  0.8817     E=(CL(1.0000))

File: data/170_Li1.5Mg0.7Zr0.2Sc0.1Cl4/manual_refinement.lst
Rietveld refinement to file(s) pattern.xy
BGMN version 4.2.23, 8282 measured points, 45 peaks, 29 parameters
Start: Thu Feb 26 14:56:59 2026; End: Thu Feb 26 14:57:01 2026
42 iteration steps

Rp=7.57%  Rpb=33.08%  R=14.08%  Rwp=9.92% Rexp=3.29%
Durbin-Watson d=0.25
1-rho=4.46%

Global parameters and GOALs
****************************
Qspinel=1.00000
EPS2=-0.002408+-0.000013

Local parameters and GOALs for phase spinel
******************************************************
SpacegroupNo=227
HermannMauguin=F4_1/d-32/m
XrayDensity=2.250
Rphase=15.54%
UNIT=NM
A=1.042685+-0.000026
k1=0
B1=0.01105+-0.00011
GrainSize(1,1,1)=38.42+-0.38
GEWICHT=SPHAR4, MeanValue(GEWICHT)=0.256699
Atomic positions for phase spinel
---------------------------------------------
 16     0.6250  0.6250  0.6250     E=(LI(0.1500))
  8     0.5000  0.5000  0.5000     E=(LI(0.4500))
 16     0.1250  0.1250  0.1250     E=(LI(0.3750),MG(0.3500),ZR(0.1000),SC(0.0500))
 32     0.8817  0.8817  0.8817     E=(CL(1.0000))

File: data/171_Li1.3Mg0.8Ta0.22Cl4/manual_refinement.lst
Rietveld refinement to file(s) pattern.xy
BGMN version 4.2.23, 8282 measured points, 45 peaks, 29 parameters
Start: Thu Feb 26 14:47:41 2026; End: Thu Feb 26 14:47:43 2026
34 iteration steps

Rp=11.35%  Rpb=52.78%  R=23.47%  Rwp=16.00% Rexp=3.26%
Durbin-Watson d=0.09
1-rho=14.0%

Global parameters and GOALs
****************************
Qspinel=1.00000
EPS2=-0.001170+-0.000026

Local parameters and GOALs for phase spinel
******************************************************
SpacegroupNo=227
HermannMauguin=F4_1/d-32/m
XrayDensity=2.465
Rphase=22.57%
UNIT=NM
A=1.042267+-0.000054
k1=0
B1=0.01228+-0.00022
GrainSize(1,1,1)=34.56+-0.61
GEWICHT=SPHAR4, MeanValue(GEWICHT)=0.194402
Atomic positions for phase spinel
---------------------------------------------
  8     0.5000  0.5000  0.5000     E=(LI(0.3900))
 16     0.6250  0.6250  0.6250     E=(LI(0.1300))
 16     0.1250  0.1250  0.1250     E=(LI(0.3250),MG(0.4000),TA(0.1100))
 32     0.8817  0.8817  0.8817     E=(CL(1.0000))

File: data/172_Li1.8Mn0.7Sn0.4Cl4/manual_refinement.lst
Rietveld refinement to file(s) pattern.xy
BGMN version 4.2.23, 8282 measured points, 54 peaks, 47 parameters
Start: Thu Feb 26 15:15:06 2026; End: Thu Feb 26 15:15:08 2026
28 iteration steps

Rp=4.91%  Rpb=80.30%  R=5.66%  Rwp=6.42% Rexp=3.56%
Durbin-Watson d=0.68
1-rho=26.7%

Global parameters and GOALs
****************************
Qspinel=0.8394+-0.0079
QLiCl225icsd269090=0.1606+-0.0079
EPS2=0.000718+-0.000024

Local parameters and GOALs for phase spinel
******************************************************
SpacegroupNo=227
HermannMauguin=F4_1/d-32/m
XrayDensity=2.757
Rphase=12.13%
UNIT=NM
A=1.050003+-0.000047
k1=0
B1=0.00448+-0.00017
GrainSize(1,1,1)=94.7+-3.5
GEWICHT=SPHAR4, MeanValue(GEWICHT)=0.0143788
Atomic positions for phase spinel
---------------------------------------------
  8     0.5000  0.5000  0.5000     E=(LI(0.5400))
 16     0.6250  0.6250  0.6250     E=(LI(0.1800))
 16     0.1250  0.1250  0.1250     E=(LI(0.4500),MN(0.3500),SN(0.2000))
 32     0.8817  0.8817  0.8817     E=(CL(1.0000))

Local parameters and GOALs for phase LiCl225icsd269090
******************************************************
SpacegroupNo=225
HermannMauguin=F4/m-32/m
XrayDensity=2.066
Rphase=5.87%
UNIT=NM
A=0.514645+-0.000051
k1=0.0100000
B1=0.00347+-0.00064
GrainSize(1,1,1)=121+-22
GEWICHT=SPHAR4, MeanValue(GEWICHT)=0.00275049
Atomic positions for phase LiCl225icsd269090
---------------------------------------------
  4     0.0000  0.0000  0.0000     E=(LI+1(1.0000))
  4     0.5000  0.5000  0.5000     E=(CL-1(1.0000))

File: data/173_Li1.66Mn0.78V0.16Ta0.06Cl4/manual_refinement.lst
Rietveld refinement to file(s) pattern.xy
BGMN version 4.2.23, 8282 measured points, 102 peaks, 65 parameters
Start: Thu Feb 26 15:02:29 2026; End: Thu Feb 26 15:02:33 2026
44 iteration steps

Rp=4.10%  Rpb=40.34%  R=6.09%  Rwp=5.42% Rexp=2.80%
Durbin-Watson d=0.56
1-rho=4.66%

Global parameters and GOALs
****************************
Qspinel=0.8538+-0.0043
QLiCl225icsd269090=0.0864+-0.0017
QLi2VCl4227icsd74959None=0.0598+-0.0040
EPS2=0.000358+-0.000013

Local parameters and GOALs for phase spinel
******************************************************
SpacegroupNo=227
HermannMauguin=F4_1/d-32/m
XrayDensity=2.483
Rphase=8.24%
UNIT=NM
A=1.047993+-0.000029
k1=0.0100000
B1=0.00863+-0.00012
GrainSize(1,1,1)=48.80+-0.69
GEWICHT=SPHAR4, MeanValue(GEWICHT)=0.104687
Atomic positions for phase spinel
---------------------------------------------
  8     0.5000  0.5000  0.5000     E=(LI(0.4980))
 16     0.6250  0.6250  0.6250     E=(LI(0.1660))
 16     0.1250  0.1250  0.1250     E=(LI(0.4150),TA(0.0300),MN(0.3900),V(0.0800))
 32     0.8817  0.8817  0.8817     E=(CL(1.0000))

Local parameters and GOALs for phase LiCl225icsd269090
******************************************************
SpacegroupNo=225
HermannMauguin=F4/m-32/m
XrayDensity=2.059
Rphase=6.37%
UNIT=NM
A=0.515191+-0.000030
k1=0.0100000
B1=0.00500000
GrainSize(1,1,1)=84.1811
GEWICHT=SPHAR4, MeanValue(GEWICHT)=0.0105923
Atomic positions for phase LiCl225icsd269090
---------------------------------------------
  4     0.0000  0.0000  0.0000     E=(LI+1(1.0000))
  4     0.5000  0.5000  0.5000     E=(CL-1(1.0000))

Local parameters and GOALs for phase Li2VCl4227icsd74959None
******************************************************
SpacegroupNo=216
HermannMauguin=F-43m
XrayDensity=2.431
Rphase=6.67%
UNIT=NM
A=1.041227+-0.000096
k1=0.0100000
B1=0.00500000
GrainSize(1,1,1)=84.1811
GEWICHT=SPHAR4, MeanValue(GEWICHT)=0.00733714
Atomic positions for phase Li2VCl4227icsd74959None
---------------------------------------------
  4     0.0000  0.0000  0.0000     E=(LI+1(1.0000))
  4     0.2500  0.2500  0.2500     E=(LI+1(1.0000))
 16     0.6252  0.6252  0.6252     E=(LI+1(0.5000),V+2(0.5000))
 16     0.8667  0.8667  0.8667     E=(CL-1(1.0000))
 16     0.3790  0.3790  0.3790     E=(CL-1(1.0000))

File: data/174_Li1.5Fe0.7V0.2Ta0.1Cl4/manual_refinement.lst
Rietveld refinement to file(s) pattern.xy
BGMN version 4.2.23, 8282 measured points, 93 peaks, 33 parameters
Start: Thu Feb 26 14:55:40 2026; End: Thu Feb 26 14:55:42 2026
20 iteration steps

Rp=2.82%  Rpb=41.49%  R=4.30%  Rwp=3.75% Rexp=2.32%
Durbin-Watson d=0.80
1-rho=4.17%

Global parameters and GOALs
****************************
QLi6VCl8225icsd1008340=0
Qspinel=1.00000
EPS2=-0.000831+-0.000015

Local parameters and GOALs for phase Li6VCl8225icsd1008340
******************************************************
SpacegroupNo=225
HermannMauguin=F4/m-32/m
XrayDensity=2.131
Rphase=100.00%
UNIT=NM
A=UNDEF
k1=UNDEF
B1=UNDEF
GrainSize(1,1,1)=UNDEF
GEWICHT=0.0
Atomic positions for phase Li6VCl8225icsd1008340
---------------------------------------------
 24     0.0000  0.2500  0.2500     E=(LI+1(1.0000))
  4     0.0000  0.0000  0.0000     E=(V+2(1.0000))
  8     0.2500  0.2500  0.2500     E=(CL-1(1.0000))
 24     0.2450  0.0000  0.0000     E=(CL-1(1.0000))

Local parameters and GOALs for phase spinel
******************************************************
SpacegroupNo=227
HermannMauguin=F4_1/d-32/m
XrayDensity=2.608
Rphase=6.07%
UNIT=NM
A=1.038064+-0.000038
k1=0
B1=0.01214+-0.00011
GrainSize(1,1,1)=34.95+-0.30
GEWICHT=SPHAR4, MeanValue(GEWICHT)=0.116783
Atomic positions for phase spinel
---------------------------------------------
 16     0.6250  0.6250  0.6250     E=(LI(0.1500))
  8     0.5000  0.5000  0.5000     E=(LI(0.4500))
 16     0.1250  0.1250  0.1250     E=(LI(0.3750),TA(0.0500),V(0.1000),FE(0.3500))
 32     0.8817  0.8817  0.8817     E=(CL(1.0000))
