Repository: CederGroupHub/alab_gpss_public

# Data

This folder contains the raw experiment data produced by A-Lab GPSS.

## What is in this folder

- `dataset.json`: Consolidated dataset used by the agentic workflows.
- `NNN_<composition>/` directories: Per-sample experiment artifacts (for example, XRD patterns, EIS files, and refinement outputs).

## Contents of each sample folder

Each sample folder (`NNN_<composition>/`) contains the same core artifact types:

- `pattern.xrdml`
  - Raw XRD measurement file for that sample
- `eis_data.csv`
  - EIS measurement data table
- `manual_refinement.lst`
  - Result file of manual XRD refinement
- `manual_refinement.png`
  - Plot/image generated from manual refinement

File: data/175_Li1.45Mn0.75Y0.10Ta0.15Cl4/manual_refinement.lst
Rietveld refinement to file(s) pattern.xy
BGMN version 4.2.23, 8282 measured points, 45 peaks, 29 parameters
Start: Thu Feb 26 14:48:13 2026; End: Thu Feb 26 14:48:15 2026
29 iteration steps

Rp=4.42%  Rpb=62.51%  R=5.44%  Rwp=5.69% Rexp=3.23%
Durbin-Watson d=0.70
1-rho=11.7%

Global parameters and GOALs
****************************
Qspinel=1.00000
EPS2=-0.000065+-0.000020

Local parameters and GOALs for phase spinel
******************************************************
SpacegroupNo=227
HermannMauguin=F4_1/d-32/m
XrayDensity=2.617
Rphase=7.91%
UNIT=NM
A=1.051548+-0.000048
k1=0
B1=0.00882+-0.00014
GrainSize(1,1,1)=48.11+-0.77
GEWICHT=SPHAR4, MeanValue(GEWICHT)=0.0403422
Atomic positions for phase spinel
---------------------------------------------
 16     0.6250  0.6250  0.6250     E=(LI(0.1450))
  8     0.5000  0.5000  0.5000     E=(LI(0.4350))
 16     0.1250  0.1250  0.1250     E=(LI(0.3625),Y(0.0500),TA(0.0750),MN(0.3750))
 32     0.8817  0.8817  0.8817     E=(CL(1.0000))

File: data/176_Li1.5Mn0.4Ni0.3V0.2Ta0.1Cl4/manual_refinement.lst
Rietveld refinement to file(s) pattern.xy
BGMN version 4.2.23, 8282 measured points, 95 peaks, 66 parameters
Start: Thu Feb 26 14:58:00 2026; End: Thu Feb 26 14:58:04 2026
51 iteration steps

Rp=4.13%  Rpb=40.06%  R=5.93%  Rwp=5.49% Rexp=2.36%
Durbin-Watson d=0.39
1-rho=5.88%

Global parameters and GOALs
****************************
QMnCl2166icsd337520=0.0916+-0.0027
Qspinel=0.7675+-0.0038
QLiCl225icsd269090=0.1410+-0.0025
EPS2=-0.002846+-0.000024

Local parameters and GOALs for phase MnCl2166icsd337520
******************************************************
SpacegroupNo=166
HermannMauguin=R-32/m
XrayDensity=3.000
Rphase=7.21%
UNIT=NM
A=0.370767+-0.000042
C=1.75544+-0.00025
k1=0.0100000
B1=0.00500000
GrainSize(1,1,1)=84.1811
GEWICHT=SPHAR4, MeanValue(GEWICHT)=0.0161624
Atomic positions for phase MnCl2166icsd337520
---------------------------------------------
  3     0.0000  0.0000  0.0000     E=(MN+2(1.0000))
  6     0.0000  0.0000  0.2545     E=(CL-1(1.0000))

Local parameters and GOALs for phase spinel
******************************************************
SpacegroupNo=227
HermannMauguin=F4_1/d-32/m
XrayDensity=2.583
Rphase=7.82%
UNIT=NM
A=1.042107+-0.000075
k1=0.0100000
B1=0.02692+-0.00031
GrainSize(1,1,1)=15.64+-0.18
GEWICHT=SPHAR4, MeanValue(GEWICHT)=0.135456
Atomic positions for phase spinel
---------------------------------------------
 16     0.6250  0.6250  0.6250     E=(LI(0.1500))
  8     0.5000  0.5000  0.5000     E=(LI(0.4500))
 16     0.1250  0.1250  0.1250     E=(LI(0.3750),TA(0.0500),MN(0.2000),V(0.1000),NI(0.1500))
 32     0.8817  0.8817  0.8817     E=(CL(1.0000))

Local parameters and GOALs for phase LiCl225icsd269090
******************************************************
SpacegroupNo=225
HermannMauguin=F4/m-32/m
XrayDensity=2.055
Rphase=9.26%
UNIT=NM
A=0.515569+-0.000033
k1=0.0100000
B1=0.00500000
GrainSize(1,1,1)=84.1811
GEWICHT=SPHAR4, MeanValue(GEWICHT)=0.0248825
Atomic positions for phase LiCl225icsd269090
---------------------------------------------
  4     0.0000  0.0000  0.0000     E=(LI+1(1.0000))
  4     0.5000  0.5000  0.5000     E=(CL-1(1.0000))

File: data/177_Li1.5Co0.7V0.2Nb0.1Cl4/manual_refinement.lst
Rietveld refinement to file(s) pattern.xy
BGMN version 4.2.23, 8282 measured points, 93 peaks, 33 parameters
Start: Thu Feb 26 14:54:06 2026; End: Thu Feb 26 14:54:08 2026
25 iteration steps

Rp=2.48%  Rpb=58.06%  R=3.28%  Rwp=3.12% Rexp=2.21%
Durbin-Watson d=1.02
1-rho=11.4%

Global parameters and GOALs
****************************
QLi6VCl8225icsd1008340=0.0075+-0.0027
Qspinel=0.9925+-0.0027
EPS2=-0.001128+-0.000050

Local parameters and GOALs for phase Li6VCl8225icsd1008340
******************************************************
SpacegroupNo=225
HermannMauguin=F4/m-32/m
XrayDensity=2.288
Rphase=3.51%
UNIT=NM
A=1.02982+-0.00027
k1=UNDEF
B1=0
GrainSize(1,1,1)=ERROR
GEWICHT=0.00055+-0.00020
Atomic positions for phase Li6VCl8225icsd1008340
---------------------------------------------
 24     0.0000  0.2500  0.2500     E=(LI+1(1.0000))
  4     0.0000  0.0000  0.0000     E=(V+2(1.0000))
  8     0.2500  0.2500  0.2500     E=(CL-1(1.0000))
 24     0.2450  0.0000  0.0000     E=(CL-1(1.0000))

Local parameters and GOALs for phase spinel
******************************************************
SpacegroupNo=227
HermannMauguin=F4_1/d-32/m
XrayDensity=2.619
Rphase=3.99%
UNIT=NM
A=1.02606+-0.00013
k1=0.0100000
B1=0.02832+-0.00035
GrainSize(1,1,1)=14.86+-0.18
GEWICHT=SPHAR4, MeanValue(GEWICHT)=0.0730939
Atomic positions for phase spinel
---------------------------------------------
 16     0.6250  0.6250  0.6250     E=(LI(0.1500))
  8     0.5000  0.5000  0.5000     E=(LI(0.4500))
 16     0.1250  0.1250  0.1250     E=(LI(0.3750),NB(0.0500),V(0.1000),CO(0.3500))
 32     0.8817  0.8817  0.8817     E=(CL(1.0000))

File: data/178_Li1.4Ni1.0V0.2Cl4/manual_refinement.lst
Rietveld refinement to file(s) pattern.xy
BGMN version 4.2.23, 8282 measured points, 81 peaks, 48 parameters
Start: Thu Feb 26 14:52:12 2026; End: Thu Feb 26 14:52:15 2026
36 iteration steps

Rp=4.40%  Rpb=46.21%  R=7.53%  Rwp=6.14% Rexp=2.47%
Durbin-Watson d=0.34
1-rho=6.65%

Global parameters and GOALs
****************************
QNiCl2166icsd142080=0.4849+-0.0040
Qspinel=0.5151+-0.0040
EPS2=-0.000770+-0.000012

Local parameters and GOALs for phase NiCl2166icsd142080
******************************************************
SpacegroupNo=166
HermannMauguin=R-32/m
XrayDensity=3.517
Rphase=11.80%
UNIT=NM
A=0.349346+-0.000011
C=1.73705+-0.00011
k1=0.0100000
B1=0.00500000
GrainSize(1,1,1)=84.1811
GEWICHT=SPHAR4, MeanValue(GEWICHT)=0.0508495
Atomic positions for phase NiCl2166icsd142080
---------------------------------------------
  3     0.0000  0.0000  0.0000     E=(NI+2(1.0000))
  6     0.0000  0.0000  0.2551     E=(CL-1(1.0000))

Local parameters and GOALs for phase spinel
******************************************************
SpacegroupNo=227
HermannMauguin=F4_1/d-32/m
XrayDensity=2.690
Rphase=9.71%
UNIT=NM
A=1.028638+-0.000042
k1=0.0100000
B1=0.00927+-0.00021
GrainSize(1,1,1)=45.4+-1.0
GEWICHT=SPHAR4, MeanValue(GEWICHT)=0.0540211
Atomic positions for phase spinel
---------------------------------------------
 16     0.6250  0.6250  0.6250     E=(LI(0.1400))
  8     0.5000  0.5000  0.5000     E=(LI(0.4200))
 16     0.1250  0.1250  0.1250     E=(LI(0.3500),V(0.1000),NI(0.5000))
 32     0.8817  0.8817  0.8817     E=(CL(1.0000))

File: data/179_Li1.7Mg0.7Y0.3Cl4/manual_refinement.lst
Rietveld refinement to file(s) pattern.xy
BGMN version 4.2.23, 8282 measured points, 317 peaks, 48 parameters
Start: Thu Feb 26 15:10:49 2026; End: Thu Feb 26 15:10:54 2026
40 iteration steps

Rp=6.19%  Rpb=41.94%  R=8.80%  Rwp=8.64% Rexp=3.00%
Durbin-Watson d=0.29
1-rho=8.20%

Global parameters and GOALs
****************************
Qspinel=0.7792+-0.0030
QLi3YCl6164icsd29968None=0.2208+-0.0030
EPS2=-0.002796+-0.000020

Local parameters and GOALs for phase spinel
******************************************************
SpacegroupNo=227
HermannMauguin=F4_1/d-32/m
XrayDensity=2.300
Rphase=11.75%
UNIT=NM
A=1.044525+-0.000053
k1=0.0100000
B1=0.01678+-0.00020
GrainSize(1,1,1)=25.08+-0.30
GEWICHT=SPHAR4, MeanValue(GEWICHT)=0.127497
Atomic positions for phase spinel
---------------------------------------------
 16     0.6250  0.6250  0.6250     E=(LI(0.1700))
  8     0.5000  0.5000  0.5000     E=(LI(0.5100))
 16     0.1250  0.1250  0.1250     E=(LI(0.4250),Y(0.1500),MG(0.3500))
 32     0.8817  0.8817  0.8817     E=(CL(1.0000))

Local parameters and GOALs for phase Li3YCl6164icsd29968None
******************************************************
SpacegroupNo=164
HermannMauguin=P-32/m1
XrayDensity=2.446
Rphase=13.59%
UNIT=NM
A=1.120869+-0.000076
C=0.603625+-0.000058
k1=0.0100000
B1=0.00500000
GrainSize(1,1,1)=84.1811
GEWICHT=SPHAR4, MeanValue(GEWICHT)=0.0361262
Atomic positions for phase Li3YCl6164icsd29968None
---------------------------------------------
  6     0.3422  0.0000  0.0000     E=(LI+1(0.6707))
  6     0.3237  0.0000  0.5000     E=(LI+1(0.8293))
  1     0.0000  0.0000  0.0000     E=(Y+3(1.0000))
  2     0.3333  0.6667  0.0026     E=(Y+3(0.4341))
  2     0.3333  0.6667  0.5026     E=(Y+3(0.5659))
  6     0.8870 -0.8870  0.2352     E=(CL-1(1.0000))
  6     0.7796 -0.7796  0.7386     E=(CL-1(1.0000))
  6     0.5535 -0.5535  0.2478     E=(CL-1(1.0000))

File: data/180_Li1.5Mn0.5Sc0.5Cl4/manual_refinement.lst
Rietveld refinement to file(s) pattern.xy
BGMN version 4.2.23, 8282 measured points, 272 peaks, 41 parameters
Start: Thu Feb 26 14:58:30 2026; End: Thu Feb 26 14:58:36 2026
69 iteration steps

Rp=4.59%  Rpb=42.14%  R=6.56%  Rwp=6.33% Rexp=3.11%
Durbin-Watson d=0.50
1-rho=5.49%

Global parameters and GOALs
****************************
Qspinel=0.5314+-0.0084
QLi602Sc2Cl1212icsd18229None=0.4686+-0.0084
EPS2=0.000096+-0.000015

Local parameters and GOALs for phase spinel
******************************************************
SpacegroupNo=227
HermannMauguin=F4_1/d-32/m
XrayDensity=2.347
Rphase=11.08%
UNIT=NM
A=1.045890+-0.000039
k1=0.0100000
B1=0.00817+-0.00020
GrainSize(1,1,1)=51.5+-1.2
GEWICHT=SPHAR4, MeanValue(GEWICHT)=0.0549376
Atomic positions for phase spinel
---------------------------------------------
 16     0.6250  0.6250  0.6250     E=(LI(0.1500))
  8     0.5000  0.5000  0.5000     E=(LI(0.4500))
 16     0.1250  0.1250  0.1250     E=(LI(0.3750),SC(0.2500),MN(0.2500))
 32     0.8817  0.8817  0.8817     E=(CL(1.0000))

Local parameters and GOALs for phase Li602Sc2Cl1212icsd18229None
******************************************************
SpacegroupNo=12
HermannMauguin=C12/m1
XrayDensity=2.163
Rphase=10.48%
UNIT=NM
A=0.64138+-0.00021
B=1.111785+-0.000095
C=0.637365+-0.000081
BETA=109.772+-0.016
k1=0.0100000
B1=0.00500000
GrainSize(1,1,1)=84.1811
GEWICHT=SPHAR2, MeanValue(GEWICHT)=0.0484388
Atomic positions for phase Li602Sc2Cl1212icsd18229None
---------------------------------------------
  4     0.0000  0.3264  0.0000     E=(LI+1(1.0000))
  2     0.0000  0.5000  0.5000     E=(LI+1(0.2700))
  4     0.0000  0.1715  0.5000     E=(LI+1(0.3700))
  2     0.0000  0.0000  0.0000     E=(SC+3(1.0000))
  8     0.2607  0.3391  0.7635     E=(CL-1(1.0000))
  4     0.2410  0.0000  0.7676     E=(CL-1(1.0000))

File: data/181_Li3VCl6/manual_refinement.lst
Rietveld refinement to file(s) pattern.xy
BGMN version 4.2.23, 8282 measured points, 171 peaks, 48 parameters
Start: Thu Feb 26 15:19:46 2026; End: Thu Feb 26 15:19:50 2026
52 iteration steps

Rp=10.87%  Rpb=58.65%  R=19.56%  Rwp=17.22% Rexp=3.34%
Durbin-Watson d=0.09
1-rho=19.4%

Global parameters and GOALs
****************************
QVCl3=0.2691+-0.0057
QLi10352V9648Cl32=0.7309+-0.0057
EPS2=-0.002013+-0.000022

Local parameters and GOALs for phase VCl3
******************************************************
SpacegroupNo=148
HermannMauguin=R-3
XrayDensity=2.816
Rphase=17.76%
UNIT=NM
A=0.606338+-0.000043
C=1.74813+-0.00021
k1=0.0100000
B1=0.00500000
GrainSize(1,1,1)=84.1811
GEWICHT=SPHAR4, MeanValue(GEWICHT)=0.0321237
Atomic positions for phase VCl3
---------------------------------------------
  6     0.0000  0.0000  0.3333     E=(V+3(1.0000))
 18     0.3333  0.3333  0.2553     E=(CL-1(1.0000))

Local parameters and GOALs for phase Li10352V9648Cl32
******************************************************
SpacegroupNo=216
HermannMauguin=F-43m
XrayDensity=2.587
Rphase=32.01%
UNIT=NM
A=1.029043+-0.000047
k1=0.0100000
B1=0.00500000
GrainSize(1,1,1)=84.1811
GEWICHT=SPHAR4, MeanValue(GEWICHT)=0.0872704
Atomic positions for phase Li10352V9648Cl32
---------------------------------------------
  4     0.0000  0.0000  0.0000     E=(LI+1(1.0000))
 16     0.6259  0.6259  0.6259     E=(LI+1(0.3970),V(0.6030))
 16     0.3822  0.3822  0.3822     E=(CL-1(1.0000))
 16     0.8686  0.8686  0.8686     E=(CL-1(1.0000))

File: data/182_Li1.65Mn0.89Hf0.03V0.15Cl4/manual_refinement.lst
Rietveld refinement to file(s) pattern.xy
BGMN version 4.2.23, 8282 measured points, 54 peaks, 47 parameters
Start: Thu Feb 26 15:02:15 2026; End: Thu Feb 26 15:02:17 2026
26 iteration steps

Rp=4.40%  Rpb=39.47%  R=7.66%  Rwp=6.27% Rexp=2.60%
Durbin-Watson d=0.36
1-rho=5.70%

Global parameters and GOALs
****************************
Qspinel=0.8564+-0.0019
QLiCl225icsd269090=0.1436+-0.0019
EPS2=-0.001367+-0.000019

Local parameters and GOALs for phase spinel
******************************************************
SpacegroupNo=227
HermannMauguin=F4_1/d-32/m
XrayDensity=2.479
Rphase=9.32%
UNIT=NM
A=1.048608+-0.000050
k1=0
B1=0.01595+-0.00016
GrainSize(1,1,1)=26.61+-0.27
GEWICHT=SPHAR4, MeanValue(GEWICHT)=0.142276
Atomic positions for phase spinel
---------------------------------------------
 16     0.6250  0.6250  0.6250     E=(LI(0.1650))
  8     0.5000  0.5000  0.5000     E=(LI(0.4950))
 16     0.1250  0.1250  0.1250     E=(LI(0.4125),HF(0.0150),MN(0.4450),V(0.0750))
 32     0.8817  0.8817  0.8817     E=(CL(1.0000))

Local parameters and GOALs for phase LiCl225icsd269090
******************************************************
SpacegroupNo=225
HermannMauguin=F4/m-32/m
XrayDensity=2.059
Rphase=10.74%
UNIT=NM
A=0.515164+-0.000028
k1=0.0100000
B1=0.00500000
GrainSize(1,1,1)=84.1811
GEWICHT=SPHAR4, MeanValue(GEWICHT)=0.0238640
Atomic positions for phase LiCl225icsd269090
---------------------------------------------
  4     0.0000  0.0000  0.0000     E=(LI+1(1.0000))
  4     0.5000  0.5000  0.5000     E=(CL-1(1.0000))

File: data/183_Li1.64Mn0.78Nb0.07V0.15Cl4/manual_refinement.lst
Rietveld refinement to file(s) pattern.xy
BGMN version 4.2.23, 8282 measured points, 45 peaks, 29 parameters
Start: Thu Feb 26 15:01:28 2026; End: Thu Feb 26 15:01:31 2026
23 iteration steps

Rp=3.69%  Rpb=31.44%  R=5.26%  Rwp=4.63% Rexp=2.66%
Durbin-Watson d=0.67
1-rho=2.57%

Global parameters and GOALs
****************************
Qspinel=1.00000
EPS2=-0.000550+-0.000010

Local parameters and GOALs for phase spinel
******************************************************
SpacegroupNo=227
HermannMauguin=F4_1/d-32/m
XrayDensity=2.435
Rphase=6.95%
UNIT=NM
A=1.046626+-0.000024
k1=0.0100000
B1=0.011206+-0.000082
GrainSize(1,1,1)=37.56+-0.27
GEWICHT=SPHAR4, MeanValue(GEWICHT)=0.180056
Atomic positions for phase spinel
---------------------------------------------
 16     0.6250  0.6250  0.6250     E=(LI(0.1640))
  8     0.5000  0.5000  0.5000     E=(LI(0.4920))
 16     0.1250  0.1250  0.1250     E=(LI(0.4100),MN(0.3900),NB(0.0350),V(0.0750))
 32     0.8817  0.8817  0.8817     E=(CL(1.0000))

File: data/184_Li1.4Fe0.8Ta0.2Cl4/manual_refinement.lst
Rietveld refinement to file(s) pattern.xy
BGMN version 4.2.23, 8282 measured points, 45 peaks, 29 parameters
Start: Thu Feb 26 14:50:08 2026; End: Thu Feb 26 14:50:09 2026
22 iteration steps

Rp=2.66%  Rpb=47.04%  R=4.21%  Rwp=3.70% Rexp=2.19%
Durbin-Watson d=0.74
1-rho=5.90%

Global parameters and GOALs
****************************
Qspinel=1.00000
EPS2=-0.002113+-0.000018

Local parameters and GOALs for phase spinel
******************************************************
SpacegroupNo=227
HermannMauguin=F4_1/d-32/m
XrayDensity=2.757
Rphase=7.37%
UNIT=NM
A=1.038456+-0.000050
k1=0.0100000
B1=0.01326+-0.00013
GrainSize(1,1,1)=31.73+-0.31
GEWICHT=SPHAR4, MeanValue(GEWICHT)=0.0960890
Atomic positions for phase spinel
---------------------------------------------
 16     0.6250  0.6250  0.6250     E=(LI(0.1400))
  8     0.5000  0.5000  0.5000     E=(LI(0.4200))
 16     0.1250  0.1250  0.1250     E=(LI(0.3500),TA(0.1000),FE(0.4000))
 32     0.8817  0.8817  0.8817     E=(CL(1.0000))

File: data/185_Li1.4Mg0.8Ta0.17Sc0.05Cl4/manual_refinement.lst
Rietveld refinement to file(s) pattern.xy
BGMN version 4.2.23, 8282 measured points, 45 peaks, 29 parameters
Start: Thu Feb 26 14:51:15 2026; End: Thu Feb 26 14:51:17 2026
31 iteration steps

Rp=9.18%  Rpb=44.66%  R=21.47%  Rwp=13.11% Rexp=3.10%
Durbin-Watson d=0.12
1-rho=9.35%

Global parameters and GOALs
****************************
Qspinel=1.00000
EPS2=-0.001007+-0.000017

Local parameters and GOALs for phase spinel
******************************************************
SpacegroupNo=227
HermannMauguin=F4_1/d-32/m
XrayDensity=2.397
Rphase=21.05%
UNIT=NM
A=1.041776+-0.000033
k1=0
B1=0.00880+-0.00015
GrainSize(1,1,1)=48.25+-0.80
GEWICHT=SPHAR4, MeanValue(GEWICHT)=0.225161
Atomic positions for phase spinel
---------------------------------------------
 16     0.6250  0.6250  0.6250     E=(LI(0.1400))
  8     0.5000  0.5000  0.5000     E=(LI(0.4200))
 16     0.1250  0.1250  0.1250     E=(LI(0.3500),MG(0.4000),SC(0.0250),TA(0.0850))
 32     0.8817  0.8817  0.8817     E=(CL(1.0000))

File: data/186_Li1.9Co0.9Y0.1Cl4/manual_refinement.lst
Rietveld refinement to file(s) pattern.xy
BGMN version 4.2.23, 8282 measured points, 45 peaks, 29 parameters
Start: Thu Feb 26 15:16:33 2026; End: Thu Feb 26 15:16:34 2026
27 iteration steps

Rp=2.15%  Rpb=52.07%  R=3.57%  Rwp=3.13% Rexp=1.55%
Durbin-Watson d=0.51
1-rho=8.00%

Global parameters and GOALs
****************************
Qspinel=1.00000
EPS2=-0.002541+-0.000031

Local parameters and GOALs for phase spinel
******************************************************
SpacegroupNo=227
HermannMauguin=F4_1/d-32/m
XrayDensity=2.673
Rphase=6.59%
UNIT=NM
A=1.025387+-0.000081
k1=0.0100000
B1=0.01972+-0.00020
GrainSize(1,1,1)=21.34+-0.22
GEWICHT=SPHAR4, MeanValue(GEWICHT)=0.165852
Atomic positions for phase spinel
---------------------------------------------
 16     0.6250  0.6250  0.6250     E=(LI(0.1900))
  8     0.5000  0.5000  0.5000     E=(LI(0.5700))
 16     0.1250  0.1250  0.1250     E=(LI(0.4750),Y(0.0500),CO(0.4500))
 32     0.8817  0.8817  0.8817     E=(CL(1.0000))

File: data/187_Li1.7Co0.9Ta0.1Cl4/manual_refinement.lst
Rietveld refinement to file(s) pattern.xy
BGMN version 4.2.23, 8282 measured points, 45 peaks, 29 parameters
Start: Thu Feb 26 15:10:04 2026; End: Thu Feb 26 15:10:05 2026
28 iteration steps

Rp=2.23%  Rpb=58.19%  R=3.21%  Rwp=3.00% Rexp=1.70%
Durbin-Watson d=0.70
1-rho=8.93%

Global parameters and GOALs
****************************
Qspinel=1.00000
EPS2=-0.000654+-0.000031

Local parameters and GOALs for phase spinel
******************************************************
SpacegroupNo=227
HermannMauguin=F4_1/d-32/m
XrayDensity=2.771
Rphase=6.01%
UNIT=NM
A=1.025207+-0.000082
k1=0.0100000
B1=0.01819+-0.00020
GrainSize(1,1,1)=23.14+-0.26
GEWICHT=SPHAR4, MeanValue(GEWICHT)=0.112233
Atomic positions for phase spinel
---------------------------------------------
 16     0.6250  0.6250  0.6250     E=(LI(0.1700))
  8     0.5000  0.5000  0.5000     E=(LI(0.5100))
 16     0.1250  0.1250  0.1250     E=(LI(0.4250),TA(0.0500),CO(0.4500))
 32     0.8817  0.8817  0.8817     E=(CL(1.0000))

File: data/188_Li1.95Fe0.95Bi0.05Cl4/manual_refinement.lst
Rietveld refinement to file(s) pattern.xy
BGMN version 4.2.23, 8282 measured points, 93 peaks, 47 parameters
Start: Thu Feb 26 15:16:27 2026; End: Thu Feb 26 15:16:29 2026
29 iteration steps

Rp=3.69%  Rpb=56.41%  R=5.24%  Rwp=4.77% Rexp=2.61%
Durbin-Watson d=0.65
1-rho=8.07%

Global parameters and GOALs
****************************
QLi2FeCl4227icsd73951None=0.4949+-0.0036
QLi6FeCl8225icsd7321731=0.5051+-0.0036
EPS2=-0.000199+-0.000016

Local parameters and GOALs for phase Li2FeCl4227icsd73951None
******************************************************
SpacegroupNo=227
HermannMauguin=F4_1/d-32/m
XrayDensity=2.516
Rphase=7.12%
UNIT=NM
A=1.037549+-0.000037
k1=0.0100000
B1=0.00500000
GrainSize(1,1,1)=84.1811
GEWICHT=SPHAR4, MeanValue(GEWICHT)=0.0341949
Atomic positions for phase Li2FeCl4227icsd73951None
---------------------------------------------
 16     0.6250  0.6250  0.6250     E=(LI+1(0.2000))
  8     0.5000  0.5000  0.5000     E=(LI+1(0.6000))
 16     0.1250  0.1250  0.1250     E=(LI+1(0.5000),FE+2(0.5000))
 32     0.8817  0.8817  0.8817     E=(CL-1(1.0000))

Local parameters and GOALs for phase Li6FeCl8225icsd7321731
******************************************************
SpacegroupNo=225
HermannMauguin=F4/m-32/m
XrayDensity=2.311
Rphase=6.87%
UNIT=NM
A=1.030774+-0.000037
k1=0.0100000
B1=0.00500000
GrainSize(1,1,1)=84.1811
GEWICHT=SPHAR4, MeanValue(GEWICHT)=0.0348947
Atomic positions for phase Li6FeCl8225icsd7321731
---------------------------------------------
 24     0.0000  0.2500  0.2500     E=(LI+1(1.0000))
  4     0.0000  0.0000  0.0000     E=(FE+2(1.0000))
  8     0.2500  0.2500  0.2500     E=(CL-1(1.0000))
 24     0.2410  0.0000  0.0000     E=(CL-1(1.0000))

File: data/189_Li1.6Mn0.8Y0.1Ta0.1Cl4/manual_refinement.lst
Rietveld refinement to file(s) pattern.xy
BGMN version 4.2.23, 8282 measured points, 54 peaks, 47 parameters
Start: Thu Feb 26 15:08:01 2026; End: Thu Feb 26 15:08:03 2026
29 iteration steps

Rp=4.10%  Rpb=40.31%  R=6.69%  Rwp=5.58% Rexp=2.53%
Durbin-Watson d=0.44
1-rho=5.13%

Global parameters and GOALs
****************************
Qspinel=0.9468+-0.0017
QLiCl225icsd269090=0.0532+-0.0017
EPS2=-0.000869+-0.000015

Local parameters and GOALs for phase spinel
******************************************************
SpacegroupNo=227
HermannMauguin=F4_1/d-32/m
XrayDensity=2.561
Rphase=7.93%
UNIT=NM
A=1.051032+-0.000038
k1=0.004+-0.036
B1=0.01138+-0.00028
GrainSize(1,1,1)=37.17+-0.48
GEWICHT=SPHAR4, MeanValue(GEWICHT)=0.141069
Atomic positions for phase spinel
---------------------------------------------
 16     0.6250  0.6250  0.6250     E=(LI(0.1600))
  8     0.5000  0.5000  0.5000     E=(LI(0.4800))
 16     0.1250  0.1250  0.1250     E=(LI(0.4000),Y(0.0500),TA(0.0500),MN(0.4000))
 32     0.8817  0.8817  0.8817     E=(CL(1.0000))

Local parameters and GOALs for phase LiCl225icsd269090
******************************************************
SpacegroupNo=225
HermannMauguin=F4/m-32/m
XrayDensity=2.061
Rphase=6.30%
UNIT=NM
A=0.515012+-0.000049
k1=0.0100000
B1=0.00500000
GrainSize(1,1,1)=84.1811
GEWICHT=SPHAR4, MeanValue(GEWICHT)=0.00791982
Atomic positions for phase LiCl225icsd269090
---------------------------------------------
  4     0.0000  0.0000  0.0000     E=(LI+1(1.0000))
  4     0.5000  0.5000  0.5000     E=(CL-1(1.0000))

File: data/190_Li1.4Mn0.8Nb0.2Cl4/manual_refinement.lst
Rietveld refinement to file(s) pattern.xy
BGMN version 4.2.23, 8282 measured points, 705 peaks, 36 parameters
Start: Thu Feb 26 14:52:03 2026; End: Thu Feb 26 14:52:06 2026
20 iteration steps

Rp=4.21%  Rpb=47.97%  R=5.78%  Rwp=5.45% Rexp=2.88%
Durbin-Watson d=0.60
1-rho=6.39%

Global parameters and GOALs
****************************
QNbCl514icsd665371=0
Qspinel=1.00000
EPS2=-0.000473+-0.000017

Local parameters and GOALs for phase NbCl514icsd665371
******************************************************
SpacegroupNo=14
HermannMauguin=P12_1/c1
XrayDensity=2.755
Rphase=100.00%
UNIT=NM
A=UNDEF
B=UNDEF
C=UNDEF
BETA=UNDEF
k1=UNDEF
B1=UNDEF
GrainSize(1,1,1)=ERROR
GEWICHT=0.0
Atomic positions for phase NbCl514icsd665371
---------------------------------------------
  4     0.2163  0.1404  0.6636     E=(NB+5(1.0000))
  4     0.5625  0.1242  0.9291     E=(CL-1(1.0000))
  4     0.3906  0.1174  0.5632     E=(CL-1(1.0000))
  4     0.1740  0.3588  0.6290     E=(CL-1(1.0000))
  4     0.9911  0.1238  0.7256     E=(CL-1(1.0000))
  4     0.1773  0.8898  0.6386     E=(CL-1(1.0000))

Local parameters and GOALs for phase spinel
******************************************************
SpacegroupNo=227
HermannMauguin=F4_1/d-32/m
XrayDensity=2.454
Rphase=7.29%
UNIT=NM
A=1.050375+-0.000043
k1=0.0100000
B1=0.01184+-0.00012
GrainSize(1,1,1)=35.55+-0.37
GEWICHT=SPHAR4, MeanValue(GEWICHT)=0.0906046
Atomic positions for phase spinel
---------------------------------------------
 16     0.6250  0.6250  0.6250     E=(LI(0.1400))
  8     0.5000  0.5000  0.5000     E=(LI(0.4200))
 16     0.1250  0.1250  0.1250     E=(LI(0.3500),MN(0.4000),NB(0.1000))
 32     0.8817  0.8817  0.8817     E=(CL(1.0000))

File: data/191_Li1.8Mg0.8Sc0.2Cl4/manual_refinement.lst
Rietveld refinement to file(s) pattern.xy
BGMN version 4.2.23, 8282 measured points, 93 peaks, 66 parameters
Start: Thu Feb 26 15:14:37 2026; End: Thu Feb 26 15:14:43 2026
84 iteration steps

Rp=6.96%  Rpb=26.38%  R=9.94%  Rwp=9.78% Rexp=3.28%
Durbin-Watson d=0.26
1-rho=3.34%

Global parameters and GOALs
****************************
Qspinel=0.7201+-0.0021
QLiCl225icsd269090=0.2101+-0.0019
QMgCl2166icsd261570=0.0698+-0.0013
EPS2=-0.001095+-0.000010

Local parameters and GOALs for phase spinel
******************************************************
SpacegroupNo=227
HermannMauguin=F4_1/d-32/m
XrayDensity=2.150
Rphase=14.14%
UNIT=NM
A=1.041233+-0.000023
k1=0
B1=0.00941+-0.00011
GrainSize(1,1,1)=45.13+-0.54
GEWICHT=SPHAR4, MeanValue(GEWICHT)=0.190120
Atomic positions for phase spinel
---------------------------------------------
  8     0.5000  0.5000  0.5000     E=(LI(0.5400))
 16     0.6250  0.6250  0.6250     E=(LI(0.1800))
 16     0.1250  0.1250  0.1250     E=(LI(0.4500),MG(0.4000),SC(0.1000))
 32     0.8817  0.8817  0.8817     E=(CL(1.0000))

Local parameters and GOALs for phase LiCl225icsd269090
******************************************************
SpacegroupNo=225
HermannMauguin=F4/m-32/m
XrayDensity=2.067
Rphase=19.09%
UNIT=NM
A=0.514506+-0.000012
k1=0.0100000
B1=0.00500000
GrainSize(1,1,1)=84.1811
GEWICHT=SPHAR4, MeanValue(GEWICHT)=0.0554847
Atomic positions for phase LiCl225icsd269090
---------------------------------------------
  4     0.0000  0.0000  0.0000     E=(LI+1(1.0000))
  4     0.5000  0.5000  0.5000     E=(CL-1(1.0000))

Local parameters and GOALs for phase MgCl2166icsd261570
******************************************************
SpacegroupNo=166
HermannMauguin=R-32/m
XrayDensity=2.366
Rphase=10.18%
UNIT=NM
A=0.361589+-0.000015
C=1.77063+-0.00015
k1=0.0100000
B1=0.00500000
GrainSize(1,1,1)=84.1811
GEWICHT=SPHAR4, MeanValue(GEWICHT)=0.0184255
Atomic positions for phase MgCl2166icsd261570
---------------------------------------------
  3     0.0000  0.0000  0.0000     E=(MG+2(1.0000))
  6     0.0000  0.0000  0.2730     E=(CL-1(1.0000))

File: data/192_Li1.4Mg0.4Y0.6Cl4/manual_refinement.lst
Rietveld refinement to file(s) pattern.xy
BGMN version 4.2.23, 8282 measured points, 308 peaks, 35 parameters
Start: Thu Feb 26 14:51:01 2026; End: Thu Feb 26 14:51:05 2026
39 iteration steps

Rp=6.07%  Rpb=70.31%  R=8.54%  Rwp=8.85% Rexp=3.18%
Durbin-Watson d=0.32
1-rho=23.7%

Global parameters and GOALs
****************************
QLi3YCl6164icsd29966None=1.00000
QMgCl2164icsd170631=0
EPS2=0.000416+-0.000025

Local parameters and GOALs for phase Li3YCl6164icsd29966None
******************************************************
SpacegroupNo=164
HermannMauguin=P-32/m1
XrayDensity=2.471
Rphase=15.64%
UNIT=NM
A=1.117182+-0.000076
C=0.601479+-0.000041
k1=0.0100000
B1=0.00500000
GrainSize(1,1,1)=84.1811
GEWICHT=SPHAR4, MeanValue(GEWICHT)=0.0400554
Atomic positions for phase Li3YCl6164icsd29966None
---------------------------------------------
  6     0.3410  0.0000  0.0000     E=(LI+1(0.6200))
  6     0.3253  0.0000  0.5000     E=(LI+1(0.8800))
  1     0.0000  0.0000  0.0000     E=(Y+3(1.0000))
  2     0.3333  0.6667  0.0010     E=(Y+3(0.4341))
  2     0.3333  0.6667  0.5015     E=(Y+3(0.5659))
  6     0.8865 -0.8865  0.2353     E=(CL-1(1.0000))
  6     0.7800 -0.7800  0.7415     E=(CL-1(1.0000))
  6     0.5530 -0.5530  0.2495     E=(CL-1(1.0000))

Local parameters and GOALs for phase MgCl2164icsd170631
******************************************************
SpacegroupNo=164
HermannMauguin=P-32/m1
XrayDensity=2.358
Rphase=100.00%
UNIT=NM
A=UNDEF
C=UNDEF
k1=UNDEF
B1=UNDEF
GrainSize(1,1,1)=UNDEF
GEWICHT=0.0
Atomic positions for phase MgCl2164icsd170631
---------------------------------------------
  1     0.0000  0.0000  0.0000     E=(MG+2(1.0000))
  2     0.3333  0.6667  0.2300     E=(CL-1(1.0000))

File: data/193_Li1.75Fe0.75Y0.25Cl4/manual_refinement.lst
Rietveld refinement to file(s) pattern.xy
BGMN version 4.2.23, 8282 measured points, 319 peaks, 48 parameters
Start: Thu Feb 26 15:09:08 2026; End: Thu Feb 26 15:09:13 2026
44 iteration steps

Rp=3.82%  Rpb=59.22%  R=4.87%  Rwp=4.91% Rexp=2.96%
Durbin-Watson d=0.77
1-rho=11.3%

Global parameters and GOALs
****************************
Qspinel=0.8123+-0.0051
QLi3YCl6164icsd29969None=0.1877+-0.0051
EPS2=0.001196+-0.000018

Local parameters and GOALs for phase spinel
******************************************************
SpacegroupNo=227
HermannMauguin=F4_1/d-32/m
XrayDensity=2.579
Rphase=7.78%
UNIT=NM
A=1.039433+-0.000043
k1=0
B1=0.00797+-0.00014
GrainSize(1,1,1)=53.25+-0.93
GEWICHT=SPHAR4, MeanValue(GEWICHT)=0.0405406
Atomic positions for phase spinel
---------------------------------------------
  8     0.5000  0.5000  0.5000     E=(LI(0.5250))
 16     0.6250  0.6250  0.6250     E=(LI(0.1750))
 16     0.1250  0.1250  0.1250     E=(LI(0.4375),Y(0.1250),FE(0.3750))
 32     0.8817  0.8817  0.8817     E=(CL(1.0000))

Local parameters and GOALs for phase Li3YCl6164icsd29969None
******************************************************
SpacegroupNo=164
HermannMauguin=P-32/m1
XrayDensity=2.445
Rphase=4.39%
UNIT=NM
A=1.120919+-0.000097
C=0.60378+-0.00011
k1=0.0100000
B1=0.00450+-0.00031
GrainSize(1,1,1)=93.6+-6.5
GEWICHT=SPHAR4, MeanValue(GEWICHT)=0.00937075
Atomic positions for phase Li3YCl6164icsd29969None
---------------------------------------------
  6     0.3269  0.0000  0.5000     E=(LI+1(0.8754))
  6     0.3432  0.0000  0.0000     E=(LI+1(0.6246))
  1     0.0000  0.0000  0.0000     E=(Y+3(1.0000))
  2     0.3333  0.6667  0.0023     E=(Y+3(0.4341))
  2     0.3333  0.6667  0.5055     E=(Y+3(0.5659))
  6     0.8871 -0.8871  0.2346     E=(CL-1(1.0000))
  6     0.7794 -0.7794  0.7369     E=(CL-1(1.0000))
  6     0.5539 -0.5539  0.2469     E=(CL-1(1.0000))

File: data/194_Li1.8Fe1.1Cl4/manual_refinement.lst
Rietveld refinement to file(s) pattern.xy
BGMN version 4.2.23, 8282 measured points, 54 peaks, 47 parameters
Start: Thu Feb 26 15:13:43 2026; End: Thu Feb 26 15:13:45 2026
28 iteration steps

Rp=3.28%  Rpb=58.81%  R=4.60%  Rwp=4.28% Rexp=2.64%
Durbin-Watson d=0.77
1-rho=9.75%

Global parameters and GOALs
****************************
Qspinel=0.9515+-0.0033
QLiCl225icsd269090=0.0485+-0.0033
EPS2=-0.000331+-0.000027

Local parameters and GOALs for phase spinel
******************************************************
SpacegroupNo=227
HermannMauguin=F4_1/d-32/m
XrayDensity=2.562
Rphase=7.10%
UNIT=NM
A=1.038088+-0.000069
k1=0.0100000
B1=0.01267+-0.00018
GrainSize(1,1,1)=33.23+-0.46
GEWICHT=SPHAR4, MeanValue(GEWICHT)=0.0551425
Atomic positions for phase spinel
---------------------------------------------
  8     0.5000  0.5000  0.5000     E=(LI(0.5400))
 16     0.6250  0.6250  0.6250     E=(LI(0.1800))
 16     0.1250  0.1250  0.1250     E=(LI(0.4500),FE(0.5500))
 32     0.8817  0.8817  0.8817     E=(CL(1.0000))

Local parameters and GOALs for phase LiCl225icsd269090
******************************************************
SpacegroupNo=225
HermannMauguin=F4/m-32/m
XrayDensity=2.090
Rphase=4.40%
UNIT=NM
A=0.512669+-0.000078
k1=0.0100000
B1=0.00500000
GrainSize(1,1,1)=84.1811
GEWICHT=SPHAR4, MeanValue(GEWICHT)=0.00280926
Atomic positions for phase LiCl225icsd269090
---------------------------------------------
  4     0.0000  0.0000  0.0000     E=(LI+1(1.0000))
  4     0.5000  0.5000  0.5000     E=(CL-1(1.0000))

File: data/195_Li1.8Bi0.2Mg0.8Cl4/manual_refinement.lst
Rietveld refinement to file(s) pattern.xy
BGMN version 4.2.23, 8282 measured points, 45 peaks, 29 parameters
Start: Thu Feb 26 15:12:20 2026; End: Thu Feb 26 15:12:22 2026
27 iteration steps

Rp=7.34%  Rpb=50.58%  R=17.55%  Rwp=11.94% Rexp=2.77%
Durbin-Watson d=0.12
1-rho=13.2%

Global parameters and GOALs
****************************
Qspinel=1.00000
EPS2=-0.000621+-0.000029

Local parameters and GOALs for phase spinel
******************************************************
SpacegroupNo=227
HermannMauguin=F4_1/d-32/m
XrayDensity=2.536
Rphase=18.73%
UNIT=NM
A=1.041228+-0.000067
k1=0.0100000
B1=0.01471+-0.00023
GrainSize(1,1,1)=28.61+-0.45
GEWICHT=SPHAR4, MeanValue(GEWICHT)=0.190574
Atomic positions for phase spinel
---------------------------------------------
  8     0.5000  0.5000  0.5000     E=(LI(0.5400))
 16     0.6250  0.6250  0.6250     E=(LI(0.1800))
 16     0.1250  0.1250  0.1250     E=(LI(0.4500),MG(0.4000),BI(0.1000))
 32     0.8817  0.8817  0.8817     E=(CL(1.0000))

File: data/196_Li1.5Mn0.5Y0.25In0.25Cl4/manual_refinement.lst
Rietveld refinement to file(s) pattern.xy
BGMN version 4.2.23, 8282 measured points, 45 peaks, 29 parameters
Start: Thu Feb 26 14:58:44 2026; End: Thu Feb 26 14:58:46 2026
32 iteration steps

Rp=4.53%  Rpb=56.55%  R=5.47%  Rwp=5.87% Rexp=3.19%
Durbin-Watson d=0.65
1-rho=11.8%

Global parameters and GOALs
****************************
Qspinel=1.00000
EPS2=0.000119+-0.000041

Local parameters and GOALs for phase spinel
******************************************************
SpacegroupNo=227
HermannMauguin=F4_1/d-32/m
XrayDensity=2.634
Rphase=8.52%
UNIT=NM
A=1.051590+-0.000099
k1=0
B1=0.02455+-0.00030
GrainSize(1,1,1)=17.29+-0.21
GEWICHT=SPHAR4, MeanValue(GEWICHT)=0.0575839
Atomic positions for phase spinel
---------------------------------------------
 16     0.6250  0.6250  0.6250     E=(LI(0.1500))
  8     0.5000  0.5000  0.5000     E=(LI(0.4500))
 16     0.1250  0.1250  0.1250     E=(LI(0.3750),Y(0.1250),MN(0.2500),IN(0.1250))
 32     0.8817  0.8817  0.8817     E=(CL(1.0000))

File: data/197_Li1.5Mn0.4V0.25Y0.25Mg0.1Cl4/manual_refinement.lst
Rietveld refinement to file(s) pattern.xy
BGMN version 4.2.23, 8282 measured points, 313 peaks, 48 parameters
Start: Thu Feb 26 14:58:04 2026; End: Thu Feb 26 14:58:09 2026
49 iteration steps

Rp=5.10%  Rpb=72.36%  R=6.06%  Rwp=6.41% Rexp=3.59%
Durbin-Watson d=0.69
1-rho=22.2%

Global parameters and GOALs
****************************
Qspinel=0.8084+-0.0081
QLi3YCl6164icsd29962None=0.1916+-0.0081
EPS2=0.000190+-0.000039

Local parameters and GOALs for phase spinel
******************************************************
SpacegroupNo=227
HermannMauguin=F4_1/d-32/m
XrayDensity=2.445
Rphase=9.10%
UNIT=NM
A=1.04762+-0.00010
k1=0.0100000
B1=0.01361+-0.00031
GrainSize(1,1,1)=30.92+-0.71
GEWICHT=SPHAR4, MeanValue(GEWICHT)=0.0214681
Atomic positions for phase spinel
---------------------------------------------
 16     0.6250  0.6250  0.6250     E=(LI(0.1500))
  8     0.5000  0.5000  0.5000     E=(LI(0.4500))
 16     0.1250  0.1250  0.1250     E=(LI(0.3750),Y(0.1250),MG(0.0500),MN(0.2000),V(0.1250))
 32     0.8817  0.8817  0.8817     E=(CL(1.0000))

Local parameters and GOALs for phase Li3YCl6164icsd29962None
******************************************************
SpacegroupNo=164
HermannMauguin=P-32/m1
XrayDensity=2.447
Rphase=6.67%
UNIT=NM
A=1.12072+-0.00017
C=0.60339+-0.00015
k1=0.0100000
B1=0.00468+-0.00044
GrainSize(1,1,1)=90.0+-8.4
GEWICHT=SPHAR4, MeanValue(GEWICHT)=0.00508863
Atomic positions for phase Li3YCl6164icsd29962None
---------------------------------------------
  6     0.3252  0.0000  0.5000     E=(LI+1(0.7300))
  6     0.3392  0.0000  0.0000     E=(LI+1(0.7700))
  1     0.0000  0.0000  0.0000     E=(Y+3(1.0000))
  2     0.3333  0.6667  0.0117     E=(Y+3(0.2288))
  2     0.3333  0.6667  0.5053     E=(Y+3(0.7712))
  6     0.8862 -0.8862  0.2375     E=(CL-1(1.0000))
  6     0.7799 -0.7799  0.7329     E=(CL-1(1.0000))
  6     0.5528 -0.5528  0.2518     E=(CL-1(1.0000))

File: data/198_Li1.5Mn0.5Y0.2Bi0.3Cl4/manual_refinement.lst
Rietveld refinement to file(s) pattern.xy
BGMN version 4.2.23, 8282 measured points, 313 peaks, 48 parameters
Start: Thu Feb 26 14:58:49 2026; End: Thu Feb 26 14:58:58 2026
88 iteration steps

Rp=4.92%  Rpb=61.90%  R=6.46%  Rwp=6.63% Rexp=2.91%
Durbin-Watson d=0.44
1-rho=14.6%

Global parameters and GOALs
****************************
Qspinel=0.7281+-0.0061
QLi3YCl6164icsd29962None=0.2719+-0.0061
EPS2=-0.001060+-0.000029

Local parameters and GOALs for phase spinel
******************************************************
SpacegroupNo=227
HermannMauguin=F4_1/d-32/m
XrayDensity=2.959
Rphase=8.99%
UNIT=NM
A=1.053074+-0.000080
k1=0.0100000
B1=0.01511+-0.00026
GrainSize(1,1,1)=27.85+-0.48
GEWICHT=SPHAR4, MeanValue(GEWICHT)=0.0410478
Atomic positions for phase spinel
---------------------------------------------
 16     0.6250  0.6250  0.6250     E=(LI(0.1500))
  8     0.5000  0.5000  0.5000     E=(LI(0.4500))
 16     0.1250  0.1250  0.1250     E=(LI(0.3750),Y(0.1000),MN(0.2500),BI(0.1500))
 32     0.8817  0.8817  0.8817     E=(CL(1.0000))

Local parameters and GOALs for phase Li3YCl6164icsd29962None
******************************************************
SpacegroupNo=164
HermannMauguin=P-32/m1
XrayDensity=2.444
Rphase=10.75%
UNIT=NM
A=1.11821+-0.00011
C=0.606873+-0.000055
k1=0.0100000
B1=0.00500000
GrainSize(1,1,1)=84.1811
GEWICHT=SPHAR4, MeanValue(GEWICHT)=0.0153312
Atomic positions for phase Li3YCl6164icsd29962None
---------------------------------------------
  6     0.3252  0.0000  0.5000     E=(LI+1(0.7300))
  6     0.3392  0.0000  0.0000     E=(LI+1(0.7700))
  1     0.0000  0.0000  0.0000     E=(Y+3(1.0000))
  2     0.3333  0.6667  0.0117     E=(Y+3(0.2288))
  2     0.3333  0.6667  0.5053     E=(Y+3(0.7712))
  6     0.8862 -0.8862  0.2375     E=(CL-1(1.0000))
  6     0.7799 -0.7799  0.7329     E=(CL-1(1.0000))
  6     0.5528 -0.5528  0.2518     E=(CL-1(1.0000))

File: data/199_Li1.5Mn0.3Fe0.2Y0.25In0.25Cl4/manual_refinement.lst
Rietveld refinement to file(s) pattern.xy
BGMN version 4.2.23, 8282 measured points, 286 peaks, 41 parameters
Start: Thu Feb 26 14:57:20 2026; End: Thu Feb 26 14:57:39 2026
231 iteration steps

Rp=4.53%  Rpb=46.76%  R=5.73%  Rwp=5.96% Rexp=3.00%
Durbin-Watson d=0.56
1-rho=9.23%

Global parameters and GOALs
****************************
QLi6In212Cl1212icsd17638None=0.2668+-0.0043
Qspinel=0.7332+-0.0043
EPS2=-0.000361+-0.000029

Local parameters and GOALs for phase Li6In212Cl1212icsd17638None
******************************************************
SpacegroupNo=12
HermannMauguin=C12/m1
XrayDensity=2.628
Rphase=6.12%
UNIT=NM
A=0.65505+-0.00010
B=1.12899+-0.00013
C=0.645741+-0.000074
BETA=109.9246+-0.0093
k1=0.0100000
B1=0.00500000
GrainSize(1,1,1)=84.1811
GEWICHT=SPHAR2, MeanValue(GEWICHT)=0.0216533
Atomic positions for phase Li6In212Cl1212icsd17638None
---------------------------------------------
  2     0.0000  0.5000  0.5000     E=(LI+1(1.0000))
  4     0.0000  0.1683  0.5000     E=(LI+1(1.0000))
  4     0.0000  0.3333  0.0000     E=(IN+3(0.5300))
  4     0.7550  0.0000  0.2338     E=(CL-1(1.0000))
  8     0.7579  0.1622  0.7601     E=(CL-1(1.0000))

Local parameters and GOALs for phase spinel
******************************************************
SpacegroupNo=227
HermannMauguin=F4_1/d-32/m
XrayDensity=2.662
Rphase=7.51%
UNIT=NM
A=1.048174+-0.000073
k1=0.0100000
B1=0.01965+-0.00030
GrainSize(1,1,1)=21.42+-0.33
GEWICHT=SPHAR4, MeanValue(GEWICHT)=0.0595180
Atomic positions for phase spinel
---------------------------------------------
 16     0.6250  0.6250  0.6250     E=(LI(0.1500))
  8     0.5000  0.5000  0.5000     E=(LI(0.4500))
 16     0.1250  0.1250  0.1250     E=(LI(0.3750),Y(0.1250),MN(0.1500),IN(0.1250),FE(0.1000))
 32     0.8817  0.8817  0.8817     E=(CL(1.0000))

File: data/200_Li1.8Fe0.6Mn0.2Y0.2Cl4/manual_refinement.lst
Rietveld refinement to file(s) pattern.xy
BGMN version 4.2.23, 8282 measured points, 322 peaks, 66 parameters
Start: Thu Feb 26 15:13:19 2026; End: Thu Feb 26 15:13:26 2026
50 iteration steps

Rp=2.93%  Rpb=41.80%  R=3.89%  Rwp=3.77% Rexp=2.37%
Durbin-Watson d=0.84
1-rho=5.59%

Global parameters and GOALs
****************************
Qspinel=0.8605+-0.0036
QLiCl225icsd269090=0.0569+-0.0021
QLi3YCl6164icsd29962None=0.0826+-0.0030
EPS2=-0.001689+-0.000025

Local parameters and GOALs for phase spinel
******************************************************
SpacegroupNo=227
HermannMauguin=F4_1/d-32/m
XrayDensity=2.538
Rphase=4.83%
UNIT=NM
A=1.042699+-0.000063
k1=0.0100000
B1=0.01957+-0.00019
GrainSize(1,1,1)=21.51+-0.21
GEWICHT=SPHAR4, MeanValue(GEWICHT)=0.0987013
Atomic positions for phase spinel
---------------------------------------------
  8     0.5000  0.5000  0.5000     E=(LI(0.5400))
 16     0.6250  0.6250  0.6250     E=(LI(0.1800))
 16     0.1250  0.1250  0.1250     E=(LI(0.4500),Y(0.1000),MN(0.1000),FE(0.3000))
 32     0.8817  0.8817  0.8817     E=(CL(1.0000))

Local parameters and GOALs for phase LiCl225icsd269090
******************************************************
SpacegroupNo=225
HermannMauguin=F4/m-32/m
XrayDensity=2.044
Rphase=4.39%
UNIT=NM
A=0.516471+-0.000053
k1=0.0100000
B1=0.00500000
GrainSize(1,1,1)=84.1811
GEWICHT=SPHAR4, MeanValue(GEWICHT)=0.00652193
Atomic positions for phase LiCl225icsd269090
---------------------------------------------
  4     0.0000  0.0000  0.0000     E=(LI+1(1.0000))
  4     0.5000  0.5000  0.5000     E=(CL-1(1.0000))

Local parameters and GOALs for phase Li3YCl6164icsd29962None
******************************************************
SpacegroupNo=164
HermannMauguin=P-32/m1
XrayDensity=2.434
Rphase=4.56%
UNIT=NM
A=1.12219+-0.00015
C=0.60495+-0.00015
k1=0.0100000
B1=0.00500000
GrainSize(1,1,1)=84.1811
GEWICHT=SPHAR4, MeanValue(GEWICHT)=0.00947658
Atomic positions for phase Li3YCl6164icsd29962None
---------------------------------------------
  6     0.3252  0.0000  0.5000     E=(LI+1(0.7300))
  6     0.3392  0.0000  0.0000     E=(LI+1(0.7700))
  1     0.0000  0.0000  0.0000     E=(Y+3(1.0000))
  2     0.3333  0.6667  0.0117     E=(Y+3(0.2288))
  2     0.3333  0.6667  0.5053     E=(Y+3(0.7712))
  6     0.8862 -0.8862  0.2375     E=(CL-1(1.0000))
  6     0.7799 -0.7799  0.7329     E=(CL-1(1.0000))
  6     0.5528 -0.5528  0.2518     E=(CL-1(1.0000))
