Repository: CederGroupHub/alab_gpss_public

# Data

This folder contains the raw experiment data produced by A-Lab GPSS.

## What is in this folder

- `dataset.json`: Consolidated dataset used by the agentic workflows.
- `NNN_<composition>/` directories: Per-sample experiment artifacts (for example, XRD patterns, EIS files, and refinement outputs).

## Contents of each sample folder

Each sample folder (`NNN_<composition>/`) contains the same core artifact types:

- `pattern.xrdml`
  - Raw XRD measurement file for that sample
- `eis_data.csv`
  - EIS measurement data table
- `manual_refinement.lst`
  - Result file of manual XRD refinement
- `manual_refinement.png`
  - Plot/image generated from manual refinement

File: data/201_Li1.6Fe0.5Mn0.3Hf0.2Cl4/manual_refinement.lst
Rietveld refinement to file(s) pattern.xy
BGMN version 4.2.23, 8282 measured points, 45 peaks, 29 parameters
Start: Thu Feb 26 15:04:13 2026; End: Thu Feb 26 15:04:15 2026
26 iteration steps

Rp=4.53%  Rpb=68.67%  R=5.70%  Rwp=6.15% Rexp=2.94%
Durbin-Watson d=0.48
1-rho=21.6%

Global parameters and GOALs
****************************
Qspinel=1.00000
EPS2=-0.001062+-0.000061

Local parameters and GOALs for phase spinel
******************************************************
SpacegroupNo=227
HermannMauguin=F4_1/d-32/m
XrayDensity=2.744
Rphase=6.66%
UNIT=NM
A=1.04100+-0.00016
k1=0
B1=0.02284+-0.00042
GrainSize(1,1,1)=18.58+-0.34
GEWICHT=SPHAR4, MeanValue(GEWICHT)=0.0471504
Atomic positions for phase spinel
---------------------------------------------
 16     0.6250  0.6250  0.6250     E=(LI(0.1600))
  8     0.5000  0.5000  0.5000     E=(LI(0.4800))
 16     0.1250  0.1250  0.1250     E=(LI(0.4000),HF(0.1000),MN(0.1500),FE(0.2500))
 32     0.8817  0.8817  0.8817     E=(CL(1.0000))

File: data/202_Li1.5Fe0.7V0.1Zr0.2Cl4/manual_refinement.lst
Rietveld refinement to file(s) pattern.xy
BGMN version 4.2.23, 8282 measured points, 90 peaks, 47 parameters
Start: Thu Feb 26 14:55:38 2026; End: Thu Feb 26 14:55:40 2026
28 iteration steps

Rp=2.61%  Rpb=38.56%  R=3.67%  Rwp=3.43% Rexp=2.04%
Durbin-Watson d=0.74
1-rho=3.84%

Global parameters and GOALs
****************************
QLi2FeCl4227icsd73952None=0.1544+-0.0056
Qspinel=0.8456+-0.0056
EPS2=-0.002375+-0.000020

Local parameters and GOALs for phase Li2FeCl4227icsd73952None
******************************************************
SpacegroupNo=227
HermannMauguin=F4_1/d-32/m
XrayDensity=2.500
Rphase=4.48%
UNIT=NM
A=1.039726+-0.000062
k1=0.0100000
B1=0.00500000
GrainSize(1,1,1)=84.1811
GEWICHT=SPHAR4, MeanValue(GEWICHT)=0.0245523
Atomic positions for phase Li2FeCl4227icsd73952None
---------------------------------------------
  8     0.5000  0.5000  0.5000     E=(LI+1(0.3000))
 16     0.6250  0.6250  0.6250     E=(LI+1(0.3500))
 16     0.1250  0.1250  0.1250     E=(LI+1(0.5000),FE+2(0.5000))
 32     0.8808  0.8808  0.8808     E=(CL-1(1.0000))

Local parameters and GOALs for phase spinel
******************************************************
SpacegroupNo=227
HermannMauguin=F4_1/d-32/m
XrayDensity=2.561
Rphase=4.48%
UNIT=NM
A=1.036452+-0.000067
k1=0.0100000
B1=0.02154+-0.00022
GrainSize(1,1,1)=19.54+-0.20
GEWICHT=SPHAR4, MeanValue(GEWICHT)=0.134468
Atomic positions for phase spinel
---------------------------------------------
 16     0.6250  0.6250  0.6250     E=(LI(0.1500))
  8     0.5000  0.5000  0.5000     E=(LI(0.4500))
 16     0.1250  0.1250  0.1250     E=(LI(0.3750),ZR(0.1000),V(0.0500),FE(0.3500))
 32     0.8817  0.8817  0.8817     E=(CL(1.0000))

File: data/203_Li1.7Fe0.7Mn0.2Ta0.1Cl4/manual_refinement.lst
Rietveld refinement to file(s) pattern.xy
BGMN version 4.2.23, 8282 measured points, 127 peaks, 57 parameters
Start: Thu Feb 26 15:10:16 2026; End: Thu Feb 26 15:10:19 2026
32 iteration steps

Rp=3.04%  Rpb=55.37%  R=3.96%  Rwp=3.97% Rexp=2.66%
Durbin-Watson d=0.93
1-rho=14.8%

Global parameters and GOALs
****************************
QMnCl2166icsd337520=0.0327+-0.0035
Qspinel=0.9360+-0.0054
QFe84Cl32227icsd95639None=0.0313+-0.0040
EPS2=-0.004553+-0.000079

Local parameters and GOALs for phase MnCl2166icsd337520
******************************************************
SpacegroupNo=166
HermannMauguin=R-32/m
XrayDensity=2.993
Rphase=5.75%
UNIT=NM
A=0.371300+-0.000087
C=1.75433+-0.00084
k1=0.0100000
B1=0.00237+-0.00092
GrainSize(1,1,1)=178+-69
GEWICHT=SPHAR2, MeanValue(GEWICHT)=0.00223077
Atomic positions for phase MnCl2166icsd337520
---------------------------------------------
  3     0.0000  0.0000  0.0000     E=(MN+2(1.0000))
  6     0.0000  0.0000  0.2545     E=(CL-1(1.0000))

Local parameters and GOALs for phase spinel
******************************************************
SpacegroupNo=227
HermannMauguin=F4_1/d-32/m
XrayDensity=2.601
Rphase=5.48%
UNIT=NM
A=1.04242+-0.00021
k1=0.0100000
B1=0.04854+-0.00076
GrainSize(1,1,1)=8.67+-0.14
GEWICHT=SPHAR4, MeanValue(GEWICHT)=0.0638110
Atomic positions for phase spinel
---------------------------------------------
 16     0.6250  0.6250  0.6250     E=(LI(0.1700))
  8     0.5000  0.5000  0.5000     E=(LI(0.5100))
 16     0.1250  0.1250  0.1250     E=(LI(0.4250),TA(0.0500),MN(0.1000),FE(0.3500))
 32     0.8817  0.8817  0.8817     E=(CL(1.0000))

Local parameters and GOALs for phase Fe84Cl32227icsd95639None
******************************************************
SpacegroupNo=227
HermannMauguin=F4_1/d-32/m
XrayDensity=2.435
Rphase=3.62%
UNIT=NM
A=1.03025+-0.00027
k1=0.0100000
B1=0.00500000
GrainSize(1,1,1)=84.1811
GEWICHT=SPHAR4, MeanValue(GEWICHT)=0.00213153
Atomic positions for phase Fe84Cl32227icsd95639None
---------------------------------------------
 16     0.1250  0.1250  0.1250     E=(FE+2(0.5250))
 32     0.8808  0.8808  0.8808     E=(CL-1(1.0000))

File: data/204_Li1.4Fe0.8Mn0.3Zr0.1Cl4/manual_refinement.lst
Rietveld refinement to file(s) pattern.xy
BGMN version 4.2.23, 8282 measured points, 54 peaks, 47 parameters
Start: Thu Feb 26 14:49:34 2026; End: Thu Feb 26 14:49:37 2026
50 iteration steps

Rp=2.93%  Rpb=45.93%  R=4.72%  Rwp=4.11% Rexp=2.13%
Durbin-Watson d=0.57
1-rho=6.33%

Global parameters and GOALs
****************************
Qspinel=0.9420+-0.0019
QLiCl225icsd269090=0.0580+-0.0019
EPS2=-0.001279+-0.000023

Local parameters and GOALs for phase spinel
******************************************************
SpacegroupNo=227
HermannMauguin=F4_1/d-32/m
XrayDensity=2.611
Rphase=7.60%
UNIT=NM
A=1.041061+-0.000061
k1=0
B1=0.01687+-0.00017
GrainSize(1,1,1)=25.15+-0.25
GEWICHT=SPHAR4, MeanValue(GEWICHT)=0.120685
Atomic positions for phase spinel
---------------------------------------------
 16     0.6250  0.6250  0.6250     E=(LI(0.1400))
  8     0.5000  0.5000  0.5000     E=(LI(0.4200))
 16     0.1250  0.1250  0.1250     E=(LI(0.3500),ZR(0.0500),MN(0.1500),FE(0.4000))
 32     0.8817  0.8817  0.8817     E=(CL(1.0000))

Local parameters and GOALs for phase LiCl225icsd269090
******************************************************
SpacegroupNo=225
HermannMauguin=F4/m-32/m
XrayDensity=2.106
Rphase=6.16%
UNIT=NM
A=0.511335+-0.000056
k1=0.0100000
B1=0.00500000
GrainSize(1,1,1)=84.1811
GEWICHT=SPHAR4, MeanValue(GEWICHT)=0.00742710
Atomic positions for phase LiCl225icsd269090
---------------------------------------------
  4     0.0000  0.0000  0.0000     E=(LI+1(1.0000))
  4     0.5000  0.5000  0.5000     E=(CL-1(1.0000))

File: data/205_Li1.65Mn0.70Zn0.25V0.15Cl4/manual_refinement.lst
Rietveld refinement to file(s) pattern.xy
BGMN version 4.2.23, 8282 measured points, 95 peaks, 65 parameters
Start: Thu Feb 26 15:02:08 2026; End: Thu Feb 26 15:02:13 2026
63 iteration steps

Rp=4.57%  Rpb=48.03%  R=6.65%  Rwp=6.09% Rexp=3.10%
Durbin-Watson d=0.55
1-rho=7.86%

Global parameters and GOALs
****************************
Qspinel=0.8423+-0.0038
QLiCl225icsd269090=0.0734+-0.0023
QLi2ZnCl4227icsd2027430=0.0843+-0.0030
EPS2=0.000267+-0.000024

Local parameters and GOALs for phase spinel
******************************************************
SpacegroupNo=227
HermannMauguin=F4_1/d-32/m
XrayDensity=2.497
Rphase=9.80%
UNIT=NM
A=1.046860+-0.000058
k1=0.0100000
B1=0.01522+-0.00019
GrainSize(1,1,1)=27.66+-0.35
GEWICHT=SPHAR4, MeanValue(GEWICHT)=0.0762305
Atomic positions for phase spinel
---------------------------------------------
 16     0.6250  0.6250  0.6250     E=(LI(0.1650))
  8     0.5000  0.5000  0.5000     E=(LI(0.4950))
 16     0.1250  0.1250  0.1250     E=(LI(0.4125),MN(0.3500),V(0.0750),ZN(0.1250))
 32     0.8817  0.8817  0.8817     E=(CL(1.0000))

Local parameters and GOALs for phase LiCl225icsd269090
******************************************************
SpacegroupNo=225
HermannMauguin=F4/m-32/m
XrayDensity=2.039
Rphase=7.11%
UNIT=NM
A=0.516886+-0.000047
k1=0.0100000
B1=0.00500000
GrainSize(1,1,1)=84.1811
GEWICHT=SPHAR4, MeanValue(GEWICHT)=0.00664107
Atomic positions for phase LiCl225icsd269090
---------------------------------------------
  4     0.0000  0.0000  0.0000     E=(LI+1(1.0000))
  4     0.5000  0.5000  0.5000     E=(CL-1(1.0000))

Local parameters and GOALs for phase Li2ZnCl4227icsd2027430
******************************************************
SpacegroupNo=227
HermannMauguin=F4_1/d-32/m
XrayDensity=2.613
Rphase=7.24%
UNIT=NM
A=1.039646+-0.000093
k1=0.0100000
B1=0.00500000
GrainSize(1,1,1)=84.1811
GEWICHT=SPHAR4, MeanValue(GEWICHT)=0.00762991
Atomic positions for phase Li2ZnCl4227icsd2027430
---------------------------------------------
 16     0.1250  0.1250  0.1250     E=(LI+1(1.0000))
  8     0.5000  0.5000  0.5000     E=(ZN+2(1.0000))
 32     0.8781  0.8781  0.8781     E=(CL-1(1.0000))

File: data/206_Li1.65Mn0.70Fe0.25V0.15Cl4/manual_refinement.lst
Rietveld refinement to file(s) pattern.xy
BGMN version 4.2.23, 8282 measured points, 45 peaks, 29 parameters
Start: Thu Feb 26 15:02:05 2026; End: Thu Feb 26 15:02:06 2026
24 iteration steps

Rp=3.89%  Rpb=47.29%  R=4.91%  Rwp=5.16% Rexp=2.75%
Durbin-Watson d=0.61
1-rho=8.71%

Global parameters and GOALs
****************************
Qspinel=1.00000
EPS2=-0.003741+-0.000057

Local parameters and GOALs for phase spinel
******************************************************
SpacegroupNo=227
HermannMauguin=F4_1/d-32/m
XrayDensity=2.492
Rphase=7.50%
UNIT=NM
A=1.04375+-0.00015
k1=0.0100000
B1=0.03748+-0.00035
GrainSize(1,1,1)=11.23+-0.10
GEWICHT=SPHAR4, MeanValue(GEWICHT)=0.101105
Atomic positions for phase spinel
---------------------------------------------
 16     0.6250  0.6250  0.6250     E=(LI(0.1650))
  8     0.5000  0.5000  0.5000     E=(LI(0.4950))
 16     0.1250  0.1250  0.1250     E=(LI(0.4125),MN(0.3500),V(0.0750),FE(0.1250))
 32     0.8817  0.8817  0.8817     E=(CL(1.0000))

File: data/207_Li1.65Mn0.65Mg0.30V0.15Cl4/manual_refinement.lst
Rietveld refinement to file(s) pattern.xy
BGMN version 4.2.23, 8282 measured points, 45 peaks, 29 parameters
Start: Thu Feb 26 15:02:01 2026; End: Thu Feb 26 15:02:03 2026
29 iteration steps

Rp=5.42%  Rpb=44.57%  R=7.18%  Rwp=7.44% Rexp=3.04%
Durbin-Watson d=0.35
1-rho=8.43%

Global parameters and GOALs
****************************
Qspinel=1.00000
EPS2=-0.004927+-0.000042

Local parameters and GOALs for phase spinel
******************************************************
SpacegroupNo=227
HermannMauguin=F4_1/d-32/m
XrayDensity=2.360
Rphase=11.60%
UNIT=NM
A=1.04698+-0.00010
k1=0.0100000
B1=0.02946+-0.00027
GrainSize(1,1,1)=14.29+-0.13
GEWICHT=SPHAR4, MeanValue(GEWICHT)=0.134704
Atomic positions for phase spinel
---------------------------------------------
 16     0.6250  0.6250  0.6250     E=(LI(0.1650))
  8     0.5000  0.5000  0.5000     E=(LI(0.4950))
 16     0.1250  0.1250  0.1250     E=(LI(0.4125),MG(0.1500),MN(0.3250),V(0.0750))
 32     0.8817  0.8817  0.8817     E=(CL(1.0000))

File: data/208_Li1.65Fe0.95V0.15Cl4/manual_refinement.lst
Rietveld refinement to file(s) pattern.xy
BGMN version 4.2.23, 8282 measured points, 45 peaks, 29 parameters
Start: Thu Feb 26 15:01:33 2026; End: Thu Feb 26 15:01:34 2026
22 iteration steps

Rp=2.60%  Rpb=41.80%  R=3.54%  Rwp=3.40% Rexp=2.12%
Durbin-Watson d=0.82
1-rho=5.62%

Global parameters and GOALs
****************************
Qspinel=1.00000
EPS2=-0.003589+-0.000036

Local parameters and GOALs for phase spinel
******************************************************
SpacegroupNo=227
HermannMauguin=F4_1/d-32/m
XrayDensity=2.558
Rphase=4.48%
UNIT=NM
A=1.035712+-0.000096
k1=0.0100000
B1=0.03004+-0.00023
GrainSize(1,1,1)=14.01+-0.11
GEWICHT=SPHAR4, MeanValue(GEWICHT)=0.136457
Atomic positions for phase spinel
---------------------------------------------
 16     0.6250  0.6250  0.6250     E=(LI(0.1650))
  8     0.5000  0.5000  0.5000     E=(LI(0.4950))
 16     0.1250  0.1250  0.1250     E=(LI(0.4125),V(0.0750),FE(0.4750))
 32     0.8817  0.8817  0.8817     E=(CL(1.0000))

File: data/209_Li1.60Mn0.90V0.15Bi0.05Cl4/manual_refinement.lst
Rietveld refinement to file(s) pattern.xy
BGMN version 4.2.23, 8282 measured points, 95 peaks, 66 parameters
Start: Thu Feb 26 15:01:11 2026; End: Thu Feb 26 15:01:17 2026
98 iteration steps

Rp=4.76%  Rpb=56.40%  R=6.95%  Rwp=7.01% Rexp=2.91%
Durbin-Watson d=0.38
1-rho=12.8%

Global parameters and GOALs
****************************
QMnCl2166icsd337520=0.3012+-0.0053
QLiCl225icsd269090=0.2922+-0.0035
QLi2MnCl4227icsd1984None=0.4065+-0.0051
EPS2=0.000488+-0.000020

Local parameters and GOALs for phase MnCl2166icsd337520
******************************************************
SpacegroupNo=166
HermannMauguin=R-32/m
XrayDensity=2.988
Rphase=8.74%
UNIT=NM
A=0.371316+-0.000028
C=1.75703+-0.00020
k1=0.0100000
B1=0.00500000
GrainSize(1,1,1)=84.1811
GEWICHT=SPHAR4, MeanValue(GEWICHT)=0.0202908
Atomic positions for phase MnCl2166icsd337520
---------------------------------------------
  3     0.0000  0.0000  0.0000     E=(MN+2(1.0000))
  6     0.0000  0.0000  0.2545     E=(CL-1(1.0000))

Local parameters and GOALs for phase LiCl225icsd269090
******************************************************
SpacegroupNo=225
HermannMauguin=F4/m-32/m
XrayDensity=2.054
Rphase=12.84%
UNIT=NM
A=0.515589+-0.000028
k1=0.0100000
B1=0.00500000
GrainSize(1,1,1)=84.1811
GEWICHT=SPHAR4, MeanValue(GEWICHT)=0.0196842
Atomic positions for phase LiCl225icsd269090
---------------------------------------------
  4     0.0000  0.0000  0.0000     E=(LI+1(1.0000))
  4     0.5000  0.5000  0.5000     E=(CL-1(1.0000))

Local parameters and GOALs for phase Li2MnCl4227icsd1984None
******************************************************
SpacegroupNo=227
HermannMauguin=F4_1/d-32/m
XrayDensity=2.438
Rphase=10.10%
UNIT=NM
A=1.046963+-0.000052
k1=0.0100000
B1=0.00500000
GrainSize(1,1,1)=84.1811
GEWICHT=SPHAR4, MeanValue(GEWICHT)=0.0273846
Atomic positions for phase Li2MnCl4227icsd1984None
---------------------------------------------
  8     0.5000  0.5000  0.5000     E=(LI+1(1.0000))
 16     0.1250  0.1250  0.1250     E=(LI+1(0.5000),MN+2(0.5000))
 32     0.8814  0.8814  0.8814     E=(CL-1(1.0000))

File: data/210_Li1.5Mg0.8Mn0.45Cl4/manual_refinement.lst
Rietveld refinement to file(s) pattern.xy
BGMN version 4.2.23, 8282 measured points, 95 peaks, 66 parameters
Start: Thu Feb 26 14:57:08 2026; End: Thu Feb 26 14:57:13 2026
53 iteration steps

Rp=5.44%  Rpb=34.79%  R=8.81%  Rwp=7.53% Rexp=2.89%
Durbin-Watson d=0.32
1-rho=4.96%

Global parameters and GOALs
****************************
QMnCl2166icsd337520=0.0983+-0.0022
Qspinel=0.7707+-0.0031
QLiCl225icsd269090=0.1310+-0.0020
EPS2=-0.001554+-0.000021

Local parameters and GOALs for phase MnCl2166icsd337520
******************************************************
SpacegroupNo=166
HermannMauguin=R-32/m
XrayDensity=2.993
Rphase=9.10%
UNIT=NM
A=0.371430+-0.000035
C=1.75279+-0.00019
k1=0.0100000
B1=0.00500000
GrainSize(1,1,1)=84.1811
GEWICHT=SPHAR4, MeanValue(GEWICHT)=0.0203296
Atomic positions for phase MnCl2166icsd337520
---------------------------------------------
  3     0.0000  0.0000  0.0000     E=(MN+2(1.0000))
  6     0.0000  0.0000  0.2545     E=(CL-1(1.0000))

Local parameters and GOALs for phase spinel
******************************************************
SpacegroupNo=227
HermannMauguin=F4_1/d-32/m
XrayDensity=2.297
Rphase=11.66%
UNIT=NM
A=1.043346+-0.000051
k1=0.0100000
B1=0.01952+-0.00021
GrainSize(1,1,1)=21.56+-0.24
GEWICHT=SPHAR4, MeanValue(GEWICHT)=0.159428
Atomic positions for phase spinel
---------------------------------------------
 16     0.6250  0.6250  0.6250     E=(LI(0.1500))
  8     0.5000  0.5000  0.5000     E=(LI(0.4500))
 16     0.1250  0.1250  0.1250     E=(LI(0.3750),MG(0.4000),MN(0.2250))
 32     0.8817  0.8817  0.8817     E=(CL(1.0000))

Local parameters and GOALs for phase LiCl225icsd269090
******************************************************
SpacegroupNo=225
HermannMauguin=F4/m-32/m
XrayDensity=2.057
Rphase=13.50%
UNIT=NM
A=0.515377+-0.000026
k1=0.0100000
B1=0.00500000
GrainSize(1,1,1)=84.1811
GEWICHT=SPHAR4, MeanValue(GEWICHT)=0.0270928
Atomic positions for phase LiCl225icsd269090
---------------------------------------------
  4     0.0000  0.0000  0.0000     E=(LI+1(1.0000))
  4     0.5000  0.5000  0.5000     E=(CL-1(1.0000))

File: data/211_Li1.35Mg0.7Mn0.3Zr0.1Nb0.05Cl4/manual_refinement.lst
Rietveld refinement to file(s) pattern.xy
BGMN version 4.2.23, 8282 measured points, 84 peaks, 48 parameters
Start: Thu Feb 26 14:47:22 2026; End: Thu Feb 26 14:47:28 2026
89 iteration steps

Rp=5.07%  Rpb=32.03%  R=9.64%  Rwp=6.97% Rexp=3.00%
Durbin-Watson d=0.39
1-rho=4.14%

Global parameters and GOALs
****************************
Qspinel=0.9224+-0.0019
QMgCl2166icsd261570=0.0776+-0.0019
EPS2=-0.002552+-0.000015

Local parameters and GOALs for phase spinel
******************************************************
SpacegroupNo=227
HermannMauguin=F4_1/d-32/m
XrayDensity=2.311
Rphase=10.97%
UNIT=NM
A=1.044866+-0.000034
k1=0
B1=0.01279+-0.00012
GrainSize(1,1,1)=33.18+-0.31
GEWICHT=SPHAR4, MeanValue(GEWICHT)=0.180802
Atomic positions for phase spinel
---------------------------------------------
 16     0.6250  0.6250  0.6250     E=(LI(0.1350))
  8     0.5000  0.5000  0.5000     E=(LI(0.4050))
 16     0.1250  0.1250  0.1250     E=(LI(0.3375),MG(0.3500),ZR(0.0500),MN(0.1500),NB(0.0250))
 32     0.8817  0.8817  0.8817     E=(CL(1.0000))

Local parameters and GOALs for phase MgCl2166icsd261570
******************************************************
SpacegroupNo=166
HermannMauguin=R-32/m
XrayDensity=2.355
Rphase=8.87%
UNIT=NM
A=0.363035+-0.000021
C=1.76431+-0.00033
k1=0.0100000
B1=0.00500000
GrainSize(1,1,1)=84.1811
GEWICHT=SPHAR4, MeanValue(GEWICHT)=0.0152186
Atomic positions for phase MgCl2166icsd261570
---------------------------------------------
  3     0.0000  0.0000  0.0000     E=(MG+2(1.0000))
  6     0.0000  0.0000  0.2730     E=(CL-1(1.0000))

File: data/212_Li1.4Mg0.6Mn0.15Hf0.15Nb0.1Cl4/manual_refinement.lst
Rietveld refinement to file(s) pattern.xy
BGMN version 4.2.23, 8282 measured points, 97 peaks, 65 parameters
Start: Thu Feb 26 14:51:10 2026; End: Thu Feb 26 14:51:13 2026
38 iteration steps

Rp=5.82%  Rpb=29.14%  R=9.07%  Rwp=7.68% Rexp=3.08%
Durbin-Watson d=0.34
1-rho=3.41%

Global parameters and GOALs
****************************
Qspinel=0.4999+-0.0046
QLi2MgCl4227icsd74957None=0.3836+-0.0042
QLiCl225icsd269090=0.1165+-0.0016
EPS2=-0.000143+-0.000010

Local parameters and GOALs for phase spinel
******************************************************
SpacegroupNo=227
HermannMauguin=F4_1/d-32/m
XrayDensity=2.469
Rphase=10.53%
UNIT=NM
A=1.042164+-0.000059
k1=0.0100000
B1=0.02204+-0.00039
GrainSize(1,1,1)=19.10+-0.34
GEWICHT=SPHAR4, MeanValue(GEWICHT)=0.124949
Atomic positions for phase spinel
---------------------------------------------
 16     0.6250  0.6250  0.6250     E=(LI(0.1400))
  8     0.5000  0.5000  0.5000     E=(LI(0.4200))
 16     0.1250  0.1250  0.1250     E=(LI(0.3500),HF(0.0750),MG(0.3000),MN(0.0750),NB(0.0500))
 32     0.8817  0.8817  0.8817     E=(CL(1.0000))

Local parameters and GOALs for phase Li2MgCl4227icsd74957None
******************************************************
SpacegroupNo=227
HermannMauguin=F4_1/d-32/m
XrayDensity=2.100
Rphase=11.21%
UNIT=NM
A=1.044196+-0.000024
k1=0.0100000
B1=0.00500000
GrainSize(1,1,1)=84.1811
GEWICHT=SPHAR4, MeanValue(GEWICHT)=0.0958792
Atomic positions for phase Li2MgCl4227icsd74957None
---------------------------------------------
  8     0.5000  0.5000  0.5000     E=(LI+1(1.0000))
 16     0.1250  0.1250  0.1250     E=(LI+1(0.5000),MG+2(0.5000))
 32     0.8820  0.8820  0.8820     E=(CL-1(1.0000))

Local parameters and GOALs for phase LiCl225icsd269090
******************************************************
SpacegroupNo=225
HermannMauguin=F4/m-32/m
XrayDensity=2.065
Rphase=12.00%
UNIT=NM
A=0.514718+-0.000017
k1=0.0100000
B1=0.00500000
GrainSize(1,1,1)=84.1811
GEWICHT=SPHAR4, MeanValue(GEWICHT)=0.0291123
Atomic positions for phase LiCl225icsd269090
---------------------------------------------
  4     0.0000  0.0000  0.0000     E=(LI+1(1.0000))
  4     0.5000  0.5000  0.5000     E=(CL-1(1.0000))

File: data/213_Li1.45Mg0.6Mn0.15Bi0.1Ta0.15Cl4/manual_refinement.lst
Rietveld refinement to file(s) pattern.xy
BGMN version 4.2.23, 8282 measured points, 45 peaks, 29 parameters
Start: Thu Feb 26 14:47:58 2026; End: Thu Feb 26 14:48:00 2026
28 iteration steps

Rp=7.58%  Rpb=51.16%  R=22.02%  Rwp=13.05% Rexp=2.80%
Durbin-Watson d=0.10
1-rho=14.6%

Global parameters and GOALs
****************************
Qspinel=1.00000
EPS2=-0.003601+-0.000022

Local parameters and GOALs for phase spinel
******************************************************
SpacegroupNo=227
HermannMauguin=F4_1/d-32/m
XrayDensity=2.600
Rphase=20.57%
UNIT=NM
A=1.044068+-0.000051
k1=0
B1=0.00962+-0.00020
GrainSize(1,1,1)=44.12+-0.93
GEWICHT=SPHAR4, MeanValue(GEWICHT)=0.170131
Atomic positions for phase spinel
---------------------------------------------
 16     0.6250  0.6250  0.6250     E=(LI(0.1450))
  8     0.5000  0.5000  0.5000     E=(LI(0.4350))
 16     0.1250  0.1250  0.1250     E=(LI(0.3625),MG(0.3000),TA(0.0750),MN(0.0750),BI(0.0500))
 32     0.8817  0.8817  0.8817     E=(CL(1.0000))

File: data/214_Li1.78Fe0.78Y0.22Cl4/manual_refinement.lst
Rietveld refinement to file(s) pattern.xy
BGMN version 4.2.23, 8282 measured points, 54 peaks, 47 parameters
Start: Thu Feb 26 15:09:56 2026; End: Thu Feb 26 15:09:58 2026
26 iteration steps

Rp=3.46%  Rpb=66.18%  R=4.32%  Rwp=4.47% Rexp=2.92%
Durbin-Watson d=0.95
1-rho=16.3%

Global parameters and GOALs
****************************
Qspinel=0.9453+-0.0041
QLiCl225icsd269090=0.0547+-0.0041
EPS2=-0.000653+-0.000045

Local parameters and GOALs for phase spinel
******************************************************
SpacegroupNo=227
HermannMauguin=F4_1/d-32/m
XrayDensity=2.562
Rphase=6.27%
UNIT=NM
A=1.04051+-0.00011
k1=0.0100000
B1=0.01832+-0.00032
GrainSize(1,1,1)=22.98+-0.40
GEWICHT=SPHAR4, MeanValue(GEWICHT)=0.0381350
Atomic positions for phase spinel
---------------------------------------------
 16     0.6250  0.6250  0.6250     E=(LI(0.1780))
  8     0.5000  0.5000  0.5000     E=(LI(0.5340))
 16     0.1250  0.1250  0.1250     E=(LI(0.4450),Y(0.1100),FE(0.3900))
 32     0.8817  0.8817  0.8817     E=(CL(1.0000))

Local parameters and GOALs for phase LiCl225icsd269090
******************************************************
SpacegroupNo=225
HermannMauguin=F4/m-32/m
XrayDensity=2.089
Rphase=4.43%
UNIT=NM
A=0.512702+-0.000088
k1=0.0100000
B1=0.00500000
GrainSize(1,1,1)=84.1811
GEWICHT=SPHAR4, MeanValue(GEWICHT)=0.00220778
Atomic positions for phase LiCl225icsd269090
---------------------------------------------
  4     0.0000  0.0000  0.0000     E=(LI+1(1.0000))
  4     0.5000  0.5000  0.5000     E=(CL-1(1.0000))

File: data/215_Li1.7Fe1.15Cl4/manual_refinement.lst
Rietveld refinement to file(s) pattern.xy
BGMN version 4.2.23, 8282 measured points, 84 peaks, 48 parameters
Start: Thu Feb 26 15:10:33 2026; End: Thu Feb 26 15:10:39 2026
115 iteration steps

Rp=2.36%  Rpb=41.03%  R=3.30%  Rwp=2.97% Rexp=2.01%
Durbin-Watson d=0.96
1-rho=3.52%

Global parameters and GOALs
****************************
QFeCl2166icsd278100=0.0530+-0.0022
Qspinel=0.9470+-0.0022
EPS2=-0.000551+-0.000014

Local parameters and GOALs for phase FeCl2166icsd278100
******************************************************
SpacegroupNo=166
HermannMauguin=R-32/m
XrayDensity=3.136
Rphase=3.59%
UNIT=NM
A=0.364261+-0.000053
C=1.75191+-0.00029
k1=0.0100000
B1=0.00500000
GrainSize(1,1,1)=84.1811
GEWICHT=SPHAR4, MeanValue(GEWICHT)=0.00687995
Atomic positions for phase FeCl2166icsd278100
---------------------------------------------
  3     0.0000  0.0000  0.0000     E=(FE+2(1.0000))
  6     0.0000  0.0000  0.2500     E=(CL-1(1.0000))

Local parameters and GOALs for phase spinel
******************************************************
SpacegroupNo=227
HermannMauguin=F4_1/d-32/m
XrayDensity=2.588
Rphase=4.77%
UNIT=NM
A=1.037893+-0.000036
k1=0.0100000
B1=0.01130+-0.00010
GrainSize(1,1,1)=37.24+-0.34
GEWICHT=SPHAR4, MeanValue(GEWICHT)=0.122995
Atomic positions for phase spinel
---------------------------------------------
 16     0.6250  0.6250  0.6250     E=(LI(0.1700))
  8     0.5000  0.5000  0.5000     E=(LI(0.5100))
 16     0.1250  0.1250  0.1250     E=(LI(0.4250),FE(0.5750))
 32     0.8817  0.8817  0.8817     E=(CL(1.0000))

File: data/216_Li1.6Fe0.9Y0.2Cl4/manual_refinement.lst
Rietveld refinement to file(s) pattern.xy
BGMN version 4.2.23, 8282 measured points, 45 peaks, 29 parameters
Start: Thu Feb 26 16:58:34 2026; End: Thu Feb 26 16:58:35 2026
23 iteration steps

Rp=3.22%  Rpb=55.79%  R=4.21%  Rwp=4.13% Rexp=2.59%
Durbin-Watson d=0.86
1-rho=10.2%

Global parameters and GOALs
****************************
Qspinel=1.00000
EPS2=-0.003001+-0.000047

Local parameters and GOALs for phase spinel
******************************************************
SpacegroupNo=227
HermannMauguin=F4_1/d-32/m
XrayDensity=2.601
Rphase=5.67%
UNIT=NM
A=1.04108+-0.00013
k1=0.0100000
B1=0.02556+-0.00028
GrainSize(1,1,1)=16.46+-0.18
GEWICHT=SPHAR4, MeanValue(GEWICHT)=0.0651723
Atomic positions for phase spinel
---------------------------------------------
 16     0.6250  0.6250  0.6250     E=(LI(0.1600))
  8     0.5000  0.5000  0.5000     E=(LI(0.4800))
 16     0.1250  0.1250  0.1250     E=(LI(0.4000),Y(0.1000),FE(0.4500))
 32     0.8817  0.8817  0.8817     E=(CL(1.0000))

File: data/217_Li1.9Fe0.525Zn0.525Cl4/manual_refinement.lst
Rietveld refinement to file(s) pattern.xy
BGMN version 4.2.23, 8282 measured points, 86 peaks, 47 parameters
Start: Thu Feb 26 16:58:58 2026; End: Thu Feb 26 16:59:01 2026
42 iteration steps

Rp=4.04%  Rpb=54.52%  R=5.62%  Rwp=5.56% Rexp=2.76%
Durbin-Watson d=0.53
1-rho=11.3%

Global parameters and GOALs
****************************
Qspinel=0.9007+-0.0039
QLi2ZnCl4227icsd2027430=0.0993+-0.0039
EPS2=-0.001261+-0.000040

Local parameters and GOALs for phase spinel
******************************************************
SpacegroupNo=227
HermannMauguin=F4_1/d-32/m
XrayDensity=2.612
Rphase=9.16%
UNIT=NM
A=1.03597+-0.00010
k1=0.0100000
B1=0.02351+-0.00030
GrainSize(1,1,1)=17.90+-0.23
GEWICHT=SPHAR4, MeanValue(GEWICHT)=0.0779954
Atomic positions for phase spinel
---------------------------------------------
 16     0.6250  0.6250  0.6250     E=(LI(0.1900))
  8     0.5000  0.5000  0.5000     E=(LI(0.5700))
 16     0.1250  0.1250  0.1250     E=(LI(0.4750),ZN(0.2625),FE(0.2625))
 32     0.8817  0.8817  0.8817     E=(CL(1.0000))

Local parameters and GOALs for phase Li2ZnCl4227icsd2027430
******************************************************
SpacegroupNo=227
HermannMauguin=F4_1/d-32/m
XrayDensity=2.598
Rphase=8.37%
UNIT=NM
A=1.04167+-0.00012
k1=0.0100000
B1=0.00500000
GrainSize(1,1,1)=84.1811
GEWICHT=SPHAR4, MeanValue(GEWICHT)=0.00859648
Atomic positions for phase Li2ZnCl4227icsd2027430
---------------------------------------------
 16     0.1250  0.1250  0.1250     E=(LI+1(1.0000))
  8     0.5000  0.5000  0.5000     E=(ZN+2(1.0000))
 32     0.8781  0.8781  0.8781     E=(CL-1(1.0000))

File: data/218_Li1.6Mn0.6Sc0.4Cl4/manual_refinement.lst
Rietveld refinement to file(s) pattern.xy
BGMN version 4.2.23, 8282 measured points, 290 peaks, 45 parameters
Start: Thu Feb 26 15:07:45 2026; End: Thu Feb 26 15:07:50 2026
53 iteration steps

Rp=4.41%  Rpb=32.99%  R=6.28%  Rwp=5.84% Rexp=2.89%
Durbin-Watson d=0.50
1-rho=3.29%

Global parameters and GOALs
****************************
QLi3ScCl612icsd50153None=0.2751+-0.0051
Qspinel=0.7132+-0.0052
QLiCl225icsd269090=0.0116+-0.0014
EPS2=-0.000201+-0.000011

Local parameters and GOALs for phase Li3ScCl612icsd50153None
******************************************************
SpacegroupNo=12
HermannMauguin=C12/m1
XrayDensity=2.167
Rphase=8.46%
UNIT=NM
A=0.64093+-0.00018
B=1.11068+-0.00013
C=0.637296+-0.000062
BETA=109.796+-0.013
k1=0.0100000
B1=0.00500000
GrainSize(1,1,1)=84.1811
GEWICHT=SPHAR2, MeanValue(GEWICHT)=0.0458565
Atomic positions for phase Li3ScCl612icsd50153None
---------------------------------------------
  4     0.0000  0.1690  0.5000     E=(LI+1(0.3650))
  4     0.0000  0.3347  0.0000     E=(LI+1(1.0000))
  2     0.0000  0.5000  0.5000     E=(LI+1(0.2700))
  2     0.0000  0.0000  0.0000     E=(SC+3(1.0000))
  4     0.2421  0.0000  0.7687     E=(CL-1(1.0000))
  8     0.7613  0.8391  0.7629     E=(CL-1(1.0000))

Local parameters and GOALs for phase spinel
******************************************************
SpacegroupNo=227
HermannMauguin=F4_1/d-32/m
XrayDensity=2.351
Rphase=8.93%
UNIT=NM
A=1.048221+-0.000024
k1=0.0100000
B1=0.00731+-0.00011
GrainSize(1,1,1)=57.59+-0.84
GEWICHT=SPHAR4, MeanValue(GEWICHT)=0.118880
Atomic positions for phase spinel
---------------------------------------------
 16     0.6250  0.6250  0.6250     E=(LI(0.1600))
  8     0.5000  0.5000  0.5000     E=(LI(0.4800))
 16     0.1250  0.1250  0.1250     E=(LI(0.4000),SC(0.2000),MN(0.3000))
 32     0.8817  0.8817  0.8817     E=(CL(1.0000))

Local parameters and GOALs for phase LiCl225icsd269090
******************************************************
SpacegroupNo=225
HermannMauguin=F4/m-32/m
XrayDensity=2.057
Rphase=5.81%
UNIT=NM
A=0.51534+-0.00016
k1=0.0100000
B1=0.00500000
GrainSize(1,1,1)=84.1811
GEWICHT=0.00194+-0.00024
Atomic positions for phase LiCl225icsd269090
---------------------------------------------
  4     0.0000  0.0000  0.0000     E=(LI+1(1.0000))
  4     0.5000  0.5000  0.5000     E=(CL-1(1.0000))

File: data/219_Li1.75Mg0.7Y0.2Nb0.05Cl4/manual_refinement.lst
Rietveld refinement to file(s) pattern.xy
BGMN version 4.2.23, 8282 measured points, 315 peaks, 48 parameters
Start: Thu Feb 26 15:09:44 2026; End: Thu Feb 26 15:09:49 2026
46 iteration steps

Rp=6.09%  Rpb=33.05%  R=11.81%  Rwp=8.61% Rexp=3.28%
Durbin-Watson d=0.33
1-rho=4.73%

Global parameters and GOALs
****************************
Qspinel=0.7502+-0.0025
QLi3YCl6164icsd29963None=0.2498+-0.0025
EPS2=0.0002647+-0.0000094

Local parameters and GOALs for phase spinel
******************************************************
SpacegroupNo=227
HermannMauguin=F4_1/d-32/m
XrayDensity=2.257
Rphase=17.72%
UNIT=NM
A=1.044075+-0.000019
k1=0.0100000
B1=0.006090+-0.000089
GrainSize(1,1,1)=69.1+-1.0
GEWICHT=SPHAR4, MeanValue(GEWICHT)=0.136779
Atomic positions for phase spinel
---------------------------------------------
  8     0.5000  0.5000  0.5000     E=(LI(0.5250))
 16     0.6250  0.6250  0.6250     E=(LI(0.1750))
 16     0.1250  0.1250  0.1250     E=(LI(0.4375),Y(0.1000),MG(0.3500),NB(0.0250))
 32     0.8817  0.8817  0.8817     E=(CL(1.0000))

Local parameters and GOALs for phase Li3YCl6164icsd29963None
******************************************************
SpacegroupNo=164
HermannMauguin=P-32/m1
XrayDensity=2.448
Rphase=10.60%
UNIT=NM
A=1.120690+-0.000043
C=0.603328+-0.000031
k1=0.0100000
B1=0.00500000
GrainSize(1,1,1)=84.1811
GEWICHT=SPHAR4, MeanValue(GEWICHT)=0.0455378
Atomic positions for phase Li3YCl6164icsd29963None
---------------------------------------------
  6     0.3430  0.0000  0.0000     E=(LI+1(0.7000))
  6     0.3214  0.0000  0.5000     E=(LI+1(0.8000))
  1     0.0000  0.0000  0.0000     E=(Y+3(1.0000))
  2     0.3333  0.6667  0.0105     E=(Y+3(0.2288))
  2     0.3333  0.6667  0.5085     E=(Y+3(0.7712))
  6     0.8869 -0.8869  0.2379     E=(CL-1(1.0000))
  6     0.7789 -0.7789  0.7314     E=(CL-1(1.0000))
  6     0.5522 -0.5522  0.2505     E=(CL-1(1.0000))

File: data/220_Li1.5Co0.5Cr0.5Cl4/manual_refinement.lst
Rietveld refinement to file(s) pattern.xy
BGMN version 4.2.23, 8282 measured points, 212 peaks, 54 parameters
Start: Thu Feb 26 14:53:22 2026; End: Thu Feb 26 14:53:28 2026
59 iteration steps

Rp=3.22%  Rpb=47.83%  R=5.19%  Rwp=4.50% Rexp=2.08%
Durbin-Watson d=0.46
1-rho=6.77%

Global parameters and GOALs
****************************
QLi2CrCl412icsd40303550=0
Qspinel=1.0+-2.7
QLiCl225icsd269090=0.0+-2.7
EPS2=-0.002028+-0.000030

Local parameters and GOALs for phase Li2CrCl412icsd40303550
******************************************************
SpacegroupNo=12
HermannMauguin=C12/m1
XrayDensity=2.369
Rphase=100.00%
UNIT=NM
A=UNDEF
B=UNDEF
C=UNDEF
BETA=UNDEF
k1=UNDEF
B1=UNDEF
GrainSize(1,1,1)=UNDEF
GEWICHT=0.0
Atomic positions for phase Li2CrCl412icsd40303550
---------------------------------------------
  4     0.2500  0.2500  0.5000     E=(LI+1(1.0000))
  2     0.0000  0.0000  0.0000     E=(CR+2(1.0000))
  4     0.7580  0.0000  0.5250     E=(CL-1(1.0000))
  4     0.0000  0.2340  0.0000     E=(CL-1(1.0000))

Local parameters and GOALs for phase spinel
******************************************************
SpacegroupNo=227
HermannMauguin=F4_1/d-32/m
XrayDensity=2.541
Rphase=7.21%
UNIT=NM
A=1.027786+-0.000070
k1=0.0100000
B1=0.01919+-0.00020
GrainSize(1,1,1)=21.93+-0.23
GEWICHT=SPHAR4, MeanValue(GEWICHT)=0.147804
Atomic positions for phase spinel
---------------------------------------------
 16     0.6250  0.6250  0.6250     E=(LI(0.1500))
  8     0.5000  0.5000  0.5000     E=(LI(0.4500))
 16     0.1250  0.1250  0.1250     E=(LI(0.3750),CR(0.2500),CO(0.2500))
 32     0.8817  0.8817  0.8817     E=(CL(1.0000))

Local parameters and GOALs for phase LiCl225icsd269090
******************************************************
SpacegroupNo=225
HermannMauguin=F4/m-32/m
XrayDensity=2.038
Rphase=3.74%
UNIT=NM
A=0.516969+-0.000049
k1=0.0100000
B1=0.00263+-0.00037
GrainSize(1,1,1)=160+-22
GEWICHT=SPHAR4, MeanValue(GEWICHT)=0.000626189
Atomic positions for phase LiCl225icsd269090
---------------------------------------------
  4     0.0000  0.0000  0.0000     E=(LI+1(1.0000))
  4     0.5000  0.5000  0.5000     E=(CL-1(1.0000))

File: data/221_Li1.5Mn0.5V0.5Cl4/manual_refinement.lst
Rietveld refinement to file(s) pattern.xy
BGMN version 4.2.23, 8282 measured points, 90 peaks, 47 parameters
Start: Thu Feb 26 14:58:39 2026; End: Thu Feb 26 14:58:41 2026
29 iteration steps

Rp=4.72%  Rpb=39.30%  R=7.32%  Rwp=6.95% Rexp=3.08%
Durbin-Watson d=0.42
1-rho=7.05%

Global parameters and GOALs
****************************
QLi128Mn96Cl32227icsd74872None=0.2286+-0.0050
Qspinel=0.7714+-0.0050
EPS2=-0.003662+-0.000023

Local parameters and GOALs for phase Li128Mn96Cl32227icsd74872None
******************************************************
SpacegroupNo=227
HermannMauguin=F4_1/d-32/m
XrayDensity=2.551
Rphase=6.16%
UNIT=NM
A=1.044441+-0.000055
k1=0.0100000
B1=0.00500000
GrainSize(1,1,1)=84.1811
GEWICHT=SPHAR4, MeanValue(GEWICHT)=0.0295131
Atomic positions for phase Li128Mn96Cl32227icsd74872None
---------------------------------------------
  8     0.5000  0.5000  0.5000     E=(LI+1(0.8000))
 16     0.1250  0.1250  0.1250     E=(LI+1(0.4000),MN+2(0.6000))
 32     0.8820  0.8820  0.8820     E=(CL-1(1.0000))

Local parameters and GOALs for phase spinel
******************************************************
SpacegroupNo=227
HermannMauguin=F4_1/d-32/m
XrayDensity=2.363
Rphase=11.25%
UNIT=NM
A=1.048681+-0.000100
k1=0.0100000
B1=0.03191+-0.00043
GrainSize(1,1,1)=13.19+-0.18
GEWICHT=SPHAR4, MeanValue(GEWICHT)=0.0995677
Atomic positions for phase spinel
---------------------------------------------
 16     0.6250  0.6250  0.6250     E=(LI(0.1500))
  8     0.5000  0.5000  0.5000     E=(LI(0.4500))
 16     0.1250  0.1250  0.1250     E=(LI(0.3750),MN(0.2500),V(0.2500))
 32     0.8817  0.8817  0.8817     E=(CL(1.0000))

File: data/222_Li1.5Mg1.25Cl4/manual_refinement.lst
Rietveld refinement to file(s) pattern.xy
BGMN version 4.2.23, 8282 measured points, 54 peaks, 47 parameters
Start: Thu Feb 26 14:57:13 2026; End: Thu Feb 26 14:57:15 2026
47 iteration steps

Rp=8.43%  Rpb=31.14%  R=11.43%  Rwp=11.51% Rexp=3.34%
Durbin-Watson d=0.19
1-rho=5.23%

Global parameters and GOALs
****************************
Qspinel=0.9310+-0.0017
QLiCl=0.0690+-0.0017
EPS2=-0.004891+-0.000027

Local parameters and GOALs for phase spinel
******************************************************
SpacegroupNo=227
HermannMauguin=F4_1/d-32/m
XrayDensity=2.143
Rphase=15.34%
UNIT=NM
A=1.042188+-0.000058
k1=0.0100000
B1=0.02696+-0.00021
GrainSize(1,1,1)=15.61+-0.12
GEWICHT=SPHAR4, MeanValue(GEWICHT)=0.266050
Atomic positions for phase spinel
---------------------------------------------
 16     0.6250  0.6250  0.6250     E=(LI(0.1500))
  8     0.5000  0.5000  0.5000     E=(LI(0.4500))
 16     0.1250  0.1250  0.1250     E=(LI(0.3750),MG(0.6250))
 32     0.8817  0.8817  0.8817     E=(CL(1.0000))

Local parameters and GOALs for phase LiCl
******************************************************
SpacegroupNo=225
HermannMauguin=F4/m-32/m
XrayDensity=2.070
Rphase=14.36%
UNIT=NM
A=0.514273+-0.000034
k1=0.0100000
B1=0.00500000
GrainSize(1,1,1)=84.1811
GEWICHT=SPHAR4, MeanValue(GEWICHT)=0.0197282
Atomic positions for phase LiCl
---------------------------------------------
  4     0.0000  0.0000  0.0000     E=(LI+1(1.0000))
  4     0.5000  0.5000  0.5000     E=(CL-1(1.0000))

File: data/223_Li1.2Mn0.9Nb0.2Cl4/manual_refinement.lst
Rietveld refinement to file(s) pattern.xy
BGMN version 4.2.23, 8282 measured points, 86 peaks, 48 parameters
Start: Thu Feb 26 14:46:58 2026; End: Thu Feb 26 14:47:09 2026
133 iteration steps

Rp=3.95%  Rpb=40.72%  R=7.38%  Rwp=6.31% Rexp=2.56%
Durbin-Watson d=0.35
1-rho=7.42%

Global parameters and GOALs
****************************
QMnCl2166icsd337520=0.3100+-0.0043
Qspinel=0.6900+-0.0043
EPS2=-0.003532+-0.000019

Local parameters and GOALs for phase MnCl2166icsd337520
******************************************************
SpacegroupNo=166
HermannMauguin=R-32/m
XrayDensity=2.983
Rphase=10.09%
UNIT=NM
A=0.371365+-0.000021
C=1.75976+-0.00016
k1=0.0100000
B1=0.00500000
GrainSize(1,1,1)=84.1811
GEWICHT=SPHAR4, MeanValue(GEWICHT)=0.0393987
Atomic positions for phase MnCl2166icsd337520
---------------------------------------------
  3     0.0000  0.0000  0.0000     E=(MN+2(1.0000))
  6     0.0000  0.0000  0.2545     E=(CL-1(1.0000))

Local parameters and GOALs for phase spinel
******************************************************
SpacegroupNo=227
HermannMauguin=F4_1/d-32/m
XrayDensity=2.501
Rphase=7.85%
UNIT=NM
A=1.050370+-0.000060
k1=0
B1=0.01567+-0.00025
GrainSize(1,1,1)=27.09+-0.43
GEWICHT=SPHAR4, MeanValue(GEWICHT)=0.0876751
Atomic positions for phase spinel
---------------------------------------------
 16     0.6250  0.6250  0.6250     E=(LI(0.1200))
  8     0.5000  0.5000  0.5000     E=(LI(0.3600))
 16     0.1250  0.1250  0.1250     E=(LI(0.3000),MN(0.4500),NB(0.1000))
 32     0.8817  0.8817  0.8817     E=(CL(1.0000))
