Repository: CederGroupHub/alab_gpss_public

# Data

This folder contains the raw experiment data produced by A-Lab GPSS.

## What is in this folder

- `dataset.json`: Consolidated dataset used by the agentic workflows.
- `NNN_<composition>/` directories: Per-sample experiment artifacts (for example, XRD patterns, EIS files, and refinement outputs).

## Contents of each sample folder

Each sample folder (`NNN_<composition>/`) contains the same core artifact types:

- `pattern.xrdml`
  - Raw XRD measurement file for that sample
- `eis_data.csv`
  - EIS measurement data table
- `manual_refinement.lst`
  - Result file of manual XRD refinement
- `manual_refinement.png`
  - Plot/image generated from manual refinement

File: data/224_Li2Zn0.5Mn0.5Cl4/manual_refinement.lst
Rietveld refinement to file(s) pattern.xy
BGMN version 4.2.23, 8282 measured points, 86 peaks, 47 parameters
Start: Thu Feb 26 15:19:39 2026; End: Thu Feb 26 15:19:41 2026
28 iteration steps

Rp=5.40%  Rpb=52.19%  R=7.39%  Rwp=7.50% Rexp=3.09%
Durbin-Watson d=0.36
1-rho=11.8%

Global parameters and GOALs
****************************
Qspinel=0.8210+-0.0032
QLi2ZnCl4227icsd2027430=0.1790+-0.0032
EPS2=-0.000530+-0.000028

Local parameters and GOALs for phase spinel
******************************************************
SpacegroupNo=227
HermannMauguin=F4_1/d-32/m
XrayDensity=2.483
Rphase=10.85%
UNIT=NM
A=1.049163+-0.000070
k1=0.0100000
B1=0.01816+-0.00026
GrainSize(1,1,1)=23.17+-0.34
GEWICHT=SPHAR4, MeanValue(GEWICHT)=0.0793248
Atomic positions for phase spinel
---------------------------------------------
 16     0.6250  0.6250  0.6250     E=(LI(0.2000))
  8     0.5000  0.5000  0.5000     E=(LI(0.6000))
 16     0.1250  0.1250  0.1250     E=(LI(0.5000),MN(0.2500),ZN(0.2500))
 32     0.8817  0.8817  0.8817     E=(CL(1.0000))

Local parameters and GOALs for phase Li2ZnCl4227icsd2027430
******************************************************
SpacegroupNo=227
HermannMauguin=F4_1/d-32/m
XrayDensity=2.638
Rphase=10.47%
UNIT=NM
A=1.036419+-0.000070
k1=0.0100000
B1=0.00500000
GrainSize(1,1,1)=84.1811
GEWICHT=SPHAR4, MeanValue(GEWICHT)=0.0172973
Atomic positions for phase Li2ZnCl4227icsd2027430
---------------------------------------------
 16     0.1250  0.1250  0.1250     E=(LI+1(1.0000))
  8     0.5000  0.5000  0.5000     E=(ZN+2(1.0000))
 32     0.8781  0.8781  0.8781     E=(CL-1(1.0000))

File: data/225_Li1.2Mn0.5V0.6Cl4/manual_refinement.lst
Rietveld refinement to file(s) pattern.xy
BGMN version 4.2.23, 8282 measured points, 45 peaks, 29 parameters
Start: Thu Feb 26 14:46:44 2026; End: Thu Feb 26 14:46:46 2026
26 iteration steps

Rp=4.45%  Rpb=40.37%  R=5.70%  Rwp=5.85% Rexp=3.13%
Durbin-Watson d=0.62
1-rho=7.18%

Global parameters and GOALs
****************************
Qspinel=1.00000
EPS2=-0.002314+-0.000046

Local parameters and GOALs for phase spinel
******************************************************
SpacegroupNo=227
HermannMauguin=F4_1/d-32/m
XrayDensity=2.430
Rphase=7.81%
UNIT=NM
A=1.04403+-0.00011
k1=0.0100000
B1=0.03761+-0.00031
GrainSize(1,1,1)=11.191+-0.091
GEWICHT=SPHAR4, MeanValue(GEWICHT)=0.113889
Atomic positions for phase spinel
---------------------------------------------
 16     0.6250  0.6250  0.6250     E=(LI(0.1200))
  8     0.5000  0.5000  0.5000     E=(LI(0.3600))
 16     0.1250  0.1250  0.1250     E=(LI(0.3000),MN(0.2500),V(0.3000))
 32     0.8817  0.8817  0.8817     E=(CL(1.0000))

File: data/226_Li1.5Mn0.3Fe0.2Y0.25In0.25Cl4/manual_refinement.lst
Rietveld refinement to file(s) pattern.xy
BGMN version 4.2.23, 8282 measured points, 564 peaks, 55 parameters
Start: Thu Feb 26 14:57:39 2026; End: Thu Feb 26 14:57:45 2026
41 iteration steps

Rp=4.35%  Rpb=56.35%  R=5.43%  Rwp=5.56% Rexp=3.18%
Durbin-Watson d=0.71
1-rho=11.3%

Global parameters and GOALs
****************************
QLi6In203Cl1212icsd89617None=0.0727+-0.0087
Qspinel=0.6034+-0.0091
QLi3YCl6164icsd29969None=0.3238+-0.0053
EPS2=0.000904+-0.000018

Local parameters and GOALs for phase Li6In203Cl1212icsd89617None
******************************************************
SpacegroupNo=12
HermannMauguin=C12/m1
XrayDensity=2.703
Rphase=6.30%
UNIT=NM
A=0.64131+-0.00016
B=1.11822+-0.00027
C=0.63788+-0.00016
BETA=109.882+-0.023
k1=0.0100000
B1=0.00152+-0.00074
GrainSize(1,1,1)=277+-134
GEWICHT=0.00343+-0.00041
Atomic positions for phase Li6In203Cl1212icsd89617None
---------------------------------------------
  4     0.0000  0.1683  0.5000     E=(LI+1(1.0000))
  2     0.0000  0.5000  0.5000     E=(LI+1(1.0000))
  4     0.0000  0.3333  0.0000     E=(IN+3(0.0700))
  2     0.0000  0.0000  0.0000     E=(IN+3(0.8750))
  8     0.7579  0.1622  0.7612     E=(CL-1(1.0000))
  4     0.7550  0.0000  0.2338     E=(CL-1(1.0000))

Local parameters and GOALs for phase spinel
******************************************************
SpacegroupNo=227
HermannMauguin=F4_1/d-32/m
XrayDensity=2.674
Rphase=7.51%
UNIT=NM
A=1.046657+-0.000049
k1=0
B1=0.00879+-0.00021
GrainSize(1,1,1)=48.3+-1.2
GEWICHT=SPHAR4, MeanValue(GEWICHT)=0.0284494
Atomic positions for phase spinel
---------------------------------------------
 16     0.6250  0.6250  0.6250     E=(LI(0.1500))
  8     0.5000  0.5000  0.5000     E=(LI(0.4500))
 16     0.1250  0.1250  0.1250     E=(LI(0.3750),Y(0.1250),MN(0.1500),IN(0.1250),FE(0.1000))
 32     0.8817  0.8817  0.8817     E=(CL(1.0000))

Local parameters and GOALs for phase Li3YCl6164icsd29969None
******************************************************
SpacegroupNo=164
HermannMauguin=P-32/m1
XrayDensity=2.448
Rphase=6.23%
UNIT=NM
A=1.120130+-0.000071
C=0.603822+-0.000058
k1=0.0100000
B1=0.00438+-0.00019
GrainSize(1,1,1)=96.0+-4.1
GEWICHT=SPHAR4, MeanValue(GEWICHT)=0.0152675
Atomic positions for phase Li3YCl6164icsd29969None
---------------------------------------------
  6     0.3269  0.0000  0.5000     E=(LI+1(0.8754))
  6     0.3432  0.0000  0.0000     E=(LI+1(0.6246))
  1     0.0000  0.0000  0.0000     E=(Y+3(1.0000))
  2     0.3333  0.6667  0.0023     E=(Y+3(0.4341))
  2     0.3333  0.6667  0.5055     E=(Y+3(0.5659))
  6     0.8871 -0.8871  0.2346     E=(CL-1(1.0000))
  6     0.7794 -0.7794  0.7369     E=(CL-1(1.0000))
  6     0.5539 -0.5539  0.2469     E=(CL-1(1.0000))

File: data/227_Li1.4Fe0.8Nb0.2Cl4/manual_refinement.lst
Rietveld refinement to file(s) pattern.xy
BGMN version 4.2.23, 8282 measured points, 93 peaks, 33 parameters
Start: Thu Feb 26 14:49:47 2026; End: Thu Feb 26 14:49:49 2026
44 iteration steps

Rp=3.57%  Rpb=59.16%  R=5.14%  Rwp=4.60% Rexp=2.51%
Durbin-Watson d=0.60
1-rho=9.00%

Global parameters and GOALs
****************************
Qspinel=0.9187+-0.0094
QLi6FeCl8225icsd7321731=0.0813+-0.0094
EPS2=-0.000379+-0.000019

Local parameters and GOALs for phase spinel
******************************************************
SpacegroupNo=227
HermannMauguin=F4_1/d-32/m
XrayDensity=2.551
Rphase=6.75%
UNIT=NM
A=1.038055+-0.000054
k1=0
B1=0.01015+-0.00017
GrainSize(1,1,1)=41.82+-0.69
GEWICHT=SPHAR4, MeanValue(GEWICHT)=0.0615252
Atomic positions for phase spinel
---------------------------------------------
 16     0.6250  0.6250  0.6250     E=(LI(0.1400))
  8     0.5000  0.5000  0.5000     E=(LI(0.4200))
 16     0.1250  0.1250  0.1250     E=(LI(0.3500),NB(0.1000),FE(0.4000))
 32     0.8817  0.8817  0.8817     E=(CL(1.0000))

Local parameters and GOALs for phase Li6FeCl8225icsd7321731
******************************************************
SpacegroupNo=225
HermannMauguin=F4/m-32/m
XrayDensity=2.252
Rphase=7.23%
UNIT=NM
A=1.039678+-0.000051
k1=0.0100000
B1=0.00029+-0.00039
GrainSize(1,1,1)=1436+-1910
GEWICHT=0.00545+-0.00062
Atomic positions for phase Li6FeCl8225icsd7321731
---------------------------------------------
 24     0.0000  0.2500  0.2500     E=(LI+1(1.0000))
  4     0.0000  0.0000  0.0000     E=(FE+2(1.0000))
  8     0.2500  0.2500  0.2500     E=(CL-1(1.0000))
 24     0.2410  0.0000  0.0000     E=(CL-1(1.0000))

File: data/228_Li1.8Fe0.55Zn0.55Cl4/manual_refinement.lst
Rietveld refinement to file(s) pattern.xy
BGMN version 4.2.23, 8282 measured points, 376 peaks, 40 parameters
Start: Thu Feb 26 15:13:11 2026; End: Thu Feb 26 15:13:19 2026
79 iteration steps

Rp=3.93%  Rpb=61.14%  R=4.81%  Rwp=5.07% Rexp=3.07%
Durbin-Watson d=0.75
1-rho=15.6%

Global parameters and GOALs
****************************
Qspinel=0.8616+-0.0043
QLi2ZnCl462icsd732222=0.1384+-0.0043
EPS2=-0.000469+-0.000040

Local parameters and GOALs for phase spinel
******************************************************
SpacegroupNo=227
HermannMauguin=F4_1/d-32/m
XrayDensity=2.637
Rphase=7.38%
UNIT=NM
A=1.036311+-0.000096
k1=0.0100000
B1=0.01859+-0.00029
GrainSize(1,1,1)=22.64+-0.35
GEWICHT=SPHAR4, MeanValue(GEWICHT)=0.0431604
Atomic positions for phase spinel
---------------------------------------------
  8     0.5000  0.5000  0.5000     E=(LI(0.5400))
 16     0.6250  0.6250  0.6250     E=(LI(0.1800))
 16     0.1250  0.1250  0.1250     E=(LI(0.4500),ZN(0.2750),FE(0.2750))
 32     0.8817  0.8817  0.8817     E=(CL(1.0000))

Local parameters and GOALs for phase Li2ZnCl462icsd732222
******************************************************
SpacegroupNo=62
HermannMauguin=P2_1/n2_1/m2_1/a
XrayDensity=2.503
Rphase=4.96%
UNIT=NM
A=1.28575+-0.00031
B=0.74599+-0.00063
C=0.61152+-0.00014
k1=0.0100000
B1=0.00500000
GrainSize(1,1,1)=84.1811
GEWICHT=SPHAR2, MeanValue(GEWICHT)=0.00693079
Atomic positions for phase Li2ZnCl462icsd732222
---------------------------------------------
  4     0.0000  0.0000  0.0000     E=(LI+1(1.0000))
  4     0.7692  0.2500  0.5136     E=(LI+1(1.0000))
  4     0.5902  0.2500  0.0826     E=(ZN+2(1.0000))
  4     0.5916  0.2500  0.7172     E=(CL-1(1.0000))
  4     0.9271  0.2500  0.2577     E=(CL-1(1.0000))
  8     0.6672  0.0067  0.2478     E=(CL-1(1.0000))

File: data/229_Li1.5Mn0.7Y0.2Ta0.1Cl4/manual_refinement.lst
Rietveld refinement to file(s) pattern.xy
BGMN version 4.2.23, 8282 measured points, 354 peaks, 58 parameters
Start: Thu Feb 26 15:00:35 2026; End: Thu Feb 26 15:00:38 2026
25 iteration steps

Rp=3.96%  Rpb=42.92%  R=5.61%  Rwp=5.23% Rexp=2.72%
Durbin-Watson d=0.59
1-rho=6.95%

Global parameters and GOALs
****************************
QMnCl2166icsd337520=0.0399+-0.0023
Qspinel=0.8331+-0.0038
QLi3YCl6164icsd29962None=0.1270+-0.0028
EPS2=-0.001326+-0.000026

Local parameters and GOALs for phase MnCl2166icsd337520
******************************************************
SpacegroupNo=166
HermannMauguin=R-32/m
XrayDensity=2.949
Rphase=5.86%
UNIT=NM
A=0.373468+-0.000092
C=1.76001+-0.00069
k1=0.0100000
B1=0.00500000
GrainSize(1,1,1)=84.1811
GEWICHT=SPHAR2, MeanValue(GEWICHT)=0.00447952
Atomic positions for phase MnCl2166icsd337520
---------------------------------------------
  3     0.0000  0.0000  0.0000     E=(MN+2(1.0000))
  6     0.0000  0.0000  0.2545     E=(CL-1(1.0000))

Local parameters and GOALs for phase spinel
******************************************************
SpacegroupNo=227
HermannMauguin=F4_1/d-32/m
XrayDensity=2.590
Rphase=7.40%
UNIT=NM
A=1.051330+-0.000067
k1=0.0100000
B1=0.02011+-0.00021
GrainSize(1,1,1)=20.93+-0.22
GEWICHT=SPHAR4, MeanValue(GEWICHT)=0.0935640
Atomic positions for phase spinel
---------------------------------------------
 16     0.6250  0.6250  0.6250     E=(LI(0.1500))
  8     0.5000  0.5000  0.5000     E=(LI(0.4500))
 16     0.1250  0.1250  0.1250     E=(LI(0.3750),Y(0.1000),TA(0.0500),MN(0.3500))
 32     0.8817  0.8817  0.8817     E=(CL(1.0000))

Local parameters and GOALs for phase Li3YCl6164icsd29962None
******************************************************
SpacegroupNo=164
HermannMauguin=P-32/m1
XrayDensity=2.470
Rphase=8.09%
UNIT=NM
A=1.11814+-0.00012
C=0.60064+-0.00010
k1=0.0100000
B1=0.00500000
GrainSize(1,1,1)=84.1811
GEWICHT=SPHAR4, MeanValue(GEWICHT)=0.0142601
Atomic positions for phase Li3YCl6164icsd29962None
---------------------------------------------
  6     0.3252  0.0000  0.5000     E=(LI+1(0.7300))
  6     0.3392  0.0000  0.0000     E=(LI+1(0.7700))
  1     0.0000  0.0000  0.0000     E=(Y+3(1.0000))
  2     0.3333  0.6667  0.0117     E=(Y+3(0.2288))
  2     0.3333  0.6667  0.5053     E=(Y+3(0.7712))
  6     0.8862 -0.8862  0.2375     E=(CL-1(1.0000))
  6     0.7799 -0.7799  0.7329     E=(CL-1(1.0000))
  6     0.5528 -0.5528  0.2518     E=(CL-1(1.0000))

File: data/230_Li1.65Mn0.65Mg0.30V0.15Cl4/manual_refinement.lst
Rietveld refinement to file(s) pattern.xy
BGMN version 4.2.23, 8282 measured points, 45 peaks, 29 parameters
Start: Thu Feb 26 15:02:03 2026; End: Thu Feb 26 15:02:05 2026
24 iteration steps

Rp=4.06%  Rpb=30.84%  R=6.04%  Rwp=5.03% Rexp=2.75%
Durbin-Watson d=0.62
1-rho=2.46%

Global parameters and GOALs
****************************
Qspinel=1.00000
EPS2=-0.0015928+-0.0000095

Local parameters and GOALs for phase spinel
******************************************************
SpacegroupNo=227
HermannMauguin=F4_1/d-32/m
XrayDensity=2.362
Rphase=7.01%
UNIT=NM
A=1.046670+-0.000022
k1=0.0100000
B1=0.010533+-0.000078
GrainSize(1,1,1)=39.96+-0.29
GEWICHT=SPHAR4, MeanValue(GEWICHT)=0.196986
Atomic positions for phase spinel
---------------------------------------------
 16     0.6250  0.6250  0.6250     E=(LI(0.1650))
  8     0.5000  0.5000  0.5000     E=(LI(0.4950))
 16     0.1250  0.1250  0.1250     E=(LI(0.4125),MG(0.1500),MN(0.3250),V(0.0750))
 32     0.8817  0.8817  0.8817     E=(CL(1.0000))

File: data/231_Li3YCl6/manual_refinement.lst
Rietveld refinement to file(s) pattern.xy
BGMN version 4.2.23, 8282 measured points, 271 peaks, 30 parameters
Start: Thu Feb 26 15:19:50 2026; End: Thu Feb 26 15:19:53 2026
28 iteration steps

Rp=7.25%  Rpb=60.83%  R=11.54%  Rwp=10.10% Rexp=2.73%
Durbin-Watson d=0.18
1-rho=15.2%

Global parameters and GOALs
****************************
QLi3YCl6164icsd29964None=1.00000
EPS2=-0.001823+-0.000017

Local parameters and GOALs for phase Li3YCl6164icsd29964None
******************************************************
SpacegroupNo=164
HermannMauguin=P-32/m1
XrayDensity=2.437
Rphase=16.16%
UNIT=NM
A=1.121757+-0.000054
C=0.604891+-0.000044
k1=0.0100000
B1=0.00500000
GrainSize(1,1,1)=84.1811
GEWICHT=SPHAR4, MeanValue(GEWICHT)=0.0943954
Atomic positions for phase Li3YCl6164icsd29964None
---------------------------------------------
  6     0.3206  0.0000  0.5000     E=(LI+1(0.6800))
  6     0.3404  0.0000  0.0000     E=(LI+1(0.8200))
  1     0.0000  0.0000  0.0000     E=(Y+3(1.0000))
  2     0.3333  0.6667  0.0102     E=(Y+3(0.2288))
  2     0.3333  0.6667  0.5044     E=(Y+3(0.7712))
  6     0.8866 -0.8866  0.2363     E=(CL-1(1.0000))
  6     0.7793 -0.7793  0.7314     E=(CL-1(1.0000))
  6     0.5533 -0.5533  0.2497     E=(CL-1(1.0000))

File: data/232_Li1.5Mg0.3Ni0.2Y0.5Cl4/manual_refinement.lst
Rietveld refinement to file(s) pattern.xy
BGMN version 4.2.23, 8282 measured points, 349 peaks, 67 parameters
Start: Thu Feb 26 14:55:47 2026; End: Thu Feb 26 14:55:50 2026
26 iteration steps

Rp=5.06%  Rpb=37.49%  R=8.39%  Rwp=7.00% Rexp=2.36%
Durbin-Watson d=0.27
1-rho=6.89%

Global parameters and GOALs
****************************
QNiCl2166icsd142080=0.1277+-0.0024
QLi3YCl6164icsd29966None=0.5981+-0.0032
Qspinel=0.2742+-0.0032
EPS2=-0.002721+-0.000012

Local parameters and GOALs for phase NiCl2166icsd142080
******************************************************
SpacegroupNo=166
HermannMauguin=R-32/m
XrayDensity=3.508
Rphase=7.62%
UNIT=NM
A=0.349846+-0.000024
C=1.73656+-0.00019
k1=0.0100000
B1=0.00500000
GrainSize(1,1,1)=84.1811
GEWICHT=SPHAR4, MeanValue(GEWICHT)=0.0263840
Atomic positions for phase NiCl2166icsd142080
---------------------------------------------
  3     0.0000  0.0000  0.0000     E=(NI+2(1.0000))
  6     0.0000  0.0000  0.2551     E=(CL-1(1.0000))

Local parameters and GOALs for phase Li3YCl6164icsd29966None
******************************************************
SpacegroupNo=164
HermannMauguin=P-32/m1
XrayDensity=2.451
Rphase=11.14%
UNIT=NM
A=1.119816+-0.000040
C=0.603517+-0.000026
k1=0.0100000
B1=0.00500000
GrainSize(1,1,1)=84.1811
GEWICHT=SPHAR4, MeanValue(GEWICHT)=0.123530
Atomic positions for phase Li3YCl6164icsd29966None
---------------------------------------------
  6     0.3410  0.0000  0.0000     E=(LI+1(0.6200))
  6     0.3253  0.0000  0.5000     E=(LI+1(0.8800))
  1     0.0000  0.0000  0.0000     E=(Y+3(1.0000))
  2     0.3333  0.6667  0.0010     E=(Y+3(0.4341))
  2     0.3333  0.6667  0.5015     E=(Y+3(0.5659))
  6     0.8865 -0.8865  0.2353     E=(CL-1(1.0000))
  6     0.7800 -0.7800  0.7415     E=(CL-1(1.0000))
  6     0.5530 -0.5530  0.2495     E=(CL-1(1.0000))

Local parameters and GOALs for phase spinel
******************************************************
SpacegroupNo=227
HermannMauguin=F4_1/d-32/m
XrayDensity=2.565
Rphase=7.14%
UNIT=NM
A=1.037643+-0.000052
k1=0.0100000
B1=0.01079+-0.00029
GrainSize(1,1,1)=39.0+-1.1
GEWICHT=SPHAR4, MeanValue(GEWICHT)=0.0566368
Atomic positions for phase spinel
---------------------------------------------
 16     0.6250  0.6250  0.6250     E=(LI(0.1500))
  8     0.5000  0.5000  0.5000     E=(LI(0.4500))
 16     0.1250  0.1250  0.1250     E=(LI(0.3750),Y(0.2500),MG(0.1500),NI(0.1000))
 32     0.8817  0.8817  0.8817     E=(CL(1.0000))

File: data/233_Li1.6Fe1.2Cl4/manual_refinement.lst
Rietveld refinement to file(s) pattern.xy
BGMN version 4.2.23, 8282 measured points, 45 peaks, 29 parameters
Start: Thu Feb 26 15:05:46 2026; End: Thu Feb 26 15:05:48 2026
20 iteration steps

Rp=2.28%  Rpb=38.97%  R=3.18%  Rwp=2.93% Rexp=1.90%
Durbin-Watson d=0.85
1-rho=3.19%

Global parameters and GOALs
****************************
Qspinel=1.00000
EPS2=-0.002081+-0.000014

Local parameters and GOALs for phase spinel
******************************************************
SpacegroupNo=227
HermannMauguin=F4_1/d-32/m
XrayDensity=2.618
Rphase=4.06%
UNIT=NM
A=1.037171+-0.000036
k1=0.0100000
B1=0.013278+-0.000097
GrainSize(1,1,1)=31.70+-0.23
GEWICHT=SPHAR4, MeanValue(GEWICHT)=0.152264
Atomic positions for phase spinel
---------------------------------------------
 16     0.6250  0.6250  0.6250     E=(LI(0.1600))
  8     0.5000  0.5000  0.5000     E=(LI(0.4800))
 16     0.1250  0.1250  0.1250     E=(LI(0.4000),FE(0.6000))
 32     0.8817  0.8817  0.8817     E=(CL(1.0000))

File: data/234_Li1.6Fe0.9V0.2Cl4/manual_refinement.lst
Rietveld refinement to file(s) pattern.xy
BGMN version 4.2.23, 8282 measured points, 93 peaks, 33 parameters
Start: Thu Feb 26 15:05:01 2026; End: Thu Feb 26 15:05:02 2026
23 iteration steps

Rp=2.62%  Rpb=36.39%  R=4.32%  Rwp=3.45% Rexp=2.06%
Durbin-Watson d=0.75
1-rho=3.09%

Global parameters and GOALs
****************************
Qspinel=1.00000
QLi6FeCl8225icsd7321731=0
EPS2=-0.001232+-0.000015

Local parameters and GOALs for phase spinel
******************************************************
SpacegroupNo=227
HermannMauguin=F4_1/d-32/m
XrayDensity=2.543
Rphase=6.11%
UNIT=NM
A=1.036822+-0.000039
k1=0.0100000
B1=0.01483+-0.00010
GrainSize(1,1,1)=28.38+-0.19
GEWICHT=SPHAR4, MeanValue(GEWICHT)=0.175351
Atomic positions for phase spinel
---------------------------------------------
 16     0.6250  0.6250  0.6250     E=(LI(0.1600))
  8     0.5000  0.5000  0.5000     E=(LI(0.4800))
 16     0.1250  0.1250  0.1250     E=(LI(0.4000),V(0.1000),FE(0.4500))
 32     0.8817  0.8817  0.8817     E=(CL(1.0000))

Local parameters and GOALs for phase Li6FeCl8225icsd7321731
******************************************************
SpacegroupNo=225
HermannMauguin=F4/m-32/m
XrayDensity=2.265
Rphase=100.00%
UNIT=NM
A=UNDEF
k1=UNDEF
B1=UNDEF
GrainSize(1,1,1)=UNDEF
GEWICHT=0.0
Atomic positions for phase Li6FeCl8225icsd7321731
---------------------------------------------
 24     0.0000  0.2500  0.2500     E=(LI+1(1.0000))
  4     0.0000  0.0000  0.0000     E=(FE+2(1.0000))
  8     0.2500  0.2500  0.2500     E=(CL-1(1.0000))
 24     0.2410  0.0000  0.0000     E=(CL-1(1.0000))

File: data/235_Li1.8Bi0.2Ca0.2Mg0.6Cl4/manual_refinement.lst
Rietveld refinement to file(s) pattern.xy
BGMN version 4.2.23, 8282 measured points, 156 peaks, 58 parameters
Start: Thu Feb 26 15:12:05 2026; End: Thu Feb 26 15:12:20 2026
213 iteration steps

Rp=6.88%  Rpb=44.90%  R=13.55%  Rwp=10.77% Rexp=3.00%
Durbin-Watson d=0.17
1-rho=11.6%

Global parameters and GOALs
****************************
QCaCl2=0.0918+-0.0027
Qspinel=0.7597+-0.0039
QLiCl=0.1485+-0.0029
EPS2=-0.002316+-0.000029

Local parameters and GOALs for phase CaCl2
******************************************************
SpacegroupNo=58
HermannMauguin=P2_1/n2_1/n2/m
XrayDensity=2.203
Rphase=16.47%
UNIT=NM
A=0.62869+-0.00021
B=0.64687+-0.00016
C=0.411396+-0.000076
k1=0.0100000
B1=0.00500000
GrainSize(1,1,1)=84.1811
GEWICHT=SPHAR2, MeanValue(GEWICHT)=0.0156194
Atomic positions for phase CaCl2
---------------------------------------------
  2     0.0000  0.0000  0.0000     E=(CA+2(1.0000))
  4     0.2822  0.3249  0.0000     E=(CL-1(1.0000))

Local parameters and GOALs for phase spinel
******************************************************
SpacegroupNo=227
HermannMauguin=F4_1/d-32/m
XrayDensity=2.561
Rphase=15.14%
UNIT=NM
A=1.042911+-0.000069
k1=0.0100000
B1=0.01982+-0.00030
GrainSize(1,1,1)=21.24+-0.32
GEWICHT=SPHAR4, MeanValue(GEWICHT)=0.129222
Atomic positions for phase spinel
---------------------------------------------
  8     0.5000  0.5000  0.5000     E=(LI(0.5400))
 16     0.6250  0.6250  0.6250     E=(LI(0.1800))
 16     0.1250  0.1250  0.1250     E=(LI(0.4500),CA(0.1000),MG(0.3000),BI(0.1000))
 32     0.8817  0.8817  0.8817     E=(CL(1.0000))

Local parameters and GOALs for phase LiCl
******************************************************
SpacegroupNo=225
HermannMauguin=F4/m-32/m
XrayDensity=2.056
Rphase=16.21%
UNIT=NM
A=0.515419+-0.000037
k1=0.0100000
B1=0.00500000
GrainSize(1,1,1)=84.1811
GEWICHT=SPHAR4, MeanValue(GEWICHT)=0.0252572
Atomic positions for phase LiCl
---------------------------------------------
  4     0.0000  0.0000  0.0000     E=(LI+1(1.0000))
  4     0.5000  0.5000  0.5000     E=(CL-1(1.0000))

File: data/236_Li2Co0.5Zn0.5Cl4/manual_refinement.lst
Rietveld refinement to file(s) pattern.xy
BGMN version 4.2.23, 8282 measured points, 93 peaks, 47 parameters
Start: Thu Feb 26 15:17:33 2026; End: Thu Feb 26 15:17:35 2026
38 iteration steps

Rp=3.72%  Rpb=69.99%  R=4.84%  Rwp=4.87% Rexp=2.85%
Durbin-Watson d=0.73
1-rho=22.6%

Global parameters and GOALs
****************************
Qspinel=0.779+-0.011
QLi6CoCl8225icsd20240131=0.221+-0.011
EPS2=-0.001172+-0.000036

Local parameters and GOALs for phase spinel
******************************************************
SpacegroupNo=227
HermannMauguin=F4_1/d-32/m
XrayDensity=2.653
Rphase=6.30%
UNIT=NM
A=1.02942+-0.00023
k1=0
B1=0.0393+-0.0013
GrainSize(1,1,1)=10.81+-0.36
GEWICHT=SPHAR4, MeanValue(GEWICHT)=0.0322558
Atomic positions for phase spinel
---------------------------------------------
 16     0.6250  0.6250  0.6250     E=(LI(0.2000))
  8     0.5000  0.5000  0.5000     E=(LI(0.6000))
 16     0.1250  0.1250  0.1250     E=(LI(0.5000),ZN(0.2500),CO(0.2500))
 32     0.8817  0.8817  0.8817     E=(CL(1.0000))

Local parameters and GOALs for phase Li6CoCl8225icsd20240131
******************************************************
SpacegroupNo=225
HermannMauguin=F4/m-32/m
XrayDensity=2.311
Rphase=7.43%
UNIT=NM
A=1.03362+-0.00010
k1=0.0100000
B1=0.00500000
GrainSize(1,1,1)=84.1811
GEWICHT=SPHAR4, MeanValue(GEWICHT)=0.00916404
Atomic positions for phase Li6CoCl8225icsd20240131
---------------------------------------------
 24     0.0000  0.2500  0.2500     E=(LI+1(1.0000))
  4     0.0000  0.0000  0.0000     E=(CO+2(1.0000))
  8     0.2500  0.2500  0.2500     E=(CL-1(1.0000))
 24     0.2430  0.0000  0.0000     E=(CL-1(1.0000))

File: data/237_Li1.85Co0.425Fe0.425Sc0.15Cl4/manual_refinement.lst
Rietveld refinement to file(s) pattern.xy
BGMN version 4.2.23, 8282 measured points, 45 peaks, 29 parameters
Start: Thu Feb 26 15:11:34 2026; End: Thu Feb 26 15:11:35 2026
22 iteration steps

Rp=2.80%  Rpb=55.87%  R=3.70%  Rwp=3.69% Rexp=2.29%
Durbin-Watson d=0.79
1-rho=9.16%

Global parameters and GOALs
****************************
Qspinel=1.00000
EPS2=-0.009047+-0.000040

Local parameters and GOALs for phase spinel
******************************************************
SpacegroupNo=227
HermannMauguin=F4_1/d-32/m
XrayDensity=2.558
Rphase=6.37%
UNIT=NM
A=1.02964+-0.00011
k1=0.0100000
B1=0.02314+-0.00024
GrainSize(1,1,1)=18.19+-0.19
GEWICHT=SPHAR4, MeanValue(GEWICHT)=0.0830884
Atomic positions for phase spinel
---------------------------------------------
 16     0.6250  0.6250  0.6250     E=(LI(0.1850))
  8     0.5000  0.5000  0.5000     E=(LI(0.5550))
 16     0.1250  0.1250  0.1250     E=(LI(0.4625),SC(0.0750),FE(0.2125),CO(0.2125))
 32     0.8817  0.8817  0.8817     E=(CL(1.0000))

File: data/238_Li1.8Mg0.8Y0.2Cl4/manual_refinement.lst
Rietveld refinement to file(s) pattern.xy
BGMN version 4.2.23, 8282 measured points, 93 peaks, 66 parameters
Start: Thu Feb 26 16:31:39 2026; End: Thu Feb 26 16:31:43 2026
46 iteration steps

Rp=5.99%  Rpb=34.24%  R=9.10%  Rwp=8.52% Rexp=3.05%
Durbin-Watson d=0.31
1-rho=5.52%

Global parameters and GOALs
****************************
Qspinel=0.6907+-0.0031
QLiCl225icsd269090=0.2160+-0.0045
QMgCl2166icsd261570=0.0933+-0.0047
EPS2=-0.005025+-0.000019

Local parameters and GOALs for phase spinel
******************************************************
SpacegroupNo=227
HermannMauguin=F4_1/d-32/m
XrayDensity=2.241
Rphase=9.95%
UNIT=NM
A=1.043176+-0.000045
k1=0
B1=0.01197+-0.00016
GrainSize(1,1,1)=35.46+-0.47
GEWICHT=SPHAR4, MeanValue(GEWICHT)=0.136821
Atomic positions for phase spinel
---------------------------------------------
  8     0.5000  0.5000  0.5000     E=(LI(0.5400))
 16     0.6250  0.6250  0.6250     E=(LI(0.1800))
 16     0.1250  0.1250  0.1250     E=(LI(0.4500),Y(0.1000),MG(0.4000))
 32     0.8817  0.8817  0.8817     E=(CL(1.0000))

Local parameters and GOALs for phase LiCl225icsd269090
******************************************************
SpacegroupNo=225
HermannMauguin=F4/m-32/m
XrayDensity=2.069
Rphase=9.05%
UNIT=NM
A=0.514342+-0.000033
k1=0.0100000
B1=0.0100000
GrainSize(1,1,1)=42.0906
GEWICHT=SPHAR4, MeanValue(GEWICHT)=0.0427751
Atomic positions for phase LiCl225icsd269090
---------------------------------------------
  4     0.0000  0.0000  0.0000     E=(LI+1(1.0000))
  4     0.5000  0.5000  0.5000     E=(CL-1(1.0000))

Local parameters and GOALs for phase MgCl2166icsd261570
******************************************************
SpacegroupNo=166
HermannMauguin=R-32/m
XrayDensity=2.337
Rphase=8.32%
UNIT=NM
A=0.364232+-0.000051
C=1.76655+-0.00040
k1=0
B1=0.0100000
GrainSize(1,1,1)=42.4413
GEWICHT=SPHAR4, MeanValue(GEWICHT)=0.0184820
Atomic positions for phase MgCl2166icsd261570
---------------------------------------------
  3     0.0000  0.0000  0.0000     E=(MG+2(1.0000))
  6     0.0000  0.0000  0.2730     E=(CL-1(1.0000))

File: data/239_Li1.5Mg0.7Zr0.2Sc0.1Cl4/manual_refinement.lst
Rietveld refinement to file(s) pattern.xy
BGMN version 4.2.23, 8282 measured points, 227 peaks, 32 parameters
Start: Thu Feb 26 14:57:01 2026; End: Thu Feb 26 14:57:08 2026
68 iteration steps

Rp=7.37%  Rpb=56.69%  R=9.99%  Rwp=10.72% Rexp=3.62%
Durbin-Watson d=0.26
1-rho=12.6%

Global parameters and GOALs
****************************
QLi602Sc2Cl1212icsd18229None=1.00000
EPS2=0.000584+-0.000018

Local parameters and GOALs for phase Li602Sc2Cl1212icsd18229None
******************************************************
SpacegroupNo=12
HermannMauguin=C12/m1
XrayDensity=2.209
Rphase=16.65%
UNIT=NM
A=0.636793+-0.000038
B=1.106821+-0.000066
C=0.628416+-0.000033
BETA=109.0338+-0.0034
k1=0.0100000
B1=0.00500000
GrainSize(1,1,1)=84.1811
GEWICHT=SPHAR4, MeanValue(GEWICHT)=0.0774459
Atomic positions for phase Li602Sc2Cl1212icsd18229None
---------------------------------------------
  4     0.0000  0.3264  0.0000     E=(LI+1(1.0000))
  2     0.0000  0.5000  0.5000     E=(LI+1(0.2700))
  4     0.0000  0.1715  0.5000     E=(LI+1(0.3700))
  2     0.0000  0.0000  0.0000     E=(SC+3(1.0000))
  8     0.2607  0.3391  0.7635     E=(CL-1(1.0000))
  4     0.2410  0.0000  0.7676     E=(CL-1(1.0000))

File: data/240_Li1.875Mg0.7Y0.2Nb0.025Cl4/manual_refinement.lst
Rietveld refinement to file(s) pattern.xy
BGMN version 4.2.23, 8282 measured points, 322 peaks, 66 parameters
Start: Thu Feb 26 15:11:44 2026; End: Thu Feb 26 15:11:51 2026
67 iteration steps

Rp=6.11%  Rpb=51.14%  R=8.07%  Rwp=8.31% Rexp=3.41%
Durbin-Watson d=0.40
1-rho=10.9%

Global parameters and GOALs
****************************
Qspinel=0.6778+-0.0043
QLiCl225icsd269090=0.2086+-0.0029
QLi3YCl6=0.1136+-0.0033
EPS2=0.000189+-0.000022

Local parameters and GOALs for phase spinel
******************************************************
SpacegroupNo=227
HermannMauguin=F4_1/d-32/m
XrayDensity=2.248
Rphase=12.17%
UNIT=NM
A=1.042825+-0.000056
k1=0
B1=0.01459+-0.00025
GrainSize(1,1,1)=29.08+-0.50
GEWICHT=SPHAR4, MeanValue(GEWICHT)=0.0625677
Atomic positions for phase spinel
---------------------------------------------
 16     0.6250  0.6250  0.6250     E=(LI(0.1875))
  8     0.5000  0.5000  0.5000     E=(LI(0.5625))
 16     0.1250  0.1250  0.1250     E=(LI(0.4688),Y(0.1000),MG(0.3500),NB(0.0125))
 32     0.8817  0.8817  0.8817     E=(CL(1.0000))

Local parameters and GOALs for phase LiCl225icsd269090
******************************************************
SpacegroupNo=225
HermannMauguin=F4/m-32/m
XrayDensity=2.066
Rphase=14.75%
UNIT=NM
A=0.514580+-0.000026
k1=0.0100000
B1=0.00500000
GrainSize(1,1,1)=84.1811
GEWICHT=SPHAR4, MeanValue(GEWICHT)=0.0192548
Atomic positions for phase LiCl225icsd269090
---------------------------------------------
  4     0.0000  0.0000  0.0000     E=(LI+1(1.0000))
  4     0.5000  0.5000  0.5000     E=(CL-1(1.0000))

Local parameters and GOALs for phase Li3YCl6
******************************************************
SpacegroupNo=164
HermannMauguin=P-32/m1
XrayDensity=2.449
Rphase=8.53%
UNIT=NM
A=1.12051+-0.00011
C=0.60309+-0.00012
k1=0.0100000
B1=0.00500000
GrainSize(1,1,1)=84.1811
GEWICHT=SPHAR4, MeanValue(GEWICHT)=0.0104887
Atomic positions for phase Li3YCl6
---------------------------------------------
  6     0.3252  0.0000  0.5000     E=(LI+1(0.7300))
  6     0.3392  0.0000  0.0000     E=(LI+1(0.7700))
  1     0.0000  0.0000  0.0000     E=(Y+3(1.0000))
  2     0.3333  0.6667  0.0117     E=(Y+3(0.2288))
  2     0.3333  0.6667  0.5053     E=(Y+3(0.7712))
  6     0.8862 -0.8862  0.2375     E=(CL-1(1.0000))
  6     0.7799 -0.7799  0.7329     E=(CL-1(1.0000))
  6     0.5528 -0.5528  0.2518     E=(CL-1(1.0000))

File: data/241_Li1.4Mg0.8Ta0.17Sc0.05Cl4/manual_refinement.lst
Rietveld refinement to file(s) pattern.xy
BGMN version 4.2.23, 8282 measured points, 272 peaks, 50 parameters
Start: Thu Feb 26 14:51:17 2026; End: Thu Feb 26 14:51:24 2026
71 iteration steps

Rp=7.88%  Rpb=37.61%  R=12.59%  Rwp=11.41% Rexp=3.20%
Durbin-Watson d=0.19
1-rho=7.53%

Global parameters and GOALs
****************************
Qspinel=0.5194+-0.0051
QLi602Sc2Cl1212icsd18229None=0.4806+-0.0051
EPS2=-0.002330+-0.000020

Local parameters and GOALs for phase spinel
******************************************************
SpacegroupNo=227
HermannMauguin=F4_1/d-32/m
XrayDensity=2.472
Rphase=15.76%
UNIT=NM
A=1.031072+-0.000082
k1=0.0100000
B1=0.02743+-0.00052
GrainSize(1,1,1)=15.35+-0.29
GEWICHT=SPHAR4, MeanValue(GEWICHT)=0.112801
Atomic positions for phase spinel
---------------------------------------------
 16     0.6250  0.6250  0.6250     E=(LI(0.1400))
  8     0.5000  0.5000  0.5000     E=(LI(0.4200))
 16     0.1250  0.1250  0.1250     E=(LI(0.3500),MG(0.4000),SC(0.0250),TA(0.0850))
 32     0.8817  0.8817  0.8817     E=(CL(1.0000))

Local parameters and GOALs for phase Li602Sc2Cl1212icsd18229None
******************************************************
SpacegroupNo=12
HermannMauguin=C12/m1
XrayDensity=2.168
Rphase=16.65%
UNIT=NM
A=0.639064+-0.000039
B=1.11246+-0.00011
C=0.635017+-0.000038
BETA=109.0913+-0.0037
k1=0.0100000
B1=0.00500000
GrainSize(1,1,1)=84.1811
GEWICHT=SPHAR4, MeanValue(GEWICHT)=0.104360
Atomic positions for phase Li602Sc2Cl1212icsd18229None
---------------------------------------------
  4     0.0000  0.3264  0.0000     E=(LI+1(1.0000))
  2     0.0000  0.5000  0.5000     E=(LI+1(0.2700))
  4     0.0000  0.1715  0.5000     E=(LI+1(0.3700))
  2     0.0000  0.0000  0.0000     E=(SC+3(1.0000))
  8     0.2607  0.3391  0.7635     E=(CL-1(1.0000))
  4     0.2410  0.0000  0.7676     E=(CL-1(1.0000))

File: data/242_Li1.5Co0.4Zn0.1Cr0.5Cl4/manual_refinement.lst
Rietveld refinement to file(s) pattern.xy
BGMN version 4.2.23, 8282 measured points, 588 peaks, 65 parameters
Start: Thu Feb 26 14:52:59 2026; End: Thu Feb 26 14:53:20 2026
143 iteration steps

Rp=3.30%  Rpb=45.91%  R=5.26%  Rwp=4.57% Rexp=1.93%
Durbin-Watson d=0.37
1-rho=7.49%

Global parameters and GOALs
****************************
QCrCl312icsd220800=0.0473+-0.0022
Qspinel=0.7611+-0.0056
QLiCl225icsd269090=0
QLi2CrCl415icsd20262739=0.0970+-0.0033
QLi6CoCl8225icsd20240131=0.0945+-0.0037
EPS2=-0.002996+-0.000029

Local parameters and GOALs for phase CrCl312icsd220800
******************************************************
SpacegroupNo=12
HermannMauguin=C12/m1
XrayDensity=2.886
Rphase=6.95%
UNIT=NM
A=0.60416+-0.00034
B=1.03369+-0.00059
C=0.61344+-0.00031
BETA=107.965+-0.038
k1=0.0100000
B1=0.00500000
GrainSize(1,1,1)=84.1811
GEWICHT=0.00923+-0.00043
Atomic positions for phase CrCl312icsd220800
---------------------------------------------
  4     0.0000  0.1667  0.0000     E=(CR+3(1.0000))
  4     0.7795  0.0000  0.7684     E=(CL-1(1.0000))
  8     0.2488  0.8231  0.7711     E=(CL-1(1.0000))

Local parameters and GOALs for phase spinel
******************************************************
SpacegroupNo=227
HermannMauguin=F4_1/d-32/m
XrayDensity=2.570
Rphase=7.70%
UNIT=NM
A=1.024932+-0.000072
k1=0.0100000
B1=0.01980+-0.00028
GrainSize(1,1,1)=21.26+-0.30
GEWICHT=SPHAR4, MeanValue(GEWICHT)=0.148510
Atomic positions for phase spinel
---------------------------------------------
 16     0.6250  0.6250  0.6250     E=(LI(0.1500))
  8     0.5000  0.5000  0.5000     E=(LI(0.4500))
 16     0.1250  0.1250  0.1250     E=(LI(0.3750),ZN(0.0500),CR(0.2500),CO(0.2000))
 32     0.8817  0.8817  0.8817     E=(CL(1.0000))

Local parameters and GOALs for phase LiCl225icsd269090
******************************************************
SpacegroupNo=225
HermannMauguin=F4/m-32/m
XrayDensity=2.086
Rphase=100.00%
UNIT=NM
A=UNDEF
k1=UNDEF
B1=UNDEF
GrainSize(1,1,1)=UNDEF
GEWICHT=0.0
Atomic positions for phase LiCl225icsd269090
---------------------------------------------
  4     0.0000  0.0000  0.0000     E=(LI+1(1.0000))
  4     0.5000  0.5000  0.5000     E=(CL-1(1.0000))

Local parameters and GOALs for phase Li2CrCl415icsd20262739
******************************************************
SpacegroupNo=15
HermannMauguin=C12/c1
XrayDensity=2.420
Rphase=8.83%
UNIT=NM
A=1.01939+-0.00039
B=1.01855+-0.00037
C=0.72864+-0.00028
BETA=131.107+-0.022
k1=0.0100000
B1=0.00500000
GrainSize(1,1,1)=84.1811
GEWICHT=0.01894+-0.00066
Atomic positions for phase Li2CrCl415icsd20262739
---------------------------------------------
  4     0.0000  0.8120  0.2500     E=(LI+1(1.0000))
  4     0.0000  0.5000  0.0000     E=(LI+1(1.0000))
  4     0.2500  0.2500  0.5000     E=(CR+2(1.0000))
  8     0.5080  0.7580  0.5023     E=(CL-1(1.0000))
  8     0.2540  0.0073  0.4982     E=(CL-1(1.0000))

Local parameters and GOALs for phase Li6CoCl8225icsd20240131
******************************************************
SpacegroupNo=225
HermannMauguin=F4/m-32/m
XrayDensity=2.321
Rphase=6.62%
UNIT=NM
A=1.032164+-0.000092
k1=0.0100000
B1=0.00500000
GrainSize(1,1,1)=84.1811
GEWICHT=SPHAR4, MeanValue(GEWICHT)=0.0184487
Atomic positions for phase Li6CoCl8225icsd20240131
---------------------------------------------
 24     0.0000  0.2500  0.2500     E=(LI+1(1.0000))
  4     0.0000  0.0000  0.0000     E=(CO+2(1.0000))
  8     0.2500  0.2500  0.2500     E=(CL-1(1.0000))
 24     0.2430  0.0000  0.0000     E=(CL-1(1.0000))

File: data/243_Li1.5Mn0.6Bi0.35Ta0.05Cl4/manual_refinement.lst
Rietveld refinement to file(s) pattern.xy
BGMN version 4.2.23, 8282 measured points, 45 peaks, 29 parameters
Start: Thu Feb 26 15:00:27 2026; End: Thu Feb 26 15:00:29 2026
24 iteration steps

Rp=7.03%  Rpb=76.57%  R=17.14%  Rwp=11.94% Rexp=2.28%
Durbin-Watson d=0.08
1-rho=33.4%

Global parameters and GOALs
****************************
Qspinel=1.00000
EPS2=-0.002899+-0.000049

Local parameters and GOALs for phase spinel
******************************************************
SpacegroupNo=227
HermannMauguin=F4_1/d-32/m
XrayDensity=3.066
Rphase=12.04%
UNIT=NM
A=1.05022+-0.00013
k1=0
B1=0.01070+-0.00038
GrainSize(1,1,1)=39.7+-1.4
GEWICHT=SPHAR4, MeanValue(GEWICHT)=0.0705068
Atomic positions for phase spinel
---------------------------------------------
 16     0.6250  0.6250  0.6250     E=(LI(0.1500))
  8     0.5000  0.5000  0.5000     E=(LI(0.4500))
 16     0.1250  0.1250  0.1250     E=(LI(0.3750),TA(0.0250),MN(0.3000),BI(0.1750))
 32     0.8817  0.8817  0.8817     E=(CL(1.0000))

File: data/244_Li1.5Mn0.5Bi0.3V0.2Cl4/manual_refinement.lst
Rietveld refinement to file(s) pattern.xy
BGMN version 4.2.23, 8282 measured points, 93 peaks, 47 parameters
Start: Thu Feb 26 14:58:09 2026; End: Thu Feb 26 14:58:12 2026
45 iteration steps

Rp=5.30%  Rpb=60.98%  R=7.90%  Rwp=7.91% Rexp=3.09%
Durbin-Watson d=0.33
1-rho=14.6%

Global parameters and GOALs
****************************
QLi128Mn96Cl32227icsd74872None=0.6220+-0.0041
QLi10352V9648Cl32216icsd50006None=0.3780+-0.0041
EPS2=0.000807+-0.000018

Local parameters and GOALs for phase Li128Mn96Cl32227icsd74872None
******************************************************
SpacegroupNo=227
HermannMauguin=F4_1/d-32/m
XrayDensity=2.531
Rphase=13.61%
UNIT=NM
A=1.047180+-0.000042
k1=0.0100000
B1=0.00500000
GrainSize(1,1,1)=84.1811
GEWICHT=SPHAR4, MeanValue(GEWICHT)=0.0386632
Atomic positions for phase Li128Mn96Cl32227icsd74872None
---------------------------------------------
  8     0.5000  0.5000  0.5000     E=(LI+1(0.8000))
 16     0.1250  0.1250  0.1250     E=(LI+1(0.4000),MN+2(0.6000))
 32     0.8820  0.8820  0.8820     E=(CL-1(1.0000))

Local parameters and GOALs for phase Li10352V9648Cl32216icsd50006None
******************************************************
SpacegroupNo=216
HermannMauguin=F-43m
XrayDensity=2.552
Rphase=16.20%
UNIT=NM
A=1.033679+-0.000051
k1=0.0100000
B1=0.00500000
GrainSize(1,1,1)=84.1811
GEWICHT=SPHAR4, MeanValue(GEWICHT)=0.0234993
Atomic positions for phase Li10352V9648Cl32216icsd50006None
---------------------------------------------
  4     0.0000  0.0000  0.0000     E=(LI+1(1.0000))
 16     0.6259  0.6259  0.6259     E=(LI+1(0.3970),V(0.6030))
 16     0.3822  0.3822  0.3822     E=(CL-1(1.0000))
 16     0.8686  0.8686  0.8686     E=(CL-1(1.0000))

File: data/245_Li1.7Mg0.35Sn0.55Nb0.1Cl4/manual_refinement.lst
Rietveld refinement to file(s) pattern.xy
BGMN version 4.2.23, 8282 measured points, 242 peaks, 67 parameters
Start: Thu Feb 26 15:10:41 2026; End: Thu Feb 26 15:10:45 2026
34 iteration steps

Rp=5.48%  Rpb=39.13%  R=6.32%  Rwp=7.17% Rexp=3.37%
Durbin-Watson d=0.52
1-rho=6.88%

Global parameters and GOALs
****************************
QLi2MgCl4227icsd74957None=0.3549+-0.0022
QLiCl225icsd269090=0.3601+-0.0024
QSnCl262icsd154520=0.2851+-0.0019
EPS2=0.000101+-0.000011

Local parameters and GOALs for phase Li2MgCl4227icsd74957None
******************************************************
SpacegroupNo=227
HermannMauguin=F4_1/d-32/m
XrayDensity=2.109
Rphase=11.45%
UNIT=NM
A=1.042798+-0.000030
k1=0.0100000
B1=0.00500000
GrainSize(1,1,1)=84.1811
GEWICHT=SPHAR4, MeanValue(GEWICHT)=0.0291997
Atomic positions for phase Li2MgCl4227icsd74957None
---------------------------------------------
  8     0.5000  0.5000  0.5000     E=(LI+1(1.0000))
 16     0.1250  0.1250  0.1250     E=(LI+1(0.5000),MG+2(0.5000))
 32     0.8820  0.8820  0.8820     E=(CL-1(1.0000))

Local parameters and GOALs for phase LiCl225icsd269090
******************************************************
SpacegroupNo=225
HermannMauguin=F4/m-32/m
XrayDensity=2.064
Rphase=12.41%
UNIT=NM
A=0.514742+-0.000014
k1=0.0100000
B1=0.00500000
GrainSize(1,1,1)=84.1811
GEWICHT=SPHAR4, MeanValue(GEWICHT)=0.0296246
Atomic positions for phase LiCl225icsd269090
---------------------------------------------
  4     0.0000  0.0000  0.0000     E=(LI+1(1.0000))
  4     0.5000  0.5000  0.5000     E=(CL-1(1.0000))

Local parameters and GOALs for phase SnCl262icsd154520
******************************************************
SpacegroupNo=62
HermannMauguin=P2_1/n2_1/m2_1/a
XrayDensity=3.954
Rphase=8.78%
UNIT=NM
A=0.779782+-0.000044
B=0.443449+-0.000025
C=0.920926+-0.000047
k1=0.0100000
B1=0.00500000
GrainSize(1,1,1)=84.1811
GEWICHT=SPHAR4, MeanValue(GEWICHT)=0.0234543
Atomic positions for phase SnCl262icsd154520
---------------------------------------------
  4     0.7310  0.2500  0.5740     E=(SN+2(1.0000))
  4     0.5220  0.2500  0.3450     E=(CL-1(1.0000))
  4     0.1440  0.2500  0.5750     E=(CL-1(1.0000))
