Repository: CederGroupHub/alab_gpss_public

# Data

This folder contains the raw experiment data produced by A-Lab GPSS.

## What is in this folder

- `dataset.json`: Consolidated dataset used by the agentic workflows.
- `NNN_<composition>/` directories: Per-sample experiment artifacts (for example, XRD patterns, EIS files, and refinement outputs).

## Contents of each sample folder

Each sample folder (`NNN_<composition>/`) contains the same core artifact types:

- `pattern.xrdml`
  - Raw XRD measurement file for that sample
- `eis_data.csv`
  - EIS measurement data table
- `manual_refinement.lst`
  - Result file of manual XRD refinement
- `manual_refinement.png`
  - Plot/image generated from manual refinement

File: data/246_Li1.5Mg0.6In0.3Zr0.1Cl4/manual_refinement.lst
Rietveld refinement to file(s) pattern.xy
BGMN version 4.2.23, 8282 measured points, 84 peaks, 34 parameters
Start: Thu Feb 26 14:56:49 2026; End: Thu Feb 26 14:56:51 2026
30 iteration steps

Rp=7.22%  Rpb=37.23%  R=15.56%  Rwp=11.66% Rexp=3.16%
Durbin-Watson d=0.17
1-rho=8.50%

Global parameters and GOALs
****************************
Qspinel=1.00000
QMgCl2166icsd261570=0
EPS2=-0.005327+-0.000025

Local parameters and GOALs for phase spinel
******************************************************
SpacegroupNo=227
HermannMauguin=F4_1/d-32/m
XrayDensity=2.467
Rphase=17.99%
UNIT=NM
A=1.042475+-0.000059
k1=0.0100000
B1=0.01901+-0.00020
GrainSize(1,1,1)=22.14+-0.23
GEWICHT=SPHAR4, MeanValue(GEWICHT)=0.212220
Atomic positions for phase spinel
---------------------------------------------
 16     0.6250  0.6250  0.6250     E=(LI(0.1500))
  8     0.5000  0.5000  0.5000     E=(LI(0.4500))
 16     0.1250  0.1250  0.1250     E=(LI(0.3750),MG(0.3000),ZR(0.0500),IN(0.1500))
 32     0.8817  0.8817  0.8817     E=(CL(1.0000))

Local parameters and GOALs for phase MgCl2166icsd261570
******************************************************
SpacegroupNo=166
HermannMauguin=R-32/m
XrayDensity=2.360
Rphase=100.00%
UNIT=NM
A=UNDEF
C=UNDEF
k1=UNDEF
B1=UNDEF
GrainSize(1,1,1)=UNDEF
GEWICHT=0.0
Atomic positions for phase MgCl2166icsd261570
---------------------------------------------
  3     0.0000  0.0000  0.0000     E=(MG+2(1.0000))
  6     0.0000  0.0000  0.2730     E=(CL-1(1.0000))

File: data/247_Li1.5Mn0.65In0.25Zr0.05Ta0.05Cl4/manual_refinement.lst
Rietveld refinement to file(s) pattern.xy
BGMN version 4.2.23, 8282 measured points, 577 peaks, 48 parameters
Start: Thu Feb 26 15:00:10 2026; End: Thu Feb 26 15:00:27 2026
121 iteration steps

Rp=4.05%  Rpb=46.88%  R=5.44%  Rwp=5.28% Rexp=2.97%
Durbin-Watson d=0.68
1-rho=5.67%

Global parameters and GOALs
****************************
QLi556Zr036In156Cl1212icsd122397None=0.186+-0.011
QZrCl413icsd260490=0.0223+-0.0036
Qspinel=0.791+-0.011
EPS2=0.000336+-0.000013

Local parameters and GOALs for phase Li556Zr036In156Cl1212icsd122397None
******************************************************
SpacegroupNo=12
HermannMauguin=C12/m1
XrayDensity=2.583
Rphase=7.36%
UNIT=NM
A=0.64330+-0.00040
B=1.114271+-0.000093
C=0.642921+-0.000095
BETA=109.464+-0.052
k1=0.0100000
B1=0.00283+-0.00032
GrainSize(1,1,1)=149+-17
GEWICHT=SPHAR2, MeanValue(GEWICHT)=0.0145130
Atomic positions for phase Li556Zr036In156Cl1212icsd122397None
---------------------------------------------
  4     0.0000  0.1850  0.5000     E=(LI+1(0.4900))
  2     0.0000  0.5000  0.5000     E=(LI+1(0.5400))
  4     0.0000  0.3190  0.0000     E=(LI+1(0.6300),ZR+4(0.0500),IN+3(0.0900))
  2     0.0000  0.0000  0.0000     E=(ZR+4(0.0800),IN+3(0.6000))
  4     0.7570  0.0000  0.2380     E=(CL-1(1.0000))
  8     0.7537  0.1626  0.7623     E=(CL-1(1.0000))

Local parameters and GOALs for phase ZrCl413icsd260490
******************************************************
SpacegroupNo=13
HermannMauguin=P12/c1
XrayDensity=2.775
Rphase=5.97%
UNIT=NM
A=0.63166+-0.00041
B=0.74517+-0.00064
C=0.62866+-0.00041
BETA=109.527+-0.054
k1=0.0100000
B1=0.0026+-0.0018
GrainSize(1,1,1)=161+-110
GEWICHT=0.00173+-0.00028
Atomic positions for phase ZrCl413icsd260490
---------------------------------------------
  2     0.0000  0.1641  0.2500     E=(ZR+4(1.0000))
  4     0.2263  0.8924  0.4978     E=(CL-1(1.0000))
  4     0.7448  0.6371  0.5205     E=(CL-1(1.0000))

Local parameters and GOALs for phase spinel
******************************************************
SpacegroupNo=227
HermannMauguin=F4_1/d-32/m
XrayDensity=2.644
Rphase=7.01%
UNIT=NM
A=1.049727+-0.000042
k1=0.0100000
B1=0.00853+-0.00017
GrainSize(1,1,1)=49.37+-0.99
GEWICHT=SPHAR4, MeanValue(GEWICHT)=0.0616056
Atomic positions for phase spinel
---------------------------------------------
 16     0.6250  0.6250  0.6250     E=(LI(0.1500))
  8     0.5000  0.5000  0.5000     E=(LI(0.4500))
 16     0.1250  0.1250  0.1250     E=(LI(0.3750),ZR(0.0250),TA(0.0250),MN(0.3250),IN(0.1250))
 32     0.8817  0.8817  0.8817     E=(CL(1.0000))

File: data/248_Li1.7Fe0.7Zr0.2Cu0.1Cl4/manual_refinement.lst
Rietveld refinement to file(s) pattern.xy
BGMN version 4.2.23, 8282 measured points, 45 peaks, 29 parameters
Start: Thu Feb 26 16:58:42 2026; End: Thu Feb 26 16:58:44 2026
26 iteration steps

Rp=3.20%  Rpb=51.36%  R=5.09%  Rwp=4.64% Rexp=2.32%
Durbin-Watson d=0.52
1-rho=9.42%

Global parameters and GOALs
****************************
Qspinel=1.00000
EPS2=-0.004021+-0.000035

Local parameters and GOALs for phase spinel
******************************************************
SpacegroupNo=227
HermannMauguin=F4_1/d-32/m
XrayDensity=2.600
Rphase=8.68%
UNIT=NM
A=1.035501+-0.000096
k1=0.0100000
B1=0.02248+-0.00024
GrainSize(1,1,1)=18.73+-0.20
GEWICHT=SPHAR4, MeanValue(GEWICHT)=0.105157
Atomic positions for phase spinel
---------------------------------------------
 16     0.6250  0.6250  0.6250     E=(LI(0.1700))
  8     0.5000  0.5000  0.5000     E=(LI(0.5100))
 16     0.1250  0.1250  0.1250     E=(LI(0.4250),ZR(0.1000),FE(0.3500),CU(0.0500))
 32     0.8817  0.8817  0.8817     E=(CL(1.0000))

File: data/249_Li1.7Fe0.7Nb0.15Cu0.15Cl4/manual_refinement.lst
Rietveld refinement to file(s) pattern.xy
BGMN version 4.2.23, 8282 measured points, 145 peaks, 35 parameters
Start: Thu Feb 26 15:10:19 2026; End: Thu Feb 26 15:10:21 2026
24 iteration steps

Rp=3.19%  Rpb=48.80%  R=6.08%  Rwp=4.83% Rexp=2.03%
Durbin-Watson d=0.37
1-rho=6.88%

Global parameters and GOALs
****************************
Qspinel=1.00000
QLi366Fe217Cl865icsd73950None=0
EPS2=-0.001948+-0.000019

Local parameters and GOALs for phase spinel
******************************************************
SpacegroupNo=227
HermannMauguin=F4_1/d-32/m
XrayDensity=2.569
Rphase=10.92%
UNIT=NM
A=1.037781+-0.000050
k1=0
B1=0.01211+-0.00014
GrainSize(1,1,1)=35.04+-0.42
GEWICHT=SPHAR4, MeanValue(GEWICHT)=0.152094
Atomic positions for phase spinel
---------------------------------------------
 16     0.6250  0.6250  0.6250     E=(LI(0.1700))
  8     0.5000  0.5000  0.5000     E=(LI(0.5100))
 16     0.1250  0.1250  0.1250     E=(LI(0.4250),NB(0.0750),FE(0.3500),CU(0.0750))
 32     0.8817  0.8817  0.8817     E=(CL(1.0000))

Local parameters and GOALs for phase Li366Fe217Cl865icsd73950None
******************************************************
SpacegroupNo=65
HermannMauguin=C2/m2/m2/m
XrayDensity=2.552
Rphase=100.00%
UNIT=NM
A=UNDEF
B=UNDEF
C=UNDEF
k1=UNDEF
B1=UNDEF
GrainSize(1,1,1)=ERROR
GEWICHT=0.0
Atomic positions for phase Li366Fe217Cl865icsd73950None
---------------------------------------------
  4     0.2500  0.2500  0.5000     E=(LI+1(0.9150),FE+2(0.0425))
  2     0.0000  0.0000  0.0000     E=(FE+2(1.0000))
  4     0.2345  0.0000  0.5000     E=(CL-1(1.0000))
  4     0.0000  0.7623  0.0000     E=(CL-1(1.0000))

File: data/250_Li1.8Mn1.1Cl4/manual_refinement.lst
Rietveld refinement to file(s) pattern.xy
BGMN version 4.2.23, 8282 measured points, 54 peaks, 47 parameters
Start: Thu Feb 26 15:15:59 2026; End: Thu Feb 26 15:16:01 2026
29 iteration steps

Rp=3.91%  Rpb=37.44%  R=6.95%  Rwp=5.41% Rexp=2.64%
Durbin-Watson d=0.52
1-rho=4.18%

Global parameters and GOALs
****************************
Qspinel=0.9617+-0.0016
QLiCl=0.0383+-0.0016
EPS2=-0.002273+-0.000012

Local parameters and GOALs for phase spinel
******************************************************
SpacegroupNo=227
HermannMauguin=F4_1/d-32/m
XrayDensity=2.465
Rphase=10.00%
UNIT=NM
A=1.049882+-0.000031
k1=0.0100000
B1=0.009652+-0.000098
GrainSize(1,1,1)=43.61+-0.44
GEWICHT=SPHAR4, MeanValue(GEWICHT)=0.145302
Atomic positions for phase spinel
---------------------------------------------
  8     0.5000  0.5000  0.5000     E=(LI(0.5400))
 16     0.6250  0.6250  0.6250     E=(LI(0.1800))
 16     0.1250  0.1250  0.1250     E=(LI(0.4500),MN(0.5500))
 32     0.8817  0.8817  0.8817     E=(CL(1.0000))

Local parameters and GOALs for phase LiCl
******************************************************
SpacegroupNo=225
HermannMauguin=F4/m-32/m
XrayDensity=2.065
Rphase=6.63%
UNIT=NM
A=0.514725+-0.000057
k1=0.0100000
B1=0.00500000
GrainSize(1,1,1)=84.1811
GEWICHT=SPHAR4, MeanValue(GEWICHT)=0.00577921
Atomic positions for phase LiCl
---------------------------------------------
  4     0.0000  0.0000  0.0000     E=(LI+1(1.0000))
  4     0.5000  0.5000  0.5000     E=(CL-1(1.0000))

File: data/251_Li1.65Ni0.75Cu0.10Ta0.15Cl4/manual_refinement.lst
Rietveld refinement to file(s) pattern.xy
BGMN version 4.2.23, 8282 measured points, 90 peaks, 66 parameters
Start: Thu Feb 26 15:02:20 2026; End: Thu Feb 26 15:02:29 2026
136 iteration steps

Rp=4.53%  Rpb=59.22%  R=6.90%  Rwp=6.14% Rexp=2.55%
Durbin-Watson d=0.37
1-rho=12.9%

Global parameters and GOALs
****************************
QNiCl2166icsd142080=0.1789+-0.0046
Qspinel=0.5610+-0.0084
QLiCl225icsd269090=0.2600+-0.0065
EPS2=-0.000057+-0.000025

Local parameters and GOALs for phase NiCl2166icsd142080
******************************************************
SpacegroupNo=166
HermannMauguin=R-32/m
XrayDensity=3.607
Rphase=11.63%
UNIT=NM
A=0.347149+-0.000025
C=1.71493+-0.00027
k1=0.0100000
B1=0.00500000
GrainSize(1,1,1)=84.1811
GEWICHT=SPHAR4, MeanValue(GEWICHT)=0.0138014
Atomic positions for phase NiCl2166icsd142080
---------------------------------------------
  3     0.0000  0.0000  0.0000     E=(NI+2(1.0000))
  6     0.0000  0.0000  0.2551     E=(CL-1(1.0000))

Local parameters and GOALs for phase spinel
******************************************************
SpacegroupNo=227
HermannMauguin=F4_1/d-32/m
XrayDensity=2.857
Rphase=7.69%
UNIT=NM
A=1.02374+-0.00011
k1=0.0100000
B1=0.02161+-0.00062
GrainSize(1,1,1)=19.47+-0.55
GEWICHT=SPHAR4, MeanValue(GEWICHT)=0.0432807
Atomic positions for phase spinel
---------------------------------------------
 16     0.6250  0.6250  0.6250     E=(LI(0.1650))
  8     0.5000  0.5000  0.5000     E=(LI(0.4950))
 16     0.1250  0.1250  0.1250     E=(LI(0.4125),TA(0.0750),CU(0.0500),NI(0.3750))
 32     0.8817  0.8817  0.8817     E=(CL(1.0000))

Local parameters and GOALs for phase LiCl225icsd269090
******************************************************
SpacegroupNo=225
HermannMauguin=F4/m-32/m
XrayDensity=2.061
Rphase=7.57%
UNIT=NM
A=0.515029+-0.000034
k1=0.0100000
B1=0.00500000
GrainSize(1,1,1)=84.1811
GEWICHT=SPHAR4, MeanValue(GEWICHT)=0.0200606
Atomic positions for phase LiCl225icsd269090
---------------------------------------------
  4     0.0000  0.0000  0.0000     E=(LI+1(1.0000))
  4     0.5000  0.5000  0.5000     E=(CL-1(1.0000))

File: data/252_Li1.65Co0.75Cu0.10Nb0.15Cl4/manual_refinement.lst
Rietveld refinement to file(s) pattern.xy
BGMN version 4.2.23, 8282 measured points, 45 peaks, 29 parameters
Start: Thu Feb 26 15:01:31 2026; End: Thu Feb 26 15:01:32 2026
24 iteration steps

Rp=1.86%  Rpb=48.64%  R=2.56%  Rwp=2.45% Rexp=1.52%
Durbin-Watson d=0.78
1-rho=5.46%

Global parameters and GOALs
****************************
Qspinel=1.00000
EPS2=-0.001855+-0.000023

Local parameters and GOALs for phase spinel
******************************************************
SpacegroupNo=227
HermannMauguin=F4_1/d-32/m
XrayDensity=2.670
Rphase=4.05%
UNIT=NM
A=1.026998+-0.000062
k1=0.0100000
B1=0.01826+-0.00015
GrainSize(1,1,1)=23.05+-0.20
GEWICHT=SPHAR4, MeanValue(GEWICHT)=0.156867
Atomic positions for phase spinel
---------------------------------------------
 16     0.6250  0.6250  0.6250     E=(LI(0.1650))
  8     0.5000  0.5000  0.5000     E=(LI(0.4950))
 16     0.1250  0.1250  0.1250     E=(LI(0.4125),NB(0.0750),CO(0.3750),CU(0.0500))
 32     0.8817  0.8817  0.8817     E=(CL(1.0000))

File: data/253_Li1.4Mg0.65Cu0.15Nb0.2Cl4/manual_refinement.lst
Rietveld refinement to file(s) pattern.xy
BGMN version 4.2.23, 8282 measured points, 45 peaks, 29 parameters
Start: Thu Feb 26 14:51:05 2026; End: Thu Feb 26 14:51:07 2026
26 iteration steps

Rp=9.86%  Rpb=47.44%  R=22.21%  Rwp=14.61% Rexp=2.85%
Durbin-Watson d=0.09
1-rho=12.2%

Global parameters and GOALs
****************************
Qspinel=1.00000
EPS2=-0.001827+-0.000035

Local parameters and GOALs for phase spinel
******************************************************
SpacegroupNo=227
HermannMauguin=F4_1/d-32/m
XrayDensity=2.297
Rphase=24.00%
UNIT=NM
A=1.041595+-0.000076
k1=0.0100000
B1=0.02105+-0.00028
GrainSize(1,1,1)=19.99+-0.27
GEWICHT=SPHAR4, MeanValue(GEWICHT)=0.306709
Atomic positions for phase spinel
---------------------------------------------
 16     0.6250  0.6250  0.6250     E=(LI(0.1400))
  8     0.5000  0.5000  0.5000     E=(LI(0.4200))
 16     0.1250  0.1250  0.1250     E=(LI(0.3500),MG(0.3250),NB(0.1000),CU(0.0750))
 32     0.8817  0.8817  0.8817     E=(CL(1.0000))

File: data/254_Li1.5Mg0.7V0.2Nb0.1Cl4/manual_refinement.lst
Rietveld refinement to file(s) pattern.xy
BGMN version 4.2.23, 8282 measured points, 93 peaks, 47 parameters
Start: Thu Feb 26 14:56:55 2026; End: Thu Feb 26 14:56:59 2026
40 iteration steps

Rp=9.13%  Rpb=36.01%  R=16.56%  Rwp=13.17% Rexp=3.35%
Durbin-Watson d=0.15
1-rho=7.33%

Global parameters and GOALs
****************************
QLi10352V9648Cl32216icsd50006None=0.2682+-0.0031
Qspinel=0.7318+-0.0031
EPS2=-0.002681+-0.000022

Local parameters and GOALs for phase Li10352V9648Cl32216icsd50006None
******************************************************
SpacegroupNo=216
HermannMauguin=F-43m
XrayDensity=2.499
Rphase=19.89%
UNIT=NM
A=1.041047+-0.000045
k1=0.0100000
B1=0.00500000
GrainSize(1,1,1)=84.1811
GEWICHT=SPHAR4, MeanValue(GEWICHT)=0.0699069
Atomic positions for phase Li10352V9648Cl32216icsd50006None
---------------------------------------------
  4     0.0000  0.0000  0.0000     E=(LI+1(1.0000))
 16     0.6259  0.6259  0.6259     E=(LI+1(0.3970),V(0.6030))
 16     0.3822  0.3822  0.3822     E=(CL-1(1.0000))
 16     0.8686  0.8686  0.8686     E=(CL-1(1.0000))

Local parameters and GOALs for phase spinel
******************************************************
SpacegroupNo=227
HermannMauguin=F4_1/d-32/m
XrayDensity=2.297
Rphase=17.82%
UNIT=NM
A=1.029581+-0.000054
k1=0
B1=0.02374+-0.00031
GrainSize(1,1,1)=17.88+-0.23
GEWICHT=SPHAR4, MeanValue(GEWICHT)=0.190753
Atomic positions for phase spinel
---------------------------------------------
 16     0.6250  0.6250  0.6250     E=(LI(0.1500))
  8     0.5000  0.5000  0.5000     E=(LI(0.4500))
 16     0.1250  0.1250  0.1250     E=(LI(0.3750),MG(0.3500),NB(0.0500),V(0.1000))
 32     0.8817  0.8817  0.8817     E=(CL(1.0000))

File: data/255_Li1.6Mg0.6Ni0.2Hf0.2Cl4/manual_refinement.lst
Rietveld refinement to file(s) pattern.xy
BGMN version 4.2.23, 8282 measured points, 54 peaks, 47 parameters
Start: Thu Feb 26 15:06:31 2026; End: Thu Feb 26 15:06:36 2026
80 iteration steps

Rp=6.09%  Rpb=36.31%  R=10.09%  Rwp=8.86% Rexp=2.58%
Durbin-Watson d=0.19
1-rho=6.67%

Global parameters and GOALs
****************************
Qspinel=0.6685+-0.0035
QLiCl225icsd269090=0.3315+-0.0035
EPS2=-0.003113+-0.000016

Local parameters and GOALs for phase spinel
******************************************************
SpacegroupNo=227
HermannMauguin=F4_1/d-32/m
XrayDensity=2.569
Rphase=13.81%
UNIT=NM
A=1.030397+-0.000083
k1=0
B1=0.03780+-0.00054
GrainSize(1,1,1)=11.23+-0.16
GEWICHT=SPHAR4, MeanValue(GEWICHT)=0.201548
Atomic positions for phase spinel
---------------------------------------------
 16     0.6250  0.6250  0.6250     E=(LI(0.2000))
  8     0.5000  0.5000  0.5000     E=(LI(0.6000))
 16     0.1250  0.1250  0.1250     E=(LI(0.5000),FE(0.5000))
 32     0.8817  0.8817  0.8817     E=(CL(1.0000))

Local parameters and GOALs for phase LiCl225icsd269090
******************************************************
SpacegroupNo=225
HermannMauguin=F4/m-32/m
XrayDensity=2.001
Rphase=13.34%
UNIT=NM
A=0.520127+-0.000018
k1=0.0100000
B1=0.00500000
GrainSize(1,1,1)=84.1811
GEWICHT=SPHAR4, MeanValue(GEWICHT)=0.0999369
Atomic positions for phase LiCl225icsd269090
---------------------------------------------
  4     0.0000  0.0000  0.0000     E=(LI+1(1.0000))
  4     0.5000  0.5000  0.5000     E=(CL-1(1.0000))

File: data/256_Li1.6Fe0.6In0.4Cl4/manual_refinement.lst
Rietveld refinement to file(s) pattern.xy
BGMN version 4.2.23, 8282 measured points, 45 peaks, 29 parameters
Start: Thu Feb 26 16:58:30 2026; End: Thu Feb 26 16:58:32 2026
28 iteration steps

Rp=4.48%  Rpb=51.09%  R=6.69%  Rwp=5.88% Rexp=2.64%
Durbin-Watson d=0.43
1-rho=10.3%

Global parameters and GOALs
****************************
Qspinel=1.00000
EPS2=-0.002558+-0.000038

Local parameters and GOALs for phase spinel
******************************************************
SpacegroupNo=227
HermannMauguin=F4_1/d-32/m
XrayDensity=2.770
Rphase=8.56%
UNIT=NM
A=1.036759+-0.000091
k1=0.0100000
B1=0.02477+-0.00027
GrainSize(1,1,1)=16.99+-0.19
GEWICHT=SPHAR4, MeanValue(GEWICHT)=0.100845
Atomic positions for phase spinel
---------------------------------------------
 16     0.6250  0.6250  0.6250     E=(LI(0.1600))
  8     0.5000  0.5000  0.5000     E=(LI(0.4800))
 16     0.1250  0.1250  0.1250     E=(LI(0.4000),IN(0.2000),FE(0.3000))
 32     0.8817  0.8817  0.8817     E=(CL(1.0000))

File: data/257_Li1.8Ni0.8Y0.2Cl4/manual_refinement.lst
Rietveld refinement to file(s) pattern.xy
BGMN version 4.2.23, 8282 measured points, 81 peaks, 39 parameters
Start: Thu Feb 26 15:16:03 2026; End: Thu Feb 26 15:16:10 2026
110 iteration steps

Rp=6.35%  Rpb=68.58%  R=10.88%  Rwp=9.57% Rexp=2.27%
Durbin-Watson d=0.12
1-rho=25.7%

Global parameters and GOALs
****************************
Qspinel=0.7498+-0.0052
QNiCl2=0.2502+-0.0052
EPS2=-0.007696+-0.000048

Local parameters and GOALs for phase spinel
******************************************************
SpacegroupNo=227
HermannMauguin=F4_1/d-32/m
XrayDensity=2.669
Rphase=12.93%
UNIT=NM
A=1.02922+-0.00019
k1=0
B1=0.03625+-0.00099
GrainSize(1,1,1)=11.71+-0.32
GEWICHT=SPHAR4, MeanValue(GEWICHT)=0.103821
Atomic positions for phase spinel
---------------------------------------------
  8     0.5000  0.5000  0.5000     E=(LI(0.5400))
 16     0.6250  0.6250  0.6250     E=(LI(0.1800))
 16     0.1250  0.1250  0.1250     E=(LI(0.4500),Y(0.1000),NI(0.4000))
 32     0.8817  0.8817  0.8817     E=(CL(1.0000))

Local parameters and GOALs for phase NiCl2
******************************************************
SpacegroupNo=166
HermannMauguin=R-32/m
XrayDensity=3.528
Rphase=20.26%
UNIT=NM
A=0.348780+-0.000045
C=1.73695+-0.00039
k1=0.0100000
B1=0.00500000
GrainSize(1,1,1)=84.1811
GEWICHT=SPHAR2, MeanValue(GEWICHT)=0.0346379
Atomic positions for phase NiCl2
---------------------------------------------
  3     0.0000  0.0000  0.0000     E=(NI+2(1.0000))
  6     0.0000  0.0000  0.2551     E=(CL-1(1.0000))

File: data/258_Li1.70Ni0.80Zr0.10V0.10Cl4/manual_refinement.lst
Rietveld refinement to file(s) pattern.xy
BGMN version 4.2.23, 8282 measured points, 54 peaks, 33 parameters
Start: Thu Feb 26 15:09:02 2026; End: Thu Feb 26 15:09:04 2026
29 iteration steps

Rp=4.85%  Rpb=56.38%  R=7.15%  Rwp=6.99% Rexp=2.89%
Durbin-Watson d=0.38
1-rho=22.4%

Global parameters and GOALs
****************************
Qspinel=0.9767+-0.0020
QLiCl=0.0233+-0.0020
EPS2=-0.00775+-0.00017

Local parameters and GOALs for phase spinel
******************************************************
SpacegroupNo=227
HermannMauguin=F4_1/d-32/m
XrayDensity=2.663
Rphase=9.83%
UNIT=NM
A=1.02330+-0.00044
k1=0.0100000
B1=0.0800000
GrainSize(1,1,1)=5.26132
GEWICHT=SPHAR4, MeanValue(GEWICHT)=0.104105
Atomic positions for phase spinel
---------------------------------------------
 16     0.6250  0.6250  0.6250     E=(LI(0.1700))
  8     0.5000  0.5000  0.5000     E=(LI(0.5100))
 16     0.1250  0.1250  0.1250     E=(LI(0.4250),ZR(0.0500),V(0.0500),NI(0.4000))
 32     0.8817  0.8817  0.8817     E=(CL(1.0000))

Local parameters and GOALs for phase LiCl
******************************************************
SpacegroupNo=225
HermannMauguin=F4/m-32/m
XrayDensity=1.918
Rphase=10.11%
UNIT=NM
A=0.52753+-0.00026
k1=0.0100000
B1=0.00500000
GrainSize(1,1,1)=84.1811
GEWICHT=0.00249+-0.00022
Atomic positions for phase LiCl
---------------------------------------------
  4     0.0000  0.0000  0.0000     E=(LI+1(1.0000))
  4     0.5000  0.5000  0.5000     E=(CL-1(1.0000))

File: data/259_Li1.60Ni0.80V0.10Ta0.10Cl4/manual_refinement.lst
Rietveld refinement to file(s) pattern.xy
BGMN version 4.2.23, 8282 measured points, 129 peaks, 66 parameters
Start: Thu Feb 26 15:01:18 2026; End: Thu Feb 26 15:01:28 2026
127 iteration steps

Rp=5.05%  Rpb=57.60%  R=6.63%  Rwp=6.81% Rexp=2.91%
Durbin-Watson d=0.41
1-rho=11.9%

Global parameters and GOALs
****************************
QNiCl2166icsd142080=0.3680+-0.0053
QLi6VCl8225icsd1008340=0.0677+-0.0059
Qspinel=0.5643+-0.0075
EPS2=-0.001231+-0.000020

Local parameters and GOALs for phase NiCl2166icsd142080
******************************************************
SpacegroupNo=166
HermannMauguin=R-32/m
XrayDensity=3.529
Rphase=10.04%
UNIT=NM
A=0.348584+-0.000018
C=1.73880+-0.00018
k1=0.0100000
B1=0.00500000
GrainSize(1,1,1)=84.1811
GEWICHT=SPHAR4, MeanValue(GEWICHT)=0.0199985
Atomic positions for phase NiCl2166icsd142080
---------------------------------------------
  3     0.0000  0.0000  0.0000     E=(NI+2(1.0000))
  6     0.0000  0.0000  0.2551     E=(CL-1(1.0000))

Local parameters and GOALs for phase Li6VCl8225icsd1008340
******************************************************
SpacegroupNo=225
HermannMauguin=F4/m-32/m
XrayDensity=2.260
Rphase=9.28%
UNIT=NM
A=1.03400+-0.00010
k1=0.0100000
B1=0.00500000
GrainSize(1,1,1)=84.1811
GEWICHT=SPHAR4, MeanValue(GEWICHT)=0.00367801
Atomic positions for phase Li6VCl8225icsd1008340
---------------------------------------------
 24     0.0000  0.2500  0.2500     E=(LI+1(1.0000))
  4     0.0000  0.0000  0.0000     E=(V+2(1.0000))
  8     0.2500  0.2500  0.2500     E=(CL-1(1.0000))
 24     0.2450  0.0000  0.0000     E=(CL-1(1.0000))

Local parameters and GOALs for phase spinel
******************************************************
SpacegroupNo=227
HermannMauguin=F4_1/d-32/m
XrayDensity=2.726
Rphase=8.48%
UNIT=NM
A=1.028247+-0.000070
k1=0.0100000
B1=0.01293+-0.00028
GrainSize(1,1,1)=32.55+-0.70
GEWICHT=SPHAR4, MeanValue(GEWICHT)=0.0306678
Atomic positions for phase spinel
---------------------------------------------
 16     0.6250  0.6250  0.6250     E=(LI(0.1600))
  8     0.5000  0.5000  0.5000     E=(LI(0.4800))
 16     0.1250  0.1250  0.1250     E=(LI(0.4000),TA(0.0500),V(0.0500),NI(0.4000))
 32     0.8817  0.8817  0.8817     E=(CL(1.0000))

File: data/260_Li1.6Ni0.6V0.4Cl4/manual_refinement.lst
Rietveld refinement to file(s) pattern.xy
BGMN version 4.2.23, 8282 measured points, 138 peaks, 84 parameters
Start: Thu Feb 26 15:08:18 2026; End: Thu Feb 26 15:08:25 2026
66 iteration steps

Rp=4.66%  Rpb=42.07%  R=7.26%  Rwp=6.22% Rexp=2.52%
Durbin-Watson d=0.35
1-rho=6.62%

Global parameters and GOALs
****************************
QLi10352V9648Cl32216icsd50006None=0.0025+-0.0036
Qspinel=0.7928+-0.0056
QLiCl225icsd269090=0.0748+-0.0039
QNiCl2=0.1299+-0.0025
EPS2=-0.001568+-0.000025

Local parameters and GOALs for phase Li10352V9648Cl32216icsd50006None
******************************************************
SpacegroupNo=216
HermannMauguin=F-43m
XrayDensity=2.543
Rphase=4.36%
UNIT=NM
A=1.03490+-0.00013
k1=0.0100000
B1=0.00181+-0.00067
GrainSize(1,1,1)=233+-87
GEWICHT=SPHAR4, MeanValue(GEWICHT)=0.000402641
Atomic positions for phase Li10352V9648Cl32216icsd50006None
---------------------------------------------
  4     0.0000  0.0000  0.0000     E=(LI+1(1.0000))
 16     0.6259  0.6259  0.6259     E=(LI+1(0.3970),V(0.6030))
 16     0.3822  0.3822  0.3822     E=(CL-1(1.0000))
 16     0.8686  0.8686  0.8686     E=(CL-1(1.0000))

Local parameters and GOALs for phase spinel
******************************************************
SpacegroupNo=227
HermannMauguin=F4_1/d-32/m
XrayDensity=2.559
Rphase=8.63%
UNIT=NM
A=1.026738+-0.000072
k1=0.0100000
B1=0.02217+-0.00028
GrainSize(1,1,1)=18.99+-0.24
GEWICHT=SPHAR4, MeanValue(GEWICHT)=0.127178
Atomic positions for phase spinel
---------------------------------------------
 16     0.6250  0.6250  0.6250     E=(LI(0.1600))
  8     0.5000  0.5000  0.5000     E=(LI(0.4800))
 16     0.1250  0.1250  0.1250     E=(LI(0.4000),V(0.2000),NI(0.3000))
 32     0.8817  0.8817  0.8817     E=(CL(1.0000))

Local parameters and GOALs for phase LiCl225icsd269090
******************************************************
SpacegroupNo=225
HermannMauguin=F4/m-32/m
XrayDensity=2.056
Rphase=6.16%
UNIT=NM
A=0.515426+-0.000054
k1=0.0100000
B1=0.00500000
GrainSize(1,1,1)=84.1811
GEWICHT=SPHAR4, MeanValue(GEWICHT)=0.0119920
Atomic positions for phase LiCl225icsd269090
---------------------------------------------
  4     0.0000  0.0000  0.0000     E=(LI+1(1.0000))
  4     0.5000  0.5000  0.5000     E=(CL-1(1.0000))

Local parameters and GOALs for phase NiCl2
******************************************************
SpacegroupNo=166
HermannMauguin=R-32/m
XrayDensity=3.491
Rphase=10.92%
UNIT=NM
A=0.350286+-0.000022
C=1.74036+-0.00025
k1=0.0100000
B1=0.00500000
GrainSize(1,1,1)=84.1811
GEWICHT=SPHAR4, MeanValue(GEWICHT)=0.0208383
Atomic positions for phase NiCl2
---------------------------------------------
  3     0.0000  0.0000  0.0000     E=(NI+2(1.0000))
  6     0.0000  0.0000  0.2551     E=(CL-1(1.0000))

File: data/261_Li2Co0.25Mn0.75Cl4/manual_refinement.lst
Rietveld refinement to file(s) pattern.xy
BGMN version 4.2.23, 8282 measured points, 45 peaks, 29 parameters
Start: Thu Feb 26 15:17:15 2026; End: Thu Feb 26 15:17:16 2026
20 iteration steps

Rp=2.85%  Rpb=40.96%  R=3.77%  Rwp=3.71% Rexp=2.36%
Durbin-Watson d=0.85
1-rho=4.92%

Global parameters and GOALs
****************************
Qspinel=1.00000
EPS2=-0.003199+-0.000026

Local parameters and GOALs for phase spinel
******************************************************
SpacegroupNo=227
HermannMauguin=F4_1/d-32/m
XrayDensity=2.446
Rphase=5.03%
UNIT=NM
A=1.047425+-0.000068
k1=0.0100000
B1=0.02246+-0.00016
GrainSize(1,1,1)=18.74+-0.14
GEWICHT=SPHAR4, MeanValue(GEWICHT)=0.125842
Atomic positions for phase spinel
---------------------------------------------
 16     0.6250  0.6250  0.6250     E=(LI(0.2000))
  8     0.5000  0.5000  0.5000     E=(LI(0.6000))
 16     0.1250  0.1250  0.1250     E=(LI(0.5000),MN(0.3750),CO(0.1250))
 32     0.8817  0.8817  0.8817     E=(CL(1.0000))

File: data/262_Li1.5Mn0.5Y0.25In0.25Cl4/manual_refinement.lst
Rietveld refinement to file(s) pattern.xy
BGMN version 4.2.23, 8282 measured points, 319 peaks, 48 parameters
Start: Thu Feb 26 14:58:46 2026; End: Thu Feb 26 14:58:49 2026
27 iteration steps

Rp=4.28%  Rpb=49.34%  R=6.03%  Rwp=5.65% Rexp=2.98%
Durbin-Watson d=0.63
1-rho=8.23%

Global parameters and GOALs
****************************
Qspinel=0.7162+-0.0038
QLi3YCl6164icsd29969None=0.2838+-0.0038
EPS2=0.000153+-0.000017

Local parameters and GOALs for phase spinel
******************************************************
SpacegroupNo=227
HermannMauguin=F4_1/d-32/m
XrayDensity=2.638
Rphase=8.69%
UNIT=NM
A=1.051107+-0.000044
k1=0
B1=0.01001+-0.00015
GrainSize(1,1,1)=42.40+-0.64
GEWICHT=SPHAR4, MeanValue(GEWICHT)=0.0542529
Atomic positions for phase spinel
---------------------------------------------
 16     0.6250  0.6250  0.6250     E=(LI(0.1500))
  8     0.5000  0.5000  0.5000     E=(LI(0.4500))
 16     0.1250  0.1250  0.1250     E=(LI(0.3750),Y(0.1250),MN(0.2500),IN(0.1250))
 32     0.8817  0.8817  0.8817     E=(CL(1.0000))

Local parameters and GOALs for phase Li3YCl6164icsd29969None
******************************************************
SpacegroupNo=164
HermannMauguin=P-32/m1
XrayDensity=2.450
Rphase=5.93%
UNIT=NM
A=1.119809+-0.000071
C=0.603757+-0.000064
k1=0.0100000
B1=0.00500000
GrainSize(1,1,1)=84.1811
GEWICHT=SPHAR4, MeanValue(GEWICHT)=0.0214986
Atomic positions for phase Li3YCl6164icsd29969None
---------------------------------------------
  6     0.3269  0.0000  0.5000     E=(LI+1(0.8754))
  6     0.3432  0.0000  0.0000     E=(LI+1(0.6246))
  1     0.0000  0.0000  0.0000     E=(Y+3(1.0000))
  2     0.3333  0.6667  0.0023     E=(Y+3(0.4341))
  2     0.3333  0.6667  0.5055     E=(Y+3(0.5659))
  6     0.8871 -0.8871  0.2346     E=(CL-1(1.0000))
  6     0.7794 -0.7794  0.7369     E=(CL-1(1.0000))
  6     0.5539 -0.5539  0.2469     E=(CL-1(1.0000))

File: data/263_Li1.65Mn0.70Fe0.25V0.15Cl4/manual_refinement.lst
Rietveld refinement to file(s) pattern.xy
BGMN version 4.2.23, 8282 measured points, 45 peaks, 29 parameters
Start: Thu Feb 26 15:02:07 2026; End: Thu Feb 26 15:02:08 2026
25 iteration steps

Rp=3.28%  Rpb=37.74%  R=4.72%  Rwp=4.14% Rexp=2.56%
Durbin-Watson d=0.79
1-rho=3.04%

Global parameters and GOALs
****************************
Qspinel=1.00000
EPS2=-0.0002296+-0.0000085

Local parameters and GOALs for phase spinel
******************************************************
SpacegroupNo=227
HermannMauguin=F4_1/d-32/m
XrayDensity=2.476
Rphase=5.99%
UNIT=NM
A=1.046007+-0.000020
k1=0.0100000
B1=0.007083+-0.000070
GrainSize(1,1,1)=59.42+-0.59
GEWICHT=SPHAR4, MeanValue(GEWICHT)=0.127123
Atomic positions for phase spinel
---------------------------------------------
 16     0.6250  0.6250  0.6250     E=(LI(0.1650))
  8     0.5000  0.5000  0.5000     E=(LI(0.4950))
 16     0.1250  0.1250  0.1250     E=(LI(0.4125),MN(0.3500),V(0.0750),FE(0.1250))
 32     0.8817  0.8817  0.8817     E=(CL(1.0000))

File: data/264_Li1.8Co0.4Fe0.4Sc0.2Cl4/manual_refinement.lst
Rietveld refinement to file(s) pattern.xy
BGMN version 4.2.23, 8282 measured points, 45 peaks, 29 parameters
Start: Thu Feb 26 15:12:27 2026; End: Thu Feb 26 15:12:29 2026
18 iteration steps

Rp=2.87%  Rpb=47.34%  R=4.64%  Rwp=4.00% Rexp=1.98%
Durbin-Watson d=0.50
1-rho=6.22%

Global parameters and GOALs
****************************
Qspinel=1.00000
EPS2=-0.001081+-0.000025

Local parameters and GOALs for phase spinel
******************************************************
SpacegroupNo=227
HermannMauguin=F4_1/d-32/m
XrayDensity=2.538
Rphase=6.89%
UNIT=NM
A=1.030755+-0.000063
k1=0.0100000
B1=0.01739+-0.00016
GrainSize(1,1,1)=24.20+-0.22
GEWICHT=SPHAR4, MeanValue(GEWICHT)=0.155241
Atomic positions for phase spinel
---------------------------------------------
  8     0.5000  0.5000  0.5000     E=(LI(0.5400))
 16     0.6250  0.6250  0.6250     E=(LI(0.1800))
 16     0.1250  0.1250  0.1250     E=(LI(0.4500),SC(0.1000),FE(0.2000),CO(0.2000))
 32     0.8817  0.8817  0.8817     E=(CL(1.0000))

File: data/265_Li1.9Co0.525Zn0.525Cl4/manual_refinement.lst
Rietveld refinement to file(s) pattern.xy
BGMN version 4.2.23, 8282 measured points, 45 peaks, 29 parameters
Start: Thu Feb 26 15:16:31 2026; End: Thu Feb 26 15:16:33 2026
32 iteration steps

Rp=3.60%  Rpb=84.49%  R=4.42%  Rwp=4.49% Rexp=2.90%
Durbin-Watson d=0.87
1-rho=48.4%

Global parameters and GOALs
****************************
Qspinel=1.00000
EPS2=-0.00359+-0.00032

Local parameters and GOALs for phase spinel
******************************************************
SpacegroupNo=227
HermannMauguin=F4_1/d-32/m
XrayDensity=2.665
Rphase=5.12%
UNIT=NM
A=1.03156+-0.00083
k1=0
B1=0.0608+-0.0022
GrainSize(1,1,1)=6.98+-0.25
GEWICHT=SPHAR4, MeanValue(GEWICHT)=0.0236925
Atomic positions for phase spinel
---------------------------------------------
 16     0.6250  0.6250  0.6250     E=(LI(0.1900))
  8     0.5000  0.5000  0.5000     E=(LI(0.5700))
 16     0.1250  0.1250  0.1250     E=(LI(0.4750),ZN(0.2625),CO(0.2625))
 32     0.8817  0.8817  0.8817     E=(CL(1.0000))

File: data/266_Li1.4Mn0.4Sc0.6Cl4/manual_refinement.lst
Rietveld refinement to file(s) pattern.xy
BGMN version 4.2.23, 8282 measured points, 281 peaks, 50 parameters
Start: Thu Feb 26 14:51:53 2026; End: Thu Feb 26 14:51:57 2026
43 iteration steps

Rp=4.95%  Rpb=31.71%  R=7.36%  Rwp=6.58% Rexp=2.98%
Durbin-Watson d=0.44
1-rho=3.34%

Global parameters and GOALs
****************************
QLi3ScCl612icsd50153None=0.4079+-0.0070
Qspinel=0.5921+-0.0070
EPS2=-0.001261+-0.000014

Local parameters and GOALs for phase Li3ScCl612icsd50153None
******************************************************
SpacegroupNo=12
HermannMauguin=C12/m1
XrayDensity=2.169
Rphase=9.27%
UNIT=NM
A=0.641893+-0.000051
B=1.110257+-0.000078
C=0.635716+-0.000038
BETA=109.7718+-0.0039
k1=0.0100000
B1=0.00500000
GrainSize(1,1,1)=84.1811
GEWICHT=SPHAR4, MeanValue(GEWICHT)=0.0707985
Atomic positions for phase Li3ScCl612icsd50153None
---------------------------------------------
  4     0.0000  0.1690  0.5000     E=(LI+1(0.3650))
  4     0.0000  0.3347  0.0000     E=(LI+1(1.0000))
  2     0.0000  0.5000  0.5000     E=(LI+1(0.2700))
  2     0.0000  0.0000  0.0000     E=(SC+3(1.0000))
  4     0.2421  0.0000  0.7687     E=(CL-1(1.0000))
  8     0.7613  0.8391  0.7629     E=(CL-1(1.0000))

Local parameters and GOALs for phase spinel
******************************************************
SpacegroupNo=227
HermannMauguin=F4_1/d-32/m
XrayDensity=2.336
Rphase=9.25%
UNIT=NM
A=1.044567+-0.000042
k1=0.0100000
B1=0.01209+-0.00021
GrainSize(1,1,1)=34.80+-0.60
GEWICHT=SPHAR4, MeanValue(GEWICHT)=0.102756
Atomic positions for phase spinel
---------------------------------------------
 16     0.6250  0.6250  0.6250     E=(LI(0.1400))
  8     0.5000  0.5000  0.5000     E=(LI(0.4200))
 16     0.1250  0.1250  0.1250     E=(LI(0.3500),SC(0.3000),MN(0.2000))
 32     0.8817  0.8817  0.8817     E=(CL(1.0000))

File: data/267_Li1.7Fe0.7Y0.3Cl4/manual_refinement.lst
Rietveld refinement to file(s) pattern.xy
BGMN version 4.2.23, 8282 measured points, 319 peaks, 48 parameters
Start: Thu Feb 26 16:58:37 2026; End: Thu Feb 26 16:58:42 2026
39 iteration steps

Rp=2.81%  Rpb=44.59%  R=3.72%  Rwp=3.55% Rexp=2.34%
Durbin-Watson d=0.95
1-rho=5.42%

Global parameters and GOALs
****************************
QLi3YCl6164icsd29965None=0.1917+-0.0026
Qspinel=0.8083+-0.0026
EPS2=-0.001720+-0.000015

Local parameters and GOALs for phase Li3YCl6164icsd29965None
******************************************************
SpacegroupNo=164
HermannMauguin=P-32/m1
XrayDensity=2.449
Rphase=4.30%
UNIT=NM
A=1.120200+-0.000079
C=0.603602+-0.000073
k1=0.0100000
B1=0.00500000
GrainSize(1,1,1)=84.1811
GEWICHT=SPHAR4, MeanValue(GEWICHT)=0.0184997
Atomic positions for phase Li3YCl6164icsd29965None
---------------------------------------------
  6     0.3429  0.0000  0.0000     E=(LI+1(0.7126))
  6     0.3263  0.0000  0.5000     E=(LI+1(0.7874))
  1     0.0000  0.0000  0.0000     E=(Y+3(1.0000))
  2     0.3333  0.6667  0.0080     E=(Y+3(0.2288))
  2     0.3333  0.6667  0.5047     E=(Y+3(0.7712))
  6     0.8870 -0.8870  0.2343     E=(CL-1(1.0000))
  6     0.7795 -0.7795  0.7305     E=(CL-1(1.0000))
  6     0.5541 -0.5541  0.2457     E=(CL-1(1.0000))

Local parameters and GOALs for phase spinel
******************************************************
SpacegroupNo=227
HermannMauguin=F4_1/d-32/m
XrayDensity=2.604
Rphase=4.12%
UNIT=NM
A=1.038226+-0.000040
k1=0.0100000
B1=0.01056+-0.00011
GrainSize(1,1,1)=39.86+-0.42
GEWICHT=SPHAR4, MeanValue(GEWICHT)=0.0780066
Atomic positions for phase spinel
---------------------------------------------
 16     0.6250  0.6250  0.6250     E=(LI(0.1700))
  8     0.5000  0.5000  0.5000     E=(LI(0.5100))
 16     0.1250  0.1250  0.1250     E=(LI(0.4250),Y(0.1500),FE(0.3500))
 32     0.8817  0.8817  0.8817     E=(CL(1.0000))

File: data/268_Li1.4Fe0.8Mn0.3Zr0.1Cl4/manual_refinement.lst
Rietveld refinement to file(s) pattern.xy
BGMN version 4.2.23, 8282 measured points, 45 peaks, 29 parameters
Start: Thu Feb 26 14:49:37 2026; End: Thu Feb 26 14:49:38 2026
22 iteration steps

Rp=2.87%  Rpb=43.18%  R=3.93%  Rwp=3.79% Rexp=2.36%
Durbin-Watson d=0.79
1-rho=6.14%

Global parameters and GOALs
****************************
Qspinel=1.00000
EPS2=-0.003296+-0.000030

Local parameters and GOALs for phase spinel
******************************************************
SpacegroupNo=227
HermannMauguin=F4_1/d-32/m
XrayDensity=2.609
Rphase=5.63%
UNIT=NM
A=1.041412+-0.000080
k1=0.0100000
B1=0.02621+-0.00021
GrainSize(1,1,1)=16.06+-0.13
GEWICHT=SPHAR4, MeanValue(GEWICHT)=0.113235
Atomic positions for phase spinel
---------------------------------------------
 16     0.6250  0.6250  0.6250     E=(LI(0.1400))
  8     0.5000  0.5000  0.5000     E=(LI(0.4200))
 16     0.1250  0.1250  0.1250     E=(LI(0.3500),ZR(0.0500),MN(0.1500),FE(0.4000))
 32     0.8817  0.8817  0.8817     E=(CL(1.0000))

File: data/269_Li1.4Mg0.8Ta0.2Cl4/manual_refinement.lst
Rietveld refinement to file(s) pattern.xy
BGMN version 4.2.23, 8282 measured points, 45 peaks, 29 parameters
Start: Thu Feb 26 17:02:31 2026; End: Thu Feb 26 17:02:33 2026
36 iteration steps

Rp=8.88%  Rpb=48.21%  R=18.92%  Rwp=13.55% Rexp=3.36%
Durbin-Watson d=0.15
1-rho=10.8%

Global parameters and GOALs
****************************
Qspinel=1.00000
EPS2=-0.000198+-0.000018

Local parameters and GOALs for phase spinel
******************************************************
SpacegroupNo=227
HermannMauguin=F4_1/d-32/m
XrayDensity=2.429
Rphase=22.15%
UNIT=NM
A=1.042427+-0.000036
k1=0.0100000
B1=0.00879+-0.00015
GrainSize(1,1,1)=47.89+-0.82
GEWICHT=SPHAR4, MeanValue(GEWICHT)=0.163066
Atomic positions for phase spinel
---------------------------------------------
 16     0.6250  0.6250  0.6250     E=(LI(0.1400))
  8     0.5000  0.5000  0.5000     E=(LI(0.4200))
 16     0.1250  0.1250  0.1250     E=(LI(0.3500),MG(0.4000),TA(0.1000))
 32     0.8817  0.8817  0.8817     E=(CL(1.0000))

File: data/270_Li1.8Bi0.2Ca0.1Mg0.7Cl4/manual_refinement.lst
Rietveld refinement to file(s) pattern.xy
BGMN version 4.2.23, 8282 measured points, 54 peaks, 47 parameters
Start: Thu Feb 26 15:11:52 2026; End: Thu Feb 26 15:11:55 2026
51 iteration steps

Rp=6.35%  Rpb=54.47%  R=10.35%  Rwp=9.49% Rexp=3.09%
Durbin-Watson d=0.23
1-rho=12.9%

Global parameters and GOALs
****************************
Qspinel=0.8683+-0.0037
QLiCl225icsd269090=0.1317+-0.0037
EPS2=-0.000838+-0.000031

Local parameters and GOALs for phase spinel
******************************************************
SpacegroupNo=227
HermannMauguin=F4_1/d-32/m
XrayDensity=2.549
Rphase=14.57%
UNIT=NM
A=1.042084+-0.000072
k1=0.0100000
B1=0.01679+-0.00027
GrainSize(1,1,1)=25.07+-0.40
GEWICHT=SPHAR4, MeanValue(GEWICHT)=0.0955656
Atomic positions for phase spinel
---------------------------------------------
  8     0.5000  0.5000  0.5000     E=(LI(0.5400))
 16     0.6250  0.6250  0.6250     E=(LI(0.1800))
 16     0.1250  0.1250  0.1250     E=(LI(0.4500),CA(0.0500),MG(0.3500),BI(0.1000))
 32     0.8817  0.8817  0.8817     E=(CL(1.0000))

Local parameters and GOALs for phase LiCl225icsd269090
******************************************************
SpacegroupNo=225
HermannMauguin=F4/m-32/m
XrayDensity=2.053
Rphase=17.74%
UNIT=NM
A=0.515675+-0.000043
k1=0.0100000
B1=0.00500000
GrainSize(1,1,1)=84.1811
GEWICHT=SPHAR4, MeanValue(GEWICHT)=0.0144958
Atomic positions for phase LiCl225icsd269090
---------------------------------------------
  4     0.0000  0.0000  0.0000     E=(LI+1(1.0000))
  4     0.5000  0.5000  0.5000     E=(CL-1(1.0000))

File: data/271_Li1.5Ni0.5Y0.25In0.25Cl4/manual_refinement.lst
Rietveld refinement to file(s) pattern.xy
BGMN version 4.2.23, 8282 measured points, 561 peaks, 62 parameters
Start: Thu Feb 26 15:00:38 2026; End: Thu Feb 26 15:01:04 2026
183 iteration steps

Rp=5.35%  Rpb=62.26%  R=8.27%  Rwp=7.65% Rexp=2.93%
Durbin-Watson d=0.34
1-rho=18.4%

Global parameters and GOALs
****************************
QNiCl2166icsd142080=0.3548+-0.0057
QLi596In198Cl1212icsd122395None=0.1284+-0.0084
QLiCl225icsd269090=0.3846+-0.0066
QYCl3=0.1321+-0.0043
EPS2=0.000272+-0.000020

Local parameters and GOALs for phase NiCl2166icsd142080
******************************************************
SpacegroupNo=166
HermannMauguin=R-32/m
XrayDensity=3.543
Rphase=10.65%
UNIT=NM
A=0.348302+-0.000023
C=1.73434+-0.00018
k1=0.0100000
B1=0.00500000
GrainSize(1,1,1)=84.1811
GEWICHT=SPHAR4, MeanValue(GEWICHT)=0.0193255
Atomic positions for phase NiCl2166icsd142080
---------------------------------------------
  3     0.0000  0.0000  0.0000     E=(NI+2(1.0000))
  6     0.0000  0.0000  0.2551     E=(CL-1(1.0000))

Local parameters and GOALs for phase Li596In198Cl1212icsd122395None
******************************************************
SpacegroupNo=12
HermannMauguin=C12/m1
XrayDensity=2.749
Rphase=11.13%
UNIT=NM
A=0.64465+-0.00024
B=1.13999+-0.00049
C=0.61661+-0.00023
BETA=112.316+-0.028
k1=0
B1=0.00493+-0.00091
GrainSize(1,1,1)=86+-16
GEWICHT=0.00699+-0.00050
Atomic positions for phase Li596In198Cl1212icsd122395None
---------------------------------------------
  8     0.3750  0.8330  0.6110     E=(LI+1(0.1700))
  4     0.0000  0.1510  0.5000     E=(LI+1(0.4900))
  2     0.0000  0.5000  0.5000     E=(LI+1(0.5400))
  4     0.0000  0.3160  0.0000     E=(LI+1(0.3900),IN+3(0.0500))
  2     0.0000  0.0000  0.0000     E=(IN+3(0.8900))
  4     0.7580  0.0000  0.2370     E=(CL-1(1.0000))
  8     0.7552  0.1624  0.7599     E=(CL-1(1.0000))

Local parameters and GOALs for phase LiCl225icsd269090
******************************************************
SpacegroupNo=225
HermannMauguin=F4/m-32/m
XrayDensity=2.074
Rphase=12.10%
UNIT=NM
A=0.513907+-0.000028
k1=0.0100000
B1=0.00500000
GrainSize(1,1,1)=84.1811
GEWICHT=SPHAR4, MeanValue(GEWICHT)=0.0209486
Atomic positions for phase LiCl225icsd269090
---------------------------------------------
  4     0.0000  0.0000  0.0000     E=(LI+1(1.0000))
  4     0.5000  0.5000  0.5000     E=(CL-1(1.0000))

Local parameters and GOALs for phase YCl3
******************************************************
SpacegroupNo=12
HermannMauguin=C12/m1
XrayDensity=2.621
Rphase=8.79%
UNIT=NM
A=0.69317+-0.00024
B=1.17315+-0.00043
C=0.65121+-0.00023
BETA=110.872+-0.025
k1=0.0100000
B1=0.00500000
GrainSize(1,1,1)=84.1811
GEWICHT=0.00720+-0.00026
Atomic positions for phase YCl3
---------------------------------------------
  4     0.0000  0.1660  0.0000     E=(Y+3(1.0000))
  4     0.7890  0.0000  0.7530     E=(CL-1(1.0000))
  8     0.7710  0.1790  0.2400     E=(CL-1(1.0000))
