Repository: CederGroupHub/alab_gpss_public

# Data

This folder contains the raw experiment data produced by A-Lab GPSS.

## What is in this folder

- `dataset.json`: Consolidated dataset used by the agentic workflows.
- `NNN_<composition>/` directories: Per-sample experiment artifacts (for example, XRD patterns, EIS files, and refinement outputs).

## Contents of each sample folder

Each sample folder (`NNN_<composition>/`) contains the same core artifact types:

- `pattern.xrdml`
  - Raw XRD measurement file for that sample
- `eis_data.csv`
  - EIS measurement data table
- `manual_refinement.lst`
  - Result file of manual XRD refinement
- `manual_refinement.png`
  - Plot/image generated from manual refinement

File: data/272_Li1.6Ni0.6Y0.2In0.2Cl4/manual_refinement.lst
Rietveld refinement to file(s) pattern.xy
BGMN version 4.2.23, 8282 measured points, 562 peaks, 62 parameters
Start: Thu Feb 26 15:08:25 2026; End: Thu Feb 26 15:08:44 2026
142 iteration steps

Rp=6.41%  Rpb=63.02%  R=9.54%  Rwp=9.41% Rexp=2.86%
Durbin-Watson d=0.21
1-rho=18.5%

Global parameters and GOALs
****************************
QLi6In212Cl1212icsd17638None=0.1336+-0.0076
QYCl312icsd156840=0.1310+-0.0042
QNiCl2166icsd142080=0.2848+-0.0054
QLiCl225icsd269090=0.4506+-0.0071
EPS2=-0.000779+-0.000022

Local parameters and GOALs for phase Li6In212Cl1212icsd17638None
******************************************************
SpacegroupNo=12
HermannMauguin=C12/m1
XrayDensity=2.797
Rphase=15.11%
UNIT=NM
A=0.65144+-0.00018
B=1.09615+-0.00036
C=0.63089+-0.00019
BETA=110.553+-0.023
k1=0.0100000
B1=0.00355+-0.00073
GrainSize(1,1,1)=119+-24
GEWICHT=0.00954+-0.00060
Atomic positions for phase Li6In212Cl1212icsd17638None
---------------------------------------------
  2     0.0000  0.5000  0.5000     E=(LI+1(1.0000))
  4     0.0000  0.1683  0.5000     E=(LI+1(1.0000))
  4     0.0000  0.3333  0.0000     E=(IN+3(0.5300))
  4     0.7550  0.0000  0.2338     E=(CL-1(1.0000))
  8     0.7579  0.1622  0.7601     E=(CL-1(1.0000))

Local parameters and GOALs for phase YCl312icsd156840
******************************************************
SpacegroupNo=12
HermannMauguin=C12/m1
XrayDensity=2.550
Rphase=10.83%
UNIT=NM
A=0.69478+-0.00026
B=1.17557+-0.00043
C=0.66252+-0.00023
BETA=109.977+-0.026
k1=0.0100000
B1=0.00500000
GrainSize(1,1,1)=84.1811
GEWICHT=0.00935+-0.00034
Atomic positions for phase YCl312icsd156840
---------------------------------------------
  4     0.0000  0.1660  0.0000     E=(Y+3(1.0000))
  4     0.7890  0.0000  0.7530     E=(CL-1(1.0000))
  8     0.7710  0.1790  0.2400     E=(CL-1(1.0000))

Local parameters and GOALs for phase NiCl2166icsd142080
******************************************************
SpacegroupNo=166
HermannMauguin=R-32/m
XrayDensity=3.530
Rphase=14.60%
UNIT=NM
A=0.349043+-0.000025
C=1.73377+-0.00021
k1=0.0100000
B1=0.00500000
GrainSize(1,1,1)=84.1811
GEWICHT=SPHAR4, MeanValue(GEWICHT)=0.0203307
Atomic positions for phase NiCl2166icsd142080
---------------------------------------------
  3     0.0000  0.0000  0.0000     E=(NI+2(1.0000))
  6     0.0000  0.0000  0.2551     E=(CL-1(1.0000))

Local parameters and GOALs for phase LiCl225icsd269090
******************************************************
SpacegroupNo=225
HermannMauguin=F4/m-32/m
XrayDensity=2.078
Rphase=14.80%
UNIT=NM
A=0.513637+-0.000026
k1=0.0100000
B1=0.00500000
GrainSize(1,1,1)=84.1811
GEWICHT=SPHAR4, MeanValue(GEWICHT)=0.0321652
Atomic positions for phase LiCl225icsd269090
---------------------------------------------
  4     0.0000  0.0000  0.0000     E=(LI+1(1.0000))
  4     0.5000  0.5000  0.5000     E=(CL-1(1.0000))

File: data/273_Li1.4Fe0.7Mn0.1Nb0.2Cl4/manual_refinement.lst
Rietveld refinement to file(s) pattern.xy
BGMN version 4.2.23, 8282 measured points, 222 peaks, 49 parameters
Start: Thu Feb 26 14:49:29 2026; End: Thu Feb 26 14:49:33 2026
54 iteration steps

Rp=3.11%  Rpb=56.41%  R=4.66%  Rwp=4.27% Rexp=2.27%
Durbin-Watson d=0.58
1-rho=9.12%

Global parameters and GOALs
****************************
QLi6FeCl8225icsd7321731=0.3548+-0.0037
QLi2FeCl474icsd20251921=0.6452+-0.0037
EPS2=-0.000101+-0.000021

Local parameters and GOALs for phase Li6FeCl8225icsd7321731
******************************************************
SpacegroupNo=225
HermannMauguin=F4/m-32/m
XrayDensity=2.314
Rphase=5.80%
UNIT=NM
A=1.030412+-0.000054
k1=0.0100000
B1=0.00500000
GrainSize(1,1,1)=84.1811
GEWICHT=SPHAR4, MeanValue(GEWICHT)=0.0269420
Atomic positions for phase Li6FeCl8225icsd7321731
---------------------------------------------
 24     0.0000  0.2500  0.2500     E=(LI+1(1.0000))
  4     0.0000  0.0000  0.0000     E=(FE+2(1.0000))
  8     0.2500  0.2500  0.2500     E=(CL-1(1.0000))
 24     0.2410  0.0000  0.0000     E=(CL-1(1.0000))

Local parameters and GOALs for phase Li2FeCl474icsd20251921
******************************************************
SpacegroupNo=74
HermannMauguin=I2_1/m2_1/m2_1/a
XrayDensity=2.499
Rphase=4.87%
UNIT=NM
A=0.735103+-0.000094
B=0.737197+-0.000086
C=1.037636+-0.000071
k1=0.0100000
B1=0.00500000
GrainSize(1,1,1)=84.1811
GEWICHT=SPHAR4, MeanValue(GEWICHT)=0.0489876
Atomic positions for phase Li2FeCl474icsd20251921
---------------------------------------------
  8     0.8540  0.2500  0.1960     E=(LI+1(0.5000))
  4     0.0000  0.0000  0.5000     E=(LI+1(0.8800),FE+2(0.1200))
  4     0.2500  0.2500  0.7500     E=(LI+1(0.1200),FE+2(0.8800))
  8     0.0000  0.4850  0.7550     E=(CL-1(1.0000))
  8     0.7490  0.2500  0.9950     E=(CL-1(1.0000))

File: data/274_Li1.8Mn0.8Bi0.2Cl4/manual_refinement.lst
Rietveld refinement to file(s) pattern.xy
BGMN version 4.2.23, 8282 measured points, 95 peaks, 57 parameters
Start: Thu Feb 26 15:15:08 2026; End: Thu Feb 26 15:15:16 2026
128 iteration steps

Rp=4.65%  Rpb=51.54%  R=6.97%  Rwp=6.47% Rexp=2.83%
Durbin-Watson d=0.41
1-rho=10.1%

Global parameters and GOALs
****************************
QMnCl2166icsd337520=0.0429+-0.0031
Qspinel=0.8241+-0.0036
QLiCl225icsd269090=0.1330+-0.0026
EPS2=-0.000311+-0.000021

Local parameters and GOALs for phase MnCl2166icsd337520
******************************************************
SpacegroupNo=166
HermannMauguin=R-32/m
XrayDensity=2.848
Rphase=7.14%
UNIT=NM
A=0.38365+-0.00027
C=1.72672+-0.00036
k1=0.0100000
B1=0.00500000
GrainSize(1,1,1)=84.1811
GEWICHT=SPHAR2, MeanValue(GEWICHT)=0.00373310
Atomic positions for phase MnCl2166icsd337520
---------------------------------------------
  3     0.0000  0.0000  0.0000     E=(MN+2(1.0000))
  6     0.0000  0.0000  0.2545     E=(CL-1(1.0000))

Local parameters and GOALs for phase spinel
******************************************************
SpacegroupNo=227
HermannMauguin=F4_1/d-32/m
XrayDensity=2.752
Rphase=10.30%
UNIT=NM
A=1.050363+-0.000053
k1=0.0100000
B1=0.01229+-0.00018
GrainSize(1,1,1)=34.25+-0.51
GEWICHT=SPHAR4, MeanValue(GEWICHT)=0.0717270
Atomic positions for phase spinel
---------------------------------------------
  8     0.5000  0.5000  0.5000     E=(LI(0.5400))
 16     0.6250  0.6250  0.6250     E=(LI(0.1800))
 16     0.1250  0.1250  0.1250     E=(LI(0.4500),MN(0.4000),BI(0.1000))
 32     0.8817  0.8817  0.8817     E=(CL(1.0000))

Local parameters and GOALs for phase LiCl225icsd269090
******************************************************
SpacegroupNo=225
HermannMauguin=F4/m-32/m
XrayDensity=2.058
Rphase=6.81%
UNIT=NM
A=0.515244+-0.000039
k1=0.0100000
B1=0.00500000
GrainSize(1,1,1)=84.1811
GEWICHT=SPHAR4, MeanValue(GEWICHT)=0.0115751
Atomic positions for phase LiCl225icsd269090
---------------------------------------------
  4     0.0000  0.0000  0.0000     E=(LI+1(1.0000))
  4     0.5000  0.5000  0.5000     E=(CL-1(1.0000))

File: data/275_Li1.6Mn0.8Hf0.2Cl4/manual_refinement.lst
Rietveld refinement to file(s) pattern.xy
BGMN version 4.2.23, 8282 measured points, 45 peaks, 29 parameters
Start: Thu Feb 26 15:07:52 2026; End: Thu Feb 26 15:07:54 2026
25 iteration steps

Rp=4.02%  Rpb=48.07%  R=6.30%  Rwp=5.81% Rexp=2.95%
Durbin-Watson d=0.55
1-rho=6.44%

Global parameters and GOALs
****************************
Qspinel=1.00000
EPS2=0.0004455+-0.0000099

Local parameters and GOALs for phase spinel
******************************************************
SpacegroupNo=227
HermannMauguin=F4_1/d-32/m
XrayDensity=2.668
Rphase=9.74%
UNIT=NM
A=1.050107+-0.000021
k1=0.0100000
B1=0.004967+-0.000082
GrainSize(1,1,1)=84.7+-1.4
GEWICHT=SPHAR4, MeanValue(GEWICHT)=0.0731981
Atomic positions for phase spinel
---------------------------------------------
 16     0.6250  0.6250  0.6250     E=(LI(0.1600))
  8     0.5000  0.5000  0.5000     E=(LI(0.4800))
 16     0.1250  0.1250  0.1250     E=(LI(0.4000),HF(0.1000),MN(0.4000))
 32     0.8817  0.8817  0.8817     E=(CL(1.0000))

File: data/276_Li1.6Mn0.8V0.1Nb0.1Cl4/manual_refinement.lst
Rietveld refinement to file(s) pattern.xy
BGMN version 4.2.23, 8282 measured points, 762 peaks, 58 parameters
Start: Thu Feb 26 15:07:54 2026; End: Thu Feb 26 15:08:00 2026
35 iteration steps

Rp=3.78%  Rpb=40.90%  R=4.83%  Rwp=4.79% Rexp=2.89%
Durbin-Watson d=0.76
1-rho=4.33%

Global parameters and GOALs
****************************
QNbCl514icsd665371=0.0059+-0.0016
QLi10352V9648Cl32216icsd50006None=0.0632+-0.0026
Qspinel=0.9184+-0.0025
QLiCl225icsd269090=0.0125+-0.0028
EPS2=-0.000344+-0.000015

Local parameters and GOALs for phase NbCl514icsd665371
******************************************************
SpacegroupNo=14
HermannMauguin=P12_1/c1
XrayDensity=2.760
Rphase=4.58%
UNIT=NM
A=0.78326+-0.00057
B=1.02587+-0.00075
C=1.11819+-0.00088
BETA=133.648+-0.046
k1=UNDEF
B1=0
GrainSize(1,1,1)=ERROR
GEWICHT=0.00060+-0.00016
Atomic positions for phase NbCl514icsd665371
---------------------------------------------
  4     0.2163  0.1404  0.6636     E=(NB+5(1.0000))
  4     0.5625  0.1242  0.9291     E=(CL-1(1.0000))
  4     0.3906  0.1174  0.5632     E=(CL-1(1.0000))
  4     0.1740  0.3588  0.6290     E=(CL-1(1.0000))
  4     0.9911  0.1238  0.7256     E=(CL-1(1.0000))
  4     0.1773  0.8898  0.6386     E=(CL-1(1.0000))

Local parameters and GOALs for phase Li10352V9648Cl32216icsd50006None
******************************************************
SpacegroupNo=216
HermannMauguin=F-43m
XrayDensity=2.577
Rphase=5.37%
UNIT=NM
A=1.030434+-0.000092
k1=0.0100000
B1=0.00500000
GrainSize(1,1,1)=84.1811
GEWICHT=SPHAR4, MeanValue(GEWICHT)=0.00648651
Atomic positions for phase Li10352V9648Cl32216icsd50006None
---------------------------------------------
  4     0.0000  0.0000  0.0000     E=(LI+1(1.0000))
 16     0.6259  0.6259  0.6259     E=(LI+1(0.3970),V(0.6030))
 16     0.3822  0.3822  0.3822     E=(CL-1(1.0000))
 16     0.8686  0.8686  0.8686     E=(CL-1(1.0000))

Local parameters and GOALs for phase spinel
******************************************************
SpacegroupNo=227
HermannMauguin=F4_1/d-32/m
XrayDensity=2.433
Rphase=7.08%
UNIT=NM
A=1.048708+-0.000037
k1=0.0100000
B1=0.01207+-0.00010
GrainSize(1,1,1)=34.88+-0.30
GEWICHT=SPHAR4, MeanValue(GEWICHT)=0.0942814
Atomic positions for phase spinel
---------------------------------------------
 16     0.6250  0.6250  0.6250     E=(LI(0.1600))
  8     0.5000  0.5000  0.5000     E=(LI(0.4800))
 16     0.1250  0.1250  0.1250     E=(LI(0.4000),MN(0.4000),NB(0.0500),V(0.0500))
 32     0.8817  0.8817  0.8817     E=(CL(1.0000))

Local parameters and GOALs for phase LiCl225icsd269090
******************************************************
SpacegroupNo=225
HermannMauguin=F4/m-32/m
XrayDensity=2.083
Rphase=5.26%
UNIT=NM
A=0.51324+-0.00020
k1=0.0100000
B1=0.0049+-0.0025
GrainSize(1,1,1)=86+-45
GEWICHT=0.00128+-0.00029
Atomic positions for phase LiCl225icsd269090
---------------------------------------------
  4     0.0000  0.0000  0.0000     E=(LI+1(1.0000))
  4     0.5000  0.5000  0.5000     E=(CL-1(1.0000))

File: data/277_Li1.6Mg0.6Cu0.2Nb0.2Cl4/manual_refinement.lst
Rietveld refinement to file(s) pattern.xy
BGMN version 4.2.23, 8282 measured points, 52 peaks, 47 parameters
Start: Thu Feb 26 15:06:26 2026; End: Thu Feb 26 15:06:29 2026
26 iteration steps

Rp=5.22%  Rpb=30.79%  R=8.58%  Rwp=7.79% Rexp=2.93%
Durbin-Watson d=0.30
1-rho=4.04%

Global parameters and GOALs
****************************
QLi1352Mg928Cl32=0.8108+-0.0019
QLiCl=0.1892+-0.0019
EPS2=-0.0002853+-0.0000079

Local parameters and GOALs for phase Li1352Mg928Cl32
******************************************************
SpacegroupNo=227
HermannMauguin=F4_1/d-32/m
XrayDensity=2.136
Rphase=13.41%
UNIT=NM
A=1.041607+-0.000016
k1=0.0100000
B1=0.00500000
GrainSize(1,1,1)=84.1811
GEWICHT=SPHAR4, MeanValue(GEWICHT)=0.192192
Atomic positions for phase Li1352Mg928Cl32
---------------------------------------------
  8     0.5000  0.5000  0.5000     E=(LI+1(0.8500))
 16     0.1250  0.1250  0.1250     E=(LI+1(0.4200),MG+2(0.5800))
 32     0.8822  0.8822  0.8822     E=(CL-1(1.0000))

Local parameters and GOALs for phase LiCl
******************************************************
SpacegroupNo=225
HermannMauguin=F4/m-32/m
XrayDensity=2.066
Rphase=6.85%
UNIT=NM
A=0.514588+-0.000014
k1=0.0100000
B1=0.00500000
GrainSize(1,1,1)=84.1811
GEWICHT=SPHAR4, MeanValue(GEWICHT)=0.0448496
Atomic positions for phase LiCl
---------------------------------------------
  4     0.0000  0.0000  0.0000     E=(LI+1(1.0000))
  4     0.5000  0.5000  0.5000     E=(CL-1(1.0000))

File: data/278_Li1.8Mg0.8V0.2Cl4/manual_refinement.lst
Rietveld refinement to file(s) pattern.xy
BGMN version 4.2.23, 8282 measured points, 141 peaks, 51 parameters
Start: Thu Feb 26 15:14:43 2026; End: Thu Feb 26 15:14:46 2026
34 iteration steps

Rp=6.76%  Rpb=32.31%  R=9.05%  Rwp=9.01% Rexp=3.34%
Durbin-Watson d=0.32
1-rho=4.15%

Global parameters and GOALs
****************************
QLi6VCl8225icsd1008340=0.1879+-0.0022
QLi10352V9648Cl32216icsd50006None=0.0255+-0.0040
Qspinel=0.7866+-0.0046
EPS2=-0.000776+-0.000017

Local parameters and GOALs for phase Li6VCl8225icsd1008340
******************************************************
SpacegroupNo=225
HermannMauguin=F4/m-32/m
XrayDensity=2.290
Rphase=14.21%
UNIT=NM
A=1.029525+-0.000035
k1=0.0100000
B1=0.00500000
GrainSize(1,1,1)=84.1811
GEWICHT=SPHAR4, MeanValue(GEWICHT)=0.0408763
Atomic positions for phase Li6VCl8225icsd1008340
---------------------------------------------
 24     0.0000  0.2500  0.2500     E=(LI+1(1.0000))
  4     0.0000  0.0000  0.0000     E=(V+2(1.0000))
  8     0.2500  0.2500  0.2500     E=(CL-1(1.0000))
 24     0.2450  0.0000  0.0000     E=(CL-1(1.0000))

Local parameters and GOALs for phase Li10352V9648Cl32216icsd50006None
******************************************************
SpacegroupNo=216
HermannMauguin=F-43m
XrayDensity=2.482
Rphase=10.27%
UNIT=NM
A=1.043314+-0.000093
k1=0.0100000
B1=0.00204+-0.00075
GrainSize(1,1,1)=206+-76
GEWICHT=0.00555+-0.00086
Atomic positions for phase Li10352V9648Cl32216icsd50006None
---------------------------------------------
  4     0.0000  0.0000  0.0000     E=(LI+1(1.0000))
 16     0.6259  0.6259  0.6259     E=(LI+1(0.3970),V(0.6030))
 16     0.3822  0.3822  0.3822     E=(CL-1(1.0000))
 16     0.8686  0.8686  0.8686     E=(CL-1(1.0000))

Local parameters and GOALs for phase spinel
******************************************************
SpacegroupNo=227
HermannMauguin=F4_1/d-32/m
XrayDensity=2.173
Rphase=12.10%
UNIT=NM
A=1.039825+-0.000043
k1=0.0100000
B1=0.01829+-0.00018
GrainSize(1,1,1)=23.02+-0.23
GEWICHT=SPHAR4, MeanValue(GEWICHT)=0.171139
Atomic positions for phase spinel
---------------------------------------------
  8     0.5000  0.5000  0.5000     E=(LI(0.5400))
 16     0.6250  0.6250  0.6250     E=(LI(0.1800))
 16     0.1250  0.1250  0.1250     E=(LI(0.4500),MG(0.4000),V(0.1000))
 32     0.8817  0.8817  0.8817     E=(CL(1.0000))

File: data/279_Li1.8Mg0.6Sn0.2Y0.2Cl4/manual_refinement.lst
Rietveld refinement to file(s) pattern.xy
BGMN version 4.2.23, 8282 measured points, 313 peaks, 48 parameters
Start: Thu Feb 26 15:13:55 2026; End: Thu Feb 26 15:14:02 2026
69 iteration steps

Rp=6.54%  Rpb=49.19%  R=10.25%  Rwp=9.57% Rexp=3.34%
Durbin-Watson d=0.29
1-rho=11.6%

Global parameters and GOALs
****************************
Qspinel=0.8764+-0.0035
QLi3YCl6164icsd29962None=0.1236+-0.0035
EPS2=0.000340+-0.000029

Local parameters and GOALs for phase spinel
******************************************************
SpacegroupNo=227
HermannMauguin=F4_1/d-32/m
XrayDensity=2.453
Rphase=15.22%
UNIT=NM
A=1.044441+-0.000074
k1=0
B1=0.02020+-0.00028
GrainSize(1,1,1)=21.01+-0.29
GEWICHT=SPHAR4, MeanValue(GEWICHT)=0.0983860
Atomic positions for phase spinel
---------------------------------------------
  8     0.5000  0.5000  0.5000     E=(LI(0.5400))
 16     0.6250  0.6250  0.6250     E=(LI(0.1800))
 16     0.1250  0.1250  0.1250     E=(LI(0.4500),Y(0.1000),MG(0.3000),SN(0.1000))
 32     0.8817  0.8817  0.8817     E=(CL(1.0000))

Local parameters and GOALs for phase Li3YCl6164icsd29962None
******************************************************
SpacegroupNo=164
HermannMauguin=P-32/m1
XrayDensity=2.441
Rphase=16.75%
UNIT=NM
A=1.12163+-0.00014
C=0.603902+-0.000051
k1=0.0100000
B1=0.00500000
GrainSize(1,1,1)=84.1811
GEWICHT=SPHAR4, MeanValue(GEWICHT)=0.0138739
Atomic positions for phase Li3YCl6164icsd29962None
---------------------------------------------
  6     0.3252  0.0000  0.5000     E=(LI+1(0.7300))
  6     0.3392  0.0000  0.0000     E=(LI+1(0.7700))
  1     0.0000  0.0000  0.0000     E=(Y+3(1.0000))
  2     0.3333  0.6667  0.0117     E=(Y+3(0.2288))
  2     0.3333  0.6667  0.5053     E=(Y+3(0.7712))
  6     0.8862 -0.8862  0.2375     E=(CL-1(1.0000))
  6     0.7799 -0.7799  0.7329     E=(CL-1(1.0000))
  6     0.5528 -0.5528  0.2518     E=(CL-1(1.0000))

File: data/280_Li1.4Mg0.6Bi0.2Zr0.2Cl4/manual_refinement.lst
Rietveld refinement to file(s) pattern.xy
BGMN version 4.2.23, 8282 measured points, 52 peaks, 47 parameters
Start: Thu Feb 26 14:51:07 2026; End: Thu Feb 26 14:51:09 2026
49 iteration steps

Rp=7.36%  Rpb=51.07%  R=11.34%  Rwp=10.61% Rexp=3.12%
Durbin-Watson d=0.20
1-rho=10.1%

Global parameters and GOALs
****************************
QLiCl225icsd269090=0.3412+-0.0027
QLi1352Mg928Cl32227icsd409001None=0.6588+-0.0027
EPS2=0.000669+-0.000014

Local parameters and GOALs for phase LiCl225icsd269090
******************************************************
SpacegroupNo=225
HermannMauguin=F4/m-32/m
XrayDensity=2.067
Rphase=19.36%
UNIT=NM
A=0.514540+-0.000018
k1=0.0100000
B1=0.00500000
GrainSize(1,1,1)=84.1811
GEWICHT=SPHAR4, MeanValue(GEWICHT)=0.0439315
Atomic positions for phase LiCl225icsd269090
---------------------------------------------
  4     0.0000  0.0000  0.0000     E=(LI+1(1.0000))
  4     0.5000  0.5000  0.5000     E=(CL-1(1.0000))

Local parameters and GOALs for phase Li1352Mg928Cl32227icsd409001None
******************************************************
SpacegroupNo=227
HermannMauguin=F4_1/d-32/m
XrayDensity=2.137
Rphase=14.91%
UNIT=NM
A=1.041416+-0.000032
k1=0.0100000
B1=0.00500000
GrainSize(1,1,1)=84.1811
GEWICHT=SPHAR4, MeanValue(GEWICHT)=0.0848241
Atomic positions for phase Li1352Mg928Cl32227icsd409001None
---------------------------------------------
  8     0.5000  0.5000  0.5000     E=(LI+1(0.8500))
 16     0.1250  0.1250  0.1250     E=(LI+1(0.4200),MG+2(0.5800))
 32     0.8822  0.8822  0.8822     E=(CL-1(1.0000))

File: data/281_Li1.6Co0.8In0.1Ta0.1Cl4/manual_refinement.lst
Rietveld refinement to file(s) pattern.xy
BGMN version 4.2.23, 8282 measured points, 54 peaks, 47 parameters
Start: Thu Feb 26 15:02:47 2026; End: Thu Feb 26 15:02:49 2026
30 iteration steps

Rp=2.27%  Rpb=57.62%  R=3.06%  Rwp=2.93% Rexp=2.03%
Durbin-Watson d=1.03
1-rho=9.70%

Global parameters and GOALs
****************************
Qspinel=0.8559+-0.0064
QLiCl225icsd269090=0.1441+-0.0064
EPS2=-0.000126+-0.000035

Local parameters and GOALs for phase spinel
******************************************************
SpacegroupNo=227
HermannMauguin=F4_1/d-32/m
XrayDensity=2.824
Rphase=4.65%
UNIT=NM
A=1.026098+-0.000098
k1=0.0100000
B1=0.02322+-0.00034
GrainSize(1,1,1)=18.13+-0.26
GEWICHT=SPHAR4, MeanValue(GEWICHT)=0.0644881
Atomic positions for phase spinel
---------------------------------------------
 16     0.6250  0.6250  0.6250     E=(LI(0.1600))
  8     0.5000  0.5000  0.5000     E=(LI(0.4800))
 16     0.1250  0.1250  0.1250     E=(LI(0.4000),TA(0.0500),IN(0.0500),CO(0.4000))
 32     0.8817  0.8817  0.8817     E=(CL(1.0000))

Local parameters and GOALs for phase LiCl225icsd269090
******************************************************
SpacegroupNo=225
HermannMauguin=F4/m-32/m
XrayDensity=2.061
Rphase=4.65%
UNIT=NM
A=0.515021+-0.000050
k1=0.0100000
B1=0.00439+-0.00042
GrainSize(1,1,1)=95.9+-9.1
GEWICHT=SPHAR4, MeanValue(GEWICHT)=0.0108541
Atomic positions for phase LiCl225icsd269090
---------------------------------------------
  4     0.0000  0.0000  0.0000     E=(LI+1(1.0000))
  4     0.5000  0.5000  0.5000     E=(CL-1(1.0000))

File: data/282_Li1.5Fe0.5Y0.25In0.25Cl4/manual_refinement.lst
Rietveld refinement to file(s) pattern.xy
BGMN version 4.2.23, 8282 measured points, 319 peaks, 48 parameters
Start: Thu Feb 26 14:55:09 2026; End: Thu Feb 26 14:55:14 2026
40 iteration steps

Rp=3.18%  Rpb=44.12%  R=4.37%  Rwp=4.10% Rexp=2.63%
Durbin-Watson d=0.85
1-rho=6.88%

Global parameters and GOALs
****************************
Qspinel=0.7851+-0.0027
QLi3YCl6164icsd29969None=0.2149+-0.0027
EPS2=0.000058+-0.000020

Local parameters and GOALs for phase spinel
******************************************************
SpacegroupNo=227
HermannMauguin=F4_1/d-32/m
XrayDensity=2.735
Rphase=6.09%
UNIT=NM
A=1.039230+-0.000054
k1=0.0100000
B1=0.01710+-0.00017
GrainSize(1,1,1)=24.62+-0.25
GEWICHT=SPHAR4, MeanValue(GEWICHT)=0.0675225
Atomic positions for phase spinel
---------------------------------------------
 16     0.6250  0.6250  0.6250     E=(LI(0.1500))
  8     0.5000  0.5000  0.5000     E=(LI(0.4500))
 16     0.1250  0.1250  0.1250     E=(LI(0.3750),Y(0.1250),IN(0.1250),FE(0.2500))
 32     0.8817  0.8817  0.8817     E=(CL(1.0000))

Local parameters and GOALs for phase Li3YCl6164icsd29969None
******************************************************
SpacegroupNo=164
HermannMauguin=P-32/m1
XrayDensity=2.450
Rphase=4.99%
UNIT=NM
A=1.119997+-0.000079
C=0.603411+-0.000063
k1=0.0100000
B1=0.00500000
GrainSize(1,1,1)=84.1811
GEWICHT=SPHAR4, MeanValue(GEWICHT)=0.0184863
Atomic positions for phase Li3YCl6164icsd29969None
---------------------------------------------
  6     0.3269  0.0000  0.5000     E=(LI+1(0.8754))
  6     0.3432  0.0000  0.0000     E=(LI+1(0.6246))
  1     0.0000  0.0000  0.0000     E=(Y+3(1.0000))
  2     0.3333  0.6667  0.0023     E=(Y+3(0.4341))
  2     0.3333  0.6667  0.5055     E=(Y+3(0.5659))
  6     0.8871 -0.8871  0.2346     E=(CL-1(1.0000))
  6     0.7794 -0.7794  0.7369     E=(CL-1(1.0000))
  6     0.5539 -0.5539  0.2469     E=(CL-1(1.0000))

File: data/283_Li1.7Mg0.35Mn0.35V0.3Cl4/manual_refinement.lst
Rietveld refinement to file(s) pattern.xy
BGMN version 4.2.23, 8282 measured points, 45 peaks, 29 parameters
Start: Thu Feb 26 15:10:39 2026; End: Thu Feb 26 15:10:41 2026
27 iteration steps

Rp=4.54%  Rpb=31.03%  R=6.03%  Rwp=6.21% Rexp=3.33%
Durbin-Watson d=0.61
1-rho=4.18%

Global parameters and GOALs
****************************
Qspinel=1.00000
EPS2=-0.002531+-0.000027

Local parameters and GOALs for phase spinel
******************************************************
SpacegroupNo=227
HermannMauguin=F4_1/d-32/m
XrayDensity=2.298
Rphase=8.85%
UNIT=NM
A=1.043658+-0.000066
k1=0.0100000
B1=0.02869+-0.00018
GrainSize(1,1,1)=14.673+-0.090
GEWICHT=SPHAR4, MeanValue(GEWICHT)=0.153195
Atomic positions for phase spinel
---------------------------------------------
 16     0.6250  0.6250  0.6250     E=(LI(0.1700))
  8     0.5000  0.5000  0.5000     E=(LI(0.5100))
 16     0.1250  0.1250  0.1250     E=(LI(0.4250),MG(0.1750),MN(0.1750),V(0.1500))
 32     0.8817  0.8817  0.8817     E=(CL(1.0000))

File: data/284_Li1.7Fe0.62Sn0.2Ta0.06Y0.12Cl4/manual_refinement.lst
Rietveld refinement to file(s) pattern.xy
BGMN version 4.2.23, 8282 measured points, 54 peaks, 47 parameters
Start: Thu Feb 26 15:10:08 2026; End: Thu Feb 26 15:10:11 2026
51 iteration steps

Rp=3.04%  Rpb=48.67%  R=4.30%  Rwp=4.10% Rexp=2.29%
Durbin-Watson d=0.67
1-rho=6.57%

Global parameters and GOALs
****************************
Qspinel=0.8678+-0.0051
QLiCl225icsd269090=0.1322+-0.0051
EPS2=-0.001337+-0.000021

Local parameters and GOALs for phase spinel
******************************************************
SpacegroupNo=227
HermannMauguin=F4_1/d-32/m
XrayDensity=2.745
Rphase=6.05%
UNIT=NM
A=1.041561+-0.000060
k1=0.0100000
B1=0.01670+-0.00021
GrainSize(1,1,1)=25.21+-0.32
GEWICHT=SPHAR4, MeanValue(GEWICHT)=0.0856489
Atomic positions for phase spinel
---------------------------------------------
 16     0.6250  0.6250  0.6250     E=(LI(0.1700))
  8     0.5000  0.5000  0.5000     E=(LI(0.5100))
 16     0.1250  0.1250  0.1250     E=(LI(0.4250),Y(0.0600),TA(0.0300),FE(0.3100),SN(0.1000))
 32     0.8817  0.8817  0.8817     E=(CL(1.0000))

Local parameters and GOALs for phase LiCl225icsd269090
******************************************************
SpacegroupNo=225
HermannMauguin=F4/m-32/m
XrayDensity=1.998
Rphase=7.56%
UNIT=NM
A=0.520395+-0.000045
k1=0.0100000
B1=0.00500000
GrainSize(1,1,1)=84.1811
GEWICHT=SPHAR4, MeanValue(GEWICHT)=0.0130450
Atomic positions for phase LiCl225icsd269090
---------------------------------------------
  4     0.0000  0.0000  0.0000     E=(LI+1(1.0000))
  4     0.5000  0.5000  0.5000     E=(CL-1(1.0000))

File: data/285_Li1.9Fe0.9Bi0.1Cl4/manual_refinement.lst
Rietveld refinement to file(s) pattern.xy
BGMN version 4.2.23, 8282 measured points, 45 peaks, 29 parameters
Start: Thu Feb 26 16:59:04 2026; End: Thu Feb 26 16:59:05 2026
21 iteration steps

Rp=3.70%  Rpb=64.97%  R=6.12%  Rwp=5.58% Rexp=2.64%
Durbin-Watson d=0.47
1-rho=16.4%

Global parameters and GOALs
****************************
Qspinel=1.00000
EPS2=-0.000298+-0.000045

Local parameters and GOALs for phase spinel
******************************************************
SpacegroupNo=227
HermannMauguin=F4_1/d-32/m
XrayDensity=2.687
Rphase=10.81%
UNIT=NM
A=1.03787+-0.00011
k1=0.0100000
B1=0.01947+-0.00031
GrainSize(1,1,1)=21.62+-0.34
GEWICHT=SPHAR4, MeanValue(GEWICHT)=0.0637311
Atomic positions for phase spinel
---------------------------------------------
 16     0.6250  0.6250  0.6250     E=(LI(0.1900))
  8     0.5000  0.5000  0.5000     E=(LI(0.5700))
 16     0.1250  0.1250  0.1250     E=(LI(0.4750),FE(0.4500),BI(0.0500))
 32     0.8817  0.8817  0.8817     E=(CL(1.0000))

File: data/286_Li2Zn0.5Mg0.5Cl4/manual_refinement.lst
Rietveld refinement to file(s) pattern.xy
BGMN version 4.2.23, 8282 measured points, 419 peaks, 67 parameters
Start: Thu Feb 26 15:19:27 2026; End: Thu Feb 26 15:19:32 2026
40 iteration steps

Rp=6.85%  Rpb=37.26%  R=9.81%  Rwp=9.96% Rexp=3.33%
Durbin-Watson d=0.28
1-rho=7.55%

Global parameters and GOALs
****************************
Qspinel=0.4038+-0.0049
QLi2MgCl4227icsd74957None=0.3487+-0.0042
QLi2ZnCl462icsd732222=0.2474+-0.0025
EPS2=-0.000240+-0.000016

Local parameters and GOALs for phase spinel
******************************************************
SpacegroupNo=227
HermannMauguin=F4_1/d-32/m
XrayDensity=2.395
Rphase=20.15%
UNIT=NM
A=1.036063+-0.000055
k1=0.0100000
B1=0.01396+-0.00033
GrainSize(1,1,1)=30.15+-0.72
GEWICHT=SPHAR4, MeanValue(GEWICHT)=0.0683086
Atomic positions for phase spinel
---------------------------------------------
 16     0.6250  0.6250  0.6250     E=(LI(0.2000))
  8     0.5000  0.5000  0.5000     E=(LI(0.6000))
 16     0.1250  0.1250  0.1250     E=(LI(0.5000),MG(0.2500),ZN(0.2500))
 32     0.8817  0.8817  0.8817     E=(CL(1.0000))

Local parameters and GOALs for phase Li2MgCl4227icsd74957None
******************************************************
SpacegroupNo=227
HermannMauguin=F4_1/d-32/m
XrayDensity=2.111
Rphase=14.65%
UNIT=NM
A=1.042456+-0.000034
k1=0.0100000
B1=0.00500000
GrainSize(1,1,1)=84.1811
GEWICHT=SPHAR4, MeanValue(GEWICHT)=0.0589852
Atomic positions for phase Li2MgCl4227icsd74957None
---------------------------------------------
  8     0.5000  0.5000  0.5000     E=(LI+1(1.0000))
 16     0.1250  0.1250  0.1250     E=(LI+1(0.5000),MG+2(0.5000))
 32     0.8820  0.8820  0.8820     E=(CL-1(1.0000))

Local parameters and GOALs for phase Li2ZnCl462icsd732222
******************************************************
SpacegroupNo=62
HermannMauguin=P2_1/n2_1/m2_1/a
XrayDensity=2.519
Rphase=9.98%
UNIT=NM
A=1.27982+-0.00012
B=0.744187+-0.000086
C=0.611923+-0.000056
k1=0.0100000
B1=0.00500000
GrainSize(1,1,1)=84.1811
GEWICHT=SPHAR4, MeanValue(GEWICHT)=0.0418554
Atomic positions for phase Li2ZnCl462icsd732222
---------------------------------------------
  4     0.0000  0.0000  0.0000     E=(LI+1(1.0000))
  4     0.7692  0.2500  0.5136     E=(LI+1(1.0000))
  4     0.5902  0.2500  0.0826     E=(ZN+2(1.0000))
  4     0.5916  0.2500  0.7172     E=(CL-1(1.0000))
  4     0.9271  0.2500  0.2577     E=(CL-1(1.0000))
  8     0.6672  0.0067  0.2478     E=(CL-1(1.0000))

File: data/287_Li1.8Zn0.55Mg0.55Cl4/manual_refinement.lst
Rietveld refinement to file(s) pattern.xy
BGMN version 4.2.23, 8282 measured points, 385 peaks, 67 parameters
Start: Thu Feb 26 15:16:10 2026; End: Thu Feb 26 15:16:25 2026
121 iteration steps

Rp=5.93%  Rpb=58.06%  R=7.51%  Rwp=8.26% Rexp=3.61%
Durbin-Watson d=0.44
1-rho=14.9%

Global parameters and GOALs
****************************
Qspinel=0.5706+-0.0060
QLiCl225icsd269090=0.1907+-0.0046
QLi2ZnCl462icsd732222=0.2387+-0.0044
EPS2=0.000759+-0.000023

Local parameters and GOALs for phase spinel
******************************************************
SpacegroupNo=227
HermannMauguin=F4_1/d-32/m
XrayDensity=2.394
Rphase=15.88%
UNIT=NM
A=1.041490+-0.000045
k1=0.0100000
B1=0.00672+-0.00021
GrainSize(1,1,1)=62.7+-1.9
GEWICHT=SPHAR4, MeanValue(GEWICHT)=0.0329530
Atomic positions for phase spinel
---------------------------------------------
  8     0.5000  0.5000  0.5000     E=(LI(0.5400))
 16     0.6250  0.6250  0.6250     E=(LI(0.1800))
 16     0.1250  0.1250  0.1250     E=(LI(0.4500),MG(0.2750),ZN(0.2750))
 32     0.8817  0.8817  0.8817     E=(CL(1.0000))

Local parameters and GOALs for phase LiCl225icsd269090
******************************************************
SpacegroupNo=225
HermannMauguin=F4/m-32/m
XrayDensity=2.032
Rphase=15.52%
UNIT=NM
A=0.517482+-0.000030
k1=0.0100000
B1=0.00500000
GrainSize(1,1,1)=84.1811
GEWICHT=SPHAR4, MeanValue(GEWICHT)=0.0110124
Atomic positions for phase LiCl225icsd269090
---------------------------------------------
  4     0.0000  0.0000  0.0000     E=(LI+1(1.0000))
  4     0.5000  0.5000  0.5000     E=(CL-1(1.0000))

Local parameters and GOALs for phase Li2ZnCl462icsd732222
******************************************************
SpacegroupNo=62
HermannMauguin=P2_1/n2_1/m2_1/a
XrayDensity=2.523
Rphase=7.87%
UNIT=NM
A=1.28109+-0.00020
B=0.74354+-0.00021
C=0.611051+-0.000093
k1=0.0100000
B1=0.00500000
GrainSize(1,1,1)=84.1811
GEWICHT=SPHAR4, MeanValue(GEWICHT)=0.0137864
Atomic positions for phase Li2ZnCl462icsd732222
---------------------------------------------
  4     0.0000  0.0000  0.0000     E=(LI+1(1.0000))
  4     0.7692  0.2500  0.5136     E=(LI+1(1.0000))
  4     0.5902  0.2500  0.0826     E=(ZN+2(1.0000))
  4     0.5916  0.2500  0.7172     E=(CL-1(1.0000))
  4     0.9271  0.2500  0.2577     E=(CL-1(1.0000))
  8     0.6672  0.0067  0.2478     E=(CL-1(1.0000))

File: data/288_Li1.5V0.2Mn0.2In0.1Fe0.6Cl4/manual_refinement.lst
Rietveld refinement to file(s) pattern.xy
BGMN version 4.2.23, 8282 measured points, 219 peaks, 49 parameters
Start: Thu Feb 26 15:01:04 2026; End: Thu Feb 26 15:01:07 2026
27 iteration steps

Rp=3.17%  Rpb=44.89%  R=4.05%  Rwp=4.06% Rexp=2.66%
Durbin-Watson d=0.90
1-rho=6.03%

Global parameters and GOALs
****************************
Qspinel=0.823+-0.010
QLi2FeCl474icsd20251921=0.177+-0.010
EPS2=-0.004110+-0.000028

Local parameters and GOALs for phase spinel
******************************************************
SpacegroupNo=227
HermannMauguin=F4_1/d-32/m
XrayDensity=2.557
Rphase=5.19%
UNIT=NM
A=1.042953+-0.000099
k1=0.0100000
B1=0.02366+-0.00029
GrainSize(1,1,1)=17.79+-0.22
GEWICHT=SPHAR4, MeanValue(GEWICHT)=0.0742133
Atomic positions for phase spinel
---------------------------------------------
 16     0.6250  0.6250  0.6250     E=(LI(0.1500))
  8     0.5000  0.5000  0.5000     E=(LI(0.4500))
 16     0.1250  0.1250  0.1250     E=(LI(0.3750),MN(0.1000),V(0.1000),IN(0.0500),FE(0.3000))
 32     0.8817  0.8817  0.8817     E=(CL(1.0000))

Local parameters and GOALs for phase Li2FeCl474icsd20251921
******************************************************
SpacegroupNo=74
HermannMauguin=I2_1/m2_1/m2_1/a
XrayDensity=2.509
Rphase=4.34%
UNIT=NM
A=0.73390+-0.00016
B=0.73538+-0.00012
C=1.03753+-0.00016
k1=0.0100000
B1=0.00386+-0.00042
GrainSize(1,1,1)=109+-12
GEWICHT=SPHAR4, MeanValue(GEWICHT)=0.0159801
Atomic positions for phase Li2FeCl474icsd20251921
---------------------------------------------
  8     0.8540  0.2500  0.1960     E=(LI+1(0.5000))
  4     0.0000  0.0000  0.5000     E=(LI+1(0.8800),FE+2(0.1200))
  4     0.2500  0.2500  0.7500     E=(LI+1(0.1200),FE+2(0.8800))
  8     0.0000  0.4850  0.7550     E=(CL-1(1.0000))
  8     0.7490  0.2500  0.9950     E=(CL-1(1.0000))

File: data/289_Li1.7Fe0.1Mg0.3Mn0.6V0.1Cl4/manual_refinement.lst
Rietveld refinement to file(s) pattern.xy
BGMN version 4.2.23, 8282 measured points, 102 peaks, 65 parameters
Start: Thu Feb 26 15:10:06 2026; End: Thu Feb 26 15:10:08 2026
27 iteration steps

Rp=4.11%  Rpb=38.42%  R=5.33%  Rwp=5.32% Rexp=2.93%
Durbin-Watson d=0.65
1-rho=5.03%

Global parameters and GOALs
****************************
QLi10352V9648Cl32216icsd50006None=0.0821+-0.0094
Qspinel=0.8917+-0.0099
QLiCl225icsd269090=0.0262+-0.0016
EPS2=-0.003933+-0.000023

Local parameters and GOALs for phase Li10352V9648Cl32216icsd50006None
******************************************************
SpacegroupNo=216
HermannMauguin=F-43m
XrayDensity=2.480
Rphase=5.75%
UNIT=NM
A=1.043683+-0.000072
k1=0.0100000
B1=0.00289+-0.00052
GrainSize(1,1,1)=146+-26
GEWICHT=SPHAR4, MeanValue(GEWICHT)=0.0103128
Atomic positions for phase Li10352V9648Cl32216icsd50006None
---------------------------------------------
  4     0.0000  0.0000  0.0000     E=(LI+1(1.0000))
 16     0.6259  0.6259  0.6259     E=(LI+1(0.3970),V(0.6030))
 16     0.3822  0.3822  0.3822     E=(CL-1(1.0000))
 16     0.8686  0.8686  0.8686     E=(CL-1(1.0000))

Local parameters and GOALs for phase spinel
******************************************************
SpacegroupNo=227
HermannMauguin=F4_1/d-32/m
XrayDensity=2.372
Rphase=6.51%
UNIT=NM
A=1.046339+-0.000077
k1=0.0100000
B1=0.02307+-0.00026
GrainSize(1,1,1)=18.24+-0.20
GEWICHT=SPHAR4, MeanValue(GEWICHT)=0.111953
Atomic positions for phase spinel
---------------------------------------------
 16     0.6250  0.6250  0.6250     E=(LI(0.1700))
  8     0.5000  0.5000  0.5000     E=(LI(0.5100))
 16     0.1250  0.1250  0.1250     E=(LI(0.4250),MG(0.1500),MN(0.3000),V(0.0500),FE(0.0500))
 32     0.8817  0.8817  0.8817     E=(CL(1.0000))

Local parameters and GOALs for phase LiCl225icsd269090
******************************************************
SpacegroupNo=225
HermannMauguin=F4/m-32/m
XrayDensity=2.056
Rphase=7.80%
UNIT=NM
A=0.515423+-0.000080
k1=0.0100000
B1=0.00500000
GrainSize(1,1,1)=84.1811
GEWICHT=SPHAR4, MeanValue(GEWICHT)=0.00328645
Atomic positions for phase LiCl225icsd269090
---------------------------------------------
  4     0.0000  0.0000  0.0000     E=(LI+1(1.0000))
  4     0.5000  0.5000  0.5000     E=(CL-1(1.0000))

File: data/290_Li1.4Zr0.1In0.2Y0.2Mn0.5Cl4/manual_refinement.lst
Rietveld refinement to file(s) pattern.xy
BGMN version 4.2.23, 8282 measured points, 593 peaks, 65 parameters
Start: Thu Feb 26 14:52:30 2026; End: Thu Feb 26 14:52:48 2026
106 iteration steps

Rp=4.02%  Rpb=41.02%  R=5.28%  Rwp=5.34% Rexp=2.83%
Durbin-Watson d=0.63
1-rho=6.92%

Global parameters and GOALs
****************************
QLi3YCl6164icsd29966None=0.1565+-0.0028
QLi524Zr08In122Cl1212icsd122399None=0.1980+-0.0055
QMnCl2166icsd337520=0.0052+-0.0015
Qspinel=0.6403+-0.0059
EPS2=-0.004084+-0.000026

Local parameters and GOALs for phase Li3YCl6164icsd29966None
******************************************************
SpacegroupNo=164
HermannMauguin=P-32/m1
XrayDensity=2.462
Rphase=8.01%
UNIT=NM
A=1.11653+-0.00012
C=0.604199+-0.000071
k1=0.0100000
B1=0.00500000
GrainSize(1,1,1)=84.1811
GEWICHT=SPHAR4, MeanValue(GEWICHT)=0.0172741
Atomic positions for phase Li3YCl6164icsd29966None
---------------------------------------------
  6     0.3410  0.0000  0.0000     E=(LI+1(0.6200))
  6     0.3253  0.0000  0.5000     E=(LI+1(0.8800))
  1     0.0000  0.0000  0.0000     E=(Y+3(1.0000))
  2     0.3333  0.6667  0.0010     E=(Y+3(0.4341))
  2     0.3333  0.6667  0.5015     E=(Y+3(0.5659))
  6     0.8865 -0.8865  0.2353     E=(CL-1(1.0000))
  6     0.7800 -0.7800  0.7415     E=(CL-1(1.0000))
  6     0.5530 -0.5530  0.2495     E=(CL-1(1.0000))

Local parameters and GOALs for phase Li524Zr08In122Cl1212icsd122399None
******************************************************
SpacegroupNo=12
HermannMauguin=C12/m1
XrayDensity=2.568
Rphase=6.70%
UNIT=NM
A=0.650275+-0.000072
B=1.11030+-0.00018
C=0.64360+-0.00014
BETA=110.110+-0.013
k1=0.0100000
B1=0.00500000
GrainSize(1,1,1)=84.1811
GEWICHT=SPHAR2, MeanValue(GEWICHT)=0.0218632
Atomic positions for phase Li524Zr08In122Cl1212icsd122399None
---------------------------------------------
  4     0.0000  0.2200  0.5000     E=(LI+1(0.3400))
  2     0.0000  0.5000  0.5000     E=(LI+1(0.4000))
  4     0.0000  0.3250  0.0000     E=(LI+1(0.7700),ZR+4(0.0600),IN+3(0.1100))
  2     0.0000  0.0000  0.0000     E=(ZR+4(0.2800),IN+3(0.3900))
  4     0.7580  0.0000  0.2400     E=(CL-1(1.0000))
  8     0.7515  0.1624  0.7636     E=(CL-1(1.0000))

Local parameters and GOALs for phase MnCl2166icsd337520
******************************************************
SpacegroupNo=166
HermannMauguin=R-32/m
XrayDensity=2.920
Rphase=5.66%
UNIT=NM
A=0.37477+-0.00015
C=1.7648+-0.0011
k1=UNDEF
B1=0
GrainSize(1,1,1)=ERROR
GEWICHT=0.00057+-0.00016
Atomic positions for phase MnCl2166icsd337520
---------------------------------------------
  3     0.0000  0.0000  0.0000     E=(MN+2(1.0000))
  6     0.0000  0.0000  0.2545     E=(CL-1(1.0000))

Local parameters and GOALs for phase spinel
******************************************************
SpacegroupNo=227
HermannMauguin=F4_1/d-32/m
XrayDensity=2.608
Rphase=6.90%
UNIT=NM
A=1.052364+-0.000095
k1=0.0100000
B1=0.02545+-0.00040
GrainSize(1,1,1)=16.54+-0.26
GEWICHT=SPHAR4, MeanValue(GEWICHT)=0.0706851
Atomic positions for phase spinel
---------------------------------------------
 16     0.6250  0.6250  0.6250     E=(LI(0.1400))
  8     0.5000  0.5000  0.5000     E=(LI(0.4200))
 16     0.1250  0.1250  0.1250     E=(LI(0.3500),Y(0.1000),ZR(0.0500),MN(0.2500),IN(0.1000))
 32     0.8817  0.8817  0.8817     E=(CL(1.0000))
