Repository: CederGroupHub/alab_gpss_public

# Data

This folder contains the raw experiment data produced by A-Lab GPSS.

## What is in this folder

- `dataset.json`: Consolidated dataset used by the agentic workflows.
- `NNN_<composition>/` directories: Per-sample experiment artifacts (for example, XRD patterns, EIS files, and refinement outputs).

## Contents of each sample folder

Each sample folder (`NNN_<composition>/`) contains the same core artifact types:

- `pattern.xrdml`
  - Raw XRD measurement file for that sample
- `eis_data.csv`
  - EIS measurement data table
- `manual_refinement.lst`
  - Result file of manual XRD refinement
- `manual_refinement.png`
  - Plot/image generated from manual refinement

File: data/291_Li1.3Mn0.1Zr0.2Y0.3Fe0.4Cl4/manual_refinement.lst
Rietveld refinement to file(s) pattern.xy
BGMN version 4.2.23, 8282 measured points, 358 peaks, 52 parameters
Start: Thu Feb 26 14:47:43 2026; End: Thu Feb 26 14:47:47 2026
37 iteration steps

Rp=4.50%  Rpb=52.02%  R=6.42%  Rwp=6.18% Rexp=2.44%
Durbin-Watson d=0.36
1-rho=14.9%

Global parameters and GOALs
****************************
QLi2FeCl4227icsd73952None=0.0337+-0.0059
Qspinel=0.6701+-0.0076
QLi3YCl6=0.2963+-0.0048
EPS2=-0.003142+-0.000027

Local parameters and GOALs for phase Li2FeCl4227icsd73952None
******************************************************
SpacegroupNo=227
HermannMauguin=F4_1/d-32/m
XrayDensity=2.501
Rphase=6.59%
UNIT=NM
A=1.03963+-0.00012
k1=0.0100000
B1=0.00131+-0.00092
GrainSize(1,1,1)=321+-226
GEWICHT=0.00382+-0.00066
Atomic positions for phase Li2FeCl4227icsd73952None
---------------------------------------------
  8     0.5000  0.5000  0.5000     E=(LI+1(0.3000))
 16     0.6250  0.6250  0.6250     E=(LI+1(0.3500))
 16     0.1250  0.1250  0.1250     E=(LI+1(0.5000),FE+2(0.5000))
 32     0.8808  0.8808  0.8808     E=(CL-1(1.0000))

Local parameters and GOALs for phase spinel
******************************************************
SpacegroupNo=227
HermannMauguin=F4_1/d-32/m
XrayDensity=2.607
Rphase=6.70%
UNIT=NM
A=1.04434+-0.00014
k1=0
B1=0.03162+-0.00064
GrainSize(1,1,1)=13.42+-0.27
GEWICHT=SPHAR4, MeanValue(GEWICHT)=0.0761273
Atomic positions for phase spinel
---------------------------------------------
  8     0.5000  0.5000  0.5000     E=(LI(0.3900))
 16     0.6250  0.6250  0.6250     E=(LI(0.1300))
 16     0.1250  0.1250  0.1250     E=(LI(0.3250),Y(0.1500),ZR(0.1000),MN(0.0500),FE(0.2000))
 32     0.8817  0.8817  0.8817     E=(CL(1.0000))

Local parameters and GOALs for phase Li3YCl6
******************************************************
SpacegroupNo=164
HermannMauguin=P-32/m1
XrayDensity=2.448
Rphase=8.21%
UNIT=NM
A=1.12049+-0.00010
C=0.603381+-0.000072
k1=0.0100000
B1=0.00500000
GrainSize(1,1,1)=84.1811
GEWICHT=SPHAR4, MeanValue(GEWICHT)=0.0336584
Atomic positions for phase Li3YCl6
---------------------------------------------
  6     0.3252  0.0000  0.5000     E=(LI+1(0.7300))
  6     0.3392  0.0000  0.0000     E=(LI+1(0.7700))
  1     0.0000  0.0000  0.0000     E=(Y+3(1.0000))
  2     0.3333  0.6667  0.0117     E=(Y+3(0.2288))
  2     0.3333  0.6667  0.5053     E=(Y+3(0.7712))
  6     0.8862 -0.8862  0.2375     E=(CL-1(1.0000))
  6     0.7799 -0.7799  0.7329     E=(CL-1(1.0000))
  6     0.5528 -0.5528  0.2518     E=(CL-1(1.0000))

File: data/292_Li1.4Hf0.1Mg0.3Fe0.5Mn0.3Cl4/manual_refinement.lst
Rietveld refinement to file(s) pattern.xy
BGMN version 4.2.23, 8282 measured points, 132 peaks, 66 parameters
Start: Thu Feb 26 14:50:11 2026; End: Thu Feb 26 14:50:16 2026
55 iteration steps

Rp=3.34%  Rpb=41.03%  R=4.54%  Rwp=4.41% Rexp=2.53%
Durbin-Watson d=0.70
1-rho=6.44%

Global parameters and GOALs
****************************
Qspinel=0.8450+-0.0027
QLi6FeCl8225icsd7321731=0.0811+-0.0022
QFeCl2=0.0739+-0.0021
EPS2=-0.002813+-0.000030

Local parameters and GOALs for phase spinel
******************************************************
SpacegroupNo=227
HermannMauguin=F4_1/d-32/m
XrayDensity=2.585
Rphase=6.06%
UNIT=NM
A=1.043487+-0.000075
k1=0.0100000
B1=0.02419+-0.00025
GrainSize(1,1,1)=17.40+-0.18
GEWICHT=SPHAR4, MeanValue(GEWICHT)=0.101298
Atomic positions for phase spinel
---------------------------------------------
 16     0.6250  0.6250  0.6250     E=(LI(0.1400))
  8     0.5000  0.5000  0.5000     E=(LI(0.4200))
 16     0.1250  0.1250  0.1250     E=(LI(0.3500),HF(0.0500),MG(0.1500),MN(0.1500),FE(0.2500))
 32     0.8817  0.8817  0.8817     E=(CL(1.0000))

Local parameters and GOALs for phase Li6FeCl8225icsd7321731
******************************************************
SpacegroupNo=225
HermannMauguin=F4/m-32/m
XrayDensity=2.325
Rphase=5.74%
UNIT=NM
A=1.028782+-0.000094
k1=0.0100000
B1=0.00500000
GrainSize(1,1,1)=84.1811
GEWICHT=SPHAR4, MeanValue(GEWICHT)=0.00972366
Atomic positions for phase Li6FeCl8225icsd7321731
---------------------------------------------
 24     0.0000  0.2500  0.2500     E=(LI+1(1.0000))
  4     0.0000  0.0000  0.0000     E=(FE+2(1.0000))
  8     0.2500  0.2500  0.2500     E=(CL-1(1.0000))
 24     0.2410  0.0000  0.0000     E=(CL-1(1.0000))

Local parameters and GOALs for phase FeCl2
******************************************************
SpacegroupNo=166
HermannMauguin=R-32/m
XrayDensity=3.155
Rphase=5.77%
UNIT=NM
A=0.362371+-0.000047
C=1.75999+-0.00029
k1=0.0100000
B1=0.00500000
GrainSize(1,1,1)=84.1811
GEWICHT=SPHAR4, MeanValue(GEWICHT)=0.00886046
Atomic positions for phase FeCl2
---------------------------------------------
  3     0.0000  0.0000  0.0000     E=(FE+2(1.0000))
  6     0.0000  0.0000  0.2500     E=(CL-1(1.0000))

File: data/293_Li1.8Mn0.2Fe0.6Mg0.1Zr0.1Cl4/manual_refinement.lst
Rietveld refinement to file(s) pattern.xy
BGMN version 4.2.23, 8282 measured points, 84 peaks, 48 parameters
Start: Thu Feb 26 15:15:02 2026; End: Thu Feb 26 15:15:06 2026
47 iteration steps

Rp=2.93%  Rpb=39.23%  R=3.85%  Rwp=3.85% Rexp=2.37%
Durbin-Watson d=0.76
1-rho=4.39%

Global parameters and GOALs
****************************
QFeCl2166icsd278100=0.0643+-0.0018
Qspinel=0.9357+-0.0018
EPS2=-0.002704+-0.000020

Local parameters and GOALs for phase FeCl2166icsd278100
******************************************************
SpacegroupNo=166
HermannMauguin=R-32/m
XrayDensity=3.122
Rphase=6.38%
UNIT=NM
A=0.364187+-0.000037
C=1.76067+-0.00035
k1=0.0100000
B1=0.00500000
GrainSize(1,1,1)=84.1811
GEWICHT=SPHAR4, MeanValue(GEWICHT)=0.00856073
Atomic positions for phase FeCl2166icsd278100
---------------------------------------------
  3     0.0000  0.0000  0.0000     E=(FE+2(1.0000))
  6     0.0000  0.0000  0.2500     E=(CL-1(1.0000))

Local parameters and GOALs for phase spinel
******************************************************
SpacegroupNo=227
HermannMauguin=F4_1/d-32/m
XrayDensity=2.474
Rphase=4.83%
UNIT=NM
A=1.041454+-0.000050
k1=0
B1=0.01663+-0.00014
GrainSize(1,1,1)=25.52+-0.21
GEWICHT=SPHAR4, MeanValue(GEWICHT)=0.124511
Atomic positions for phase spinel
---------------------------------------------
  8     0.5000  0.5000  0.5000     E=(LI(0.5400))
 16     0.6250  0.6250  0.6250     E=(LI(0.1800))
 16     0.1250  0.1250  0.1250     E=(LI(0.4500),MG(0.0500),ZR(0.0500),MN(0.1000),FE(0.3000))
 32     0.8817  0.8817  0.8817     E=(CL(1.0000))

File: data/294_Li1.5Mg0.1Mn0.4Ta0.1Fe0.5Cl4/manual_refinement.lst
Rietveld refinement to file(s) pattern.xy
BGMN version 4.2.23, 8282 measured points, 54 peaks, 47 parameters
Start: Thu Feb 26 16:58:08 2026; End: Thu Feb 26 16:58:10 2026
30 iteration steps

Rp=3.14%  Rpb=49.65%  R=4.72%  Rwp=4.19% Rexp=2.39%
Durbin-Watson d=0.68
1-rho=6.72%

Global parameters and GOALs
****************************
Qspinel=0.9808+-0.0028
QLiCl225icsd269090=0.0192+-0.0028
EPS2=-0.001250+-0.000019

Local parameters and GOALs for phase spinel
******************************************************
SpacegroupNo=227
HermannMauguin=F4_1/d-32/m
XrayDensity=2.604
Rphase=6.98%
UNIT=NM
A=1.043293+-0.000050
k1=0.0100000
B1=0.01211+-0.00013
GrainSize(1,1,1)=34.77+-0.38
GEWICHT=SPHAR4, MeanValue(GEWICHT)=0.0884403
Atomic positions for phase spinel
---------------------------------------------
 16     0.6250  0.6250  0.6250     E=(LI(0.1500))
  8     0.5000  0.5000  0.5000     E=(LI(0.4500))
 16     0.1250  0.1250  0.1250     E=(LI(0.3750),MG(0.0500),TA(0.0500),MN(0.2000),FE(0.2500))
 32     0.8817  0.8817  0.8817     E=(CL(1.0000))

Local parameters and GOALs for phase LiCl225icsd269090
******************************************************
SpacegroupNo=225
HermannMauguin=F4/m-32/m
XrayDensity=2.081
Rphase=3.92%
UNIT=NM
A=0.51341+-0.00011
k1=0.0100000
B1=0.00500000
GrainSize(1,1,1)=84.1811
GEWICHT=SPHAR4, MeanValue(GEWICHT)=0.00173571
Atomic positions for phase LiCl225icsd269090
---------------------------------------------
  4     0.0000  0.0000  0.0000     E=(LI+1(1.0000))
  4     0.5000  0.5000  0.5000     E=(CL-1(1.0000))

File: data/295_Li1.8Fe0.7Cu0.1Y0.2Cl4/manual_refinement.lst
Rietveld refinement to file(s) pattern.xy
BGMN version 4.2.23, 8282 measured points, 45 peaks, 29 parameters
Start: Thu Feb 26 16:10:53 2026; End: Thu Feb 26 16:10:55 2026
23 iteration steps

Rp=3.37%  Rpb=54.70%  R=4.75%  Rwp=4.62% Rexp=2.42%
Durbin-Watson d=0.60
1-rho=12.3%

Global parameters and GOALs
****************************
Qspinel=1.00000
EPS2=-0.004592+-0.000050

Local parameters and GOALs for phase spinel
******************************************************
SpacegroupNo=227
HermannMauguin=F4_1/d-32/m
XrayDensity=2.555
Rphase=6.91%
UNIT=NM
A=1.04187+-0.00013
k1=0.0100000
B1=0.03007+-0.00036
GrainSize(1,1,1)=14.00+-0.17
GEWICHT=SPHAR4, MeanValue(GEWICHT)=0.0973207
Atomic positions for phase spinel
---------------------------------------------
  8     0.5000  0.5000  0.5000     E=(LI(0.5400))
 16     0.6250  0.6250  0.6250     E=(LI(0.1800))
 16     0.1250  0.1250  0.1250     E=(LI(0.4500),Y(0.1000),FE(0.3500),CU(0.0500))
 32     0.8817  0.8817  0.8817     E=(CL(1.0000))

File: data/296_Li1.7Fe0.8V0.1Hf0.1Cl4/manual_refinement.lst
Rietveld refinement to file(s) pattern.xy
BGMN version 4.2.23, 8282 measured points, 45 peaks, 29 parameters
Start: Thu Feb 26 15:10:31 2026; End: Thu Feb 26 15:10:33 2026
23 iteration steps

Rp=2.65%  Rpb=42.84%  R=3.51%  Rwp=3.41% Rexp=2.20%
Durbin-Watson d=0.88
1-rho=4.21%

Global parameters and GOALs
****************************
Qspinel=1.00000
EPS2=-0.002089+-0.000016

Local parameters and GOALs for phase spinel
******************************************************
SpacegroupNo=227
HermannMauguin=F4_1/d-32/m
XrayDensity=2.632
Rphase=4.19%
UNIT=NM
A=1.037362+-0.000042
k1=0
B1=0.01319+-0.00011
GrainSize(1,1,1)=32.17+-0.27
GEWICHT=SPHAR4, MeanValue(GEWICHT)=0.114817
Atomic positions for phase spinel
---------------------------------------------
 16     0.6250  0.6250  0.6250     E=(LI(0.1700))
  8     0.5000  0.5000  0.5000     E=(LI(0.5100))
 16     0.1250  0.1250  0.1250     E=(LI(0.4250),HF(0.0500),V(0.0500),FE(0.4000))
 32     0.8817  0.8817  0.8817     E=(CL(1.0000))

File: data/297_Li1.3Zr0.2V0.5Fe0.1Mn0.1Cl4/manual_refinement.lst
Rietveld refinement to file(s) pattern.xy
BGMN version 4.2.23, 8282 measured points, 173 peaks, 48 parameters
Start: Thu Feb 26 16:57:45 2026; End: Thu Feb 26 16:57:52 2026
75 iteration steps

Rp=4.70%  Rpb=57.62%  R=5.74%  Rwp=6.46% Rexp=2.98%
Durbin-Watson d=0.48
1-rho=15.6%

Global parameters and GOALs
****************************
Qspinel=0.8132+-0.0043
QFeCl3148icsd2750073=0.1868+-0.0043
EPS2=-0.001211+-0.000041

Local parameters and GOALs for phase spinel
******************************************************
SpacegroupNo=227
HermannMauguin=F4_1/d-32/m
XrayDensity=2.514
Rphase=9.40%
UNIT=NM
A=1.02808+-0.00012
k1=0
B1=0.03376+-0.00053
GrainSize(1,1,1)=12.57+-0.20
GEWICHT=SPHAR4, MeanValue(GEWICHT)=0.0638131
Atomic positions for phase spinel
---------------------------------------------
  8     0.5000  0.5000  0.5000     E=(LI(0.3900))
 16     0.6250  0.6250  0.6250     E=(LI(0.1300))
 16     0.1250  0.1250  0.1250     E=(LI(0.3250),ZR(0.1000),MN(0.0500),V(0.2500),FE(0.0500))
 32     0.8817  0.8817  0.8817     E=(CL(1.0000))

Local parameters and GOALs for phase FeCl3148icsd2750073
******************************************************
SpacegroupNo=148
HermannMauguin=R-3
XrayDensity=2.963
Rphase=8.48%
UNIT=NM
A=0.604720+-0.000048
C=1.72205+-0.00046
k1=0.0100000
B1=0.00500000
GrainSize(1,1,1)=84.1811
GEWICHT=SPHAR4, MeanValue(GEWICHT)=0.0146565
Atomic positions for phase FeCl3148icsd2750073
---------------------------------------------
  6     0.0000  0.0000  0.3333     E=(FE+3(1.0000))
 18     0.3197  0.9863  0.2573     E=(CL-1(1.0000))

File: data/298_Li1.4Mn0.1Ta0.1V0.5Fe0.2Cl4/manual_refinement.lst
Rietveld refinement to file(s) pattern.xy
BGMN version 4.2.23, 8282 measured points, 321 peaks, 66 parameters
Start: Thu Feb 26 14:51:43 2026; End: Thu Feb 26 14:51:48 2026
43 iteration steps

Rp=4.37%  Rpb=56.65%  R=5.67%  Rwp=6.03% Rexp=2.83%
Durbin-Watson d=0.48
1-rho=13.4%

Global parameters and GOALs
****************************
QFeCl3149icsd397650=0.2386+-0.0045
Qspinel=0.6166+-0.0060
QFe84Cl32227icsd95639None=0.1448+-0.0042
EPS2=-0.000547+-0.000026

Local parameters and GOALs for phase FeCl3149icsd397650
******************************************************
SpacegroupNo=149
HermannMauguin=P312
XrayDensity=2.908
Rphase=7.60%
UNIT=NM
A=0.606545+-0.000049
C=1.74401+-0.00025
k1=0.0100000
B1=0.00500000
GrainSize(1,1,1)=84.1811
GEWICHT=SPHAR4, MeanValue(GEWICHT)=0.0172775
Atomic positions for phase FeCl3149icsd397650
---------------------------------------------
  1     0.0000  0.0000  0.0000     E=(FE+3(1.0000))
  1     0.3333  0.6667  0.0000     E=(FE+3(1.0000))
  2     0.6667  0.3333  0.6664     E=(FE+3(1.0000))
  2     0.3333  0.6667  0.6713     E=(FE+3(1.0000))
  6     0.3049  0.9739  0.9172     E=(CL-1(1.0000))
  6     0.3561  0.3615  0.7400     E=(CL-1(1.0000))
  6     0.9956  0.6439  0.4105     E=(CL-1(1.0000))

Local parameters and GOALs for phase spinel
******************************************************
SpacegroupNo=227
HermannMauguin=F4_1/d-32/m
XrayDensity=2.570
Rphase=9.27%
UNIT=NM
A=1.030569+-0.000076
k1=0
B1=0.01654+-0.00036
GrainSize(1,1,1)=25.65+-0.56
GEWICHT=SPHAR4, MeanValue(GEWICHT)=0.0446419
Atomic positions for phase spinel
---------------------------------------------
 16     0.6250  0.6250  0.6250     E=(LI(0.1400))
  8     0.5000  0.5000  0.5000     E=(LI(0.4200))
 16     0.1250  0.1250  0.1250     E=(LI(0.3500),TA(0.0500),MN(0.0500),V(0.2500),FE(0.1000))
 32     0.8817  0.8817  0.8817     E=(CL(1.0000))

Local parameters and GOALs for phase Fe84Cl32227icsd95639None
******************************************************
SpacegroupNo=227
HermannMauguin=F4_1/d-32/m
XrayDensity=2.358
Rphase=7.77%
UNIT=NM
A=1.041355+-0.000084
k1=0.0100000
B1=0.00500000
GrainSize(1,1,1)=84.1811
GEWICHT=SPHAR4, MeanValue(GEWICHT)=0.0104864
Atomic positions for phase Fe84Cl32227icsd95639None
---------------------------------------------
 16     0.1250  0.1250  0.1250     E=(FE+2(0.5250))
 32     0.8808  0.8808  0.8808     E=(CL-1(1.0000))

File: data/299_Li1.4Fe0.4V0.6Cl4/manual_refinement.lst
Rietveld refinement to file(s) pattern.xy
BGMN version 4.2.23, 8282 measured points, 437 peaks, 81 parameters
Start: Thu Feb 26 14:49:02 2026; End: Thu Feb 26 14:49:24 2026
190 iteration steps

Rp=3.84%  Rpb=51.86%  R=5.02%  Rwp=5.20% Rexp=2.63%
Durbin-Watson d=0.52
1-rho=10.5%

Global parameters and GOALs
****************************
QLi6VCl8225icsd1008340=0.2318+-0.0064
QFeCl3149icsd397650=0.2093+-0.0045
Qspinel=0.5245+-0.0094
QLiCl225icsd269090=0.0246+-0.0051
QLi366Fe217Cl865icsd73950None=0.0098+-0.0051
EPS2=-0.002494+-0.000023

Local parameters and GOALs for phase Li6VCl8225icsd1008340
******************************************************
SpacegroupNo=225
HermannMauguin=F4/m-32/m
XrayDensity=2.293
Rphase=6.10%
UNIT=NM
A=1.029086+-0.000061
k1=0.0100000
B1=0.00500000
GrainSize(1,1,1)=84.1811
GEWICHT=SPHAR4, MeanValue(GEWICHT)=0.0204590
Atomic positions for phase Li6VCl8225icsd1008340
---------------------------------------------
 24     0.0000  0.2500  0.2500     E=(LI+1(1.0000))
  4     0.0000  0.0000  0.0000     E=(V+2(1.0000))
  8     0.2500  0.2500  0.2500     E=(CL-1(1.0000))
 24     0.2450  0.0000  0.0000     E=(CL-1(1.0000))

Local parameters and GOALs for phase FeCl3149icsd397650
******************************************************
SpacegroupNo=149
HermannMauguin=P312
XrayDensity=2.902
Rphase=6.82%
UNIT=NM
A=0.606316+-0.000045
C=1.74929+-0.00023
k1=0.0100000
B1=0.00500000
GrainSize(1,1,1)=84.1811
GEWICHT=SPHAR4, MeanValue(GEWICHT)=0.0184748
Atomic positions for phase FeCl3149icsd397650
---------------------------------------------
  1     0.0000  0.0000  0.0000     E=(FE+3(1.0000))
  1     0.3333  0.6667  0.0000     E=(FE+3(1.0000))
  2     0.6667  0.3333  0.6664     E=(FE+3(1.0000))
  2     0.3333  0.6667  0.6713     E=(FE+3(1.0000))
  6     0.3049  0.9739  0.9172     E=(CL-1(1.0000))
  6     0.3561  0.3615  0.7400     E=(CL-1(1.0000))
  6     0.9956  0.6439  0.4105     E=(CL-1(1.0000))

Local parameters and GOALs for phase spinel
******************************************************
SpacegroupNo=227
HermannMauguin=F4_1/d-32/m
XrayDensity=2.480
Rphase=6.87%
UNIT=NM
A=1.03066+-0.00021
k1=0
B1=0.0461+-0.0017
GrainSize(1,1,1)=9.21+-0.34
GEWICHT=SPHAR4, MeanValue(GEWICHT)=0.0463045
Atomic positions for phase spinel
---------------------------------------------
 16     0.6250  0.6250  0.6250     E=(LI(0.1400))
  8     0.5000  0.5000  0.5000     E=(LI(0.4200))
 16     0.1250  0.1250  0.1250     E=(LI(0.3500),V(0.3000),FE(0.2000))
 32     0.8817  0.8817  0.8817     E=(CL(1.0000))

Local parameters and GOALs for phase LiCl225icsd269090
******************************************************
SpacegroupNo=225
HermannMauguin=F4/m-32/m
XrayDensity=2.036
Rphase=5.04%
UNIT=NM
A=0.51710+-0.00011
k1=0.0100000
B1=0.0029+-0.0016
GrainSize(1,1,1)=145+-82
GEWICHT=0.00218+-0.00045
Atomic positions for phase LiCl225icsd269090
---------------------------------------------
  4     0.0000  0.0000  0.0000     E=(LI+1(1.0000))
  4     0.5000  0.5000  0.5000     E=(CL-1(1.0000))

Local parameters and GOALs for phase Li366Fe217Cl865icsd73950None
******************************************************
SpacegroupNo=65
HermannMauguin=C2/m2/m2/m
XrayDensity=2.491
Rphase=6.48%
UNIT=NM
A=0.705873+-0.000077
B=1.08591
C=0.374151+-0.000068
k1=0.0100000
B1=0.00050+-0.00047
GrainSize(1,1,1)=842+-788
GEWICHT=SPHAR2, MeanValue(GEWICHT)=0.000863010
Atomic positions for phase Li366Fe217Cl865icsd73950None
---------------------------------------------
  4     0.2500  0.2500  0.5000     E=(LI+1(0.9150),FE+2(0.0425))
  2     0.0000  0.0000  0.0000     E=(FE+2(1.0000))
  4     0.2345  0.0000  0.5000     E=(CL-1(1.0000))
  4     0.0000  0.7623  0.0000     E=(CL-1(1.0000))

File: data/300_Li1.8Mg0.1Fe0.1Ta0.1Y0.1Mn0.5Cl4/manual_refinement.lst
Rietveld refinement to file(s) pattern.xy
BGMN version 4.2.23, 8282 measured points, 54 peaks, 47 parameters
Start: Thu Feb 26 15:13:45 2026; End: Thu Feb 26 15:13:47 2026
24 iteration steps

Rp=3.58%  Rpb=37.80%  R=5.61%  Rwp=5.05% Rexp=2.57%
Durbin-Watson d=0.54
1-rho=4.44%

Global parameters and GOALs
****************************
Qspinel=0.9471+-0.0015
QLiCl225icsd269090=0.0529+-0.0015
EPS2=-0.001835+-0.000013

Local parameters and GOALs for phase spinel
******************************************************
SpacegroupNo=227
HermannMauguin=F4_1/d-32/m
XrayDensity=2.495
Rphase=7.79%
UNIT=NM
A=1.048915+-0.000033
k1=0.0100000
B1=0.01085+-0.00010
GrainSize(1,1,1)=38.81+-0.38
GEWICHT=SPHAR4, MeanValue(GEWICHT)=0.136591
Atomic positions for phase spinel
---------------------------------------------
  8     0.5000  0.5000  0.5000     E=(LI(0.5400))
 16     0.6250  0.6250  0.6250     E=(LI(0.1800))
 16     0.1250  0.1250  0.1250     E=(LI(0.4500),Y(0.0500),MG(0.0500),TA(0.0500),MN(0.2500),FE(0.0500))
 32     0.8817  0.8817  0.8817     E=(CL(1.0000))

Local parameters and GOALs for phase LiCl225icsd269090
******************************************************
SpacegroupNo=225
HermannMauguin=F4/m-32/m
XrayDensity=2.064
Rphase=4.66%
UNIT=NM
A=0.514790+-0.000046
k1=0.0100000
B1=0.00500000
GrainSize(1,1,1)=84.1811
GEWICHT=SPHAR4, MeanValue(GEWICHT)=0.00763342
Atomic positions for phase LiCl225icsd269090
---------------------------------------------
  4     0.0000  0.0000  0.0000     E=(LI+1(1.0000))
  4     0.5000  0.5000  0.5000     E=(CL-1(1.0000))

File: data/301_Li1.2Mn0.6Zr0.2Fe0.1Co0.2Mg0.1Cl4/manual_refinement.lst
Rietveld refinement to file(s) pattern.xy
BGMN version 4.2.23, 8282 measured points, 142 peaks, 49 parameters
Start: Thu Feb 26 14:46:46 2026; End: Thu Feb 26 14:46:55 2026
90 iteration steps

Rp=2.85%  Rpb=44.49%  R=4.31%  Rwp=3.91% Rexp=2.23%
Durbin-Watson d=0.70
1-rho=6.31%

Global parameters and GOALs
****************************
Qspinel=0.8056+-0.0029
QLi2CoCl465icsd7322718=0.1944+-0.0029
EPS2=-0.002725+-0.000021

Local parameters and GOALs for phase spinel
******************************************************
SpacegroupNo=227
HermannMauguin=F4_1/d-32/m
XrayDensity=2.575
Rphase=6.04%
UNIT=NM
A=1.044866+-0.000055
k1=0
B1=0.01364+-0.00015
GrainSize(1,1,1)=31.12+-0.34
GEWICHT=SPHAR4, MeanValue(GEWICHT)=0.0906940
Atomic positions for phase spinel
---------------------------------------------
 16     0.6250  0.6250  0.6250     E=(LI(0.1200))
  8     0.5000  0.5000  0.5000     E=(LI(0.3600))
 16     0.1250  0.1250  0.1250     E=(LI(0.3000),MG(0.0500),ZR(0.1000),MN(0.3000),FE(0.0500),CO(0.1000))
 32     0.8817  0.8817  0.8817     E=(CL(1.0000))

Local parameters and GOALs for phase Li2CoCl465icsd7322718
******************************************************
SpacegroupNo=65
HermannMauguin=C2/m2/m2/m
XrayDensity=2.651
Rphase=5.71%
UNIT=NM
A=0.720587+-0.000098
B=1.02055+-0.00015
C=0.365623+-0.000046
k1=0.0100000
B1=0.00500000
GrainSize(1,1,1)=84.1811
GEWICHT=SPHAR4, MeanValue(GEWICHT)=0.0218850
Atomic positions for phase Li2CoCl465icsd7322718
---------------------------------------------
  4     0.2500  0.2500  0.5000     E=(LI+1(1.0000))
  2     0.0000  0.0000  0.0000     E=(CO+2(1.0000))
  4     0.2331  0.0000  0.5000     E=(CL-1(1.0000))
  4     0.0000  0.7600  0.0000     E=(CL-1(1.0000))

File: data/302_Li1.5Fe0.3Nb0.1Mn0.1In0.2Mg0.3Cl4/manual_refinement.lst
Rietveld refinement to file(s) pattern.xy
BGMN version 4.2.23, 8282 measured points, 45 peaks, 29 parameters
Start: Thu Feb 26 14:54:26 2026; End: Thu Feb 26 14:54:27 2026
23 iteration steps

Rp=3.79%  Rpb=40.39%  R=6.28%  Rwp=5.30% Rexp=2.70%
Durbin-Watson d=0.53
1-rho=4.84%

Global parameters and GOALs
****************************
Qspinel=1.00000
EPS2=-0.001504+-0.000015

Local parameters and GOALs for phase spinel
******************************************************
SpacegroupNo=227
HermannMauguin=F4_1/d-32/m
XrayDensity=2.510
Rphase=9.03%
UNIT=NM
A=1.042383+-0.000035
k1=0.0100000
B1=0.01182+-0.00011
GrainSize(1,1,1)=35.62+-0.33
GEWICHT=SPHAR4, MeanValue(GEWICHT)=0.127179
Atomic positions for phase spinel
---------------------------------------------
 16     0.6250  0.6250  0.6250     E=(LI(0.1500))
  8     0.5000  0.5000  0.5000     E=(LI(0.4500))
 16     0.1250  0.1250  0.1250     E=(LI(0.3750),MG(0.1500),MN(0.0500),NB(0.0500),IN(0.1000),FE(0.1500))
 32     0.8817  0.8817  0.8817     E=(CL(1.0000))

File: data/303_Li1.5Fe0.4Cu0.2Y0.3Mn0.1Mg0.2Cl4/manual_refinement.lst
Rietveld refinement to file(s) pattern.xy
BGMN version 4.2.23, 8282 measured points, 355 peaks, 53 parameters
Start: Thu Feb 26 14:54:27 2026; End: Thu Feb 26 14:54:30 2026
26 iteration steps

Rp=3.83%  Rpb=53.89%  R=5.57%  Rwp=5.21% Rexp=2.53%
Durbin-Watson d=0.53
1-rho=11.3%

Global parameters and GOALs
****************************
QFeCl2166icsd278100=0.0115+-0.0025
Qspinel=0.7626+-0.0041
QLi3YCl6164icsd29964None=0.2259+-0.0034
EPS2=-0.003116+-0.000027

Local parameters and GOALs for phase FeCl2166icsd278100
******************************************************
SpacegroupNo=166
HermannMauguin=R-32/m
XrayDensity=3.263
Rphase=4.62%
UNIT=NM
A=0.35817+-0.00026
C=1.7416+-0.0022
k1=0.0100000
B1=0.0037+-0.0027
GrainSize(1,1,1)=115+-86
GEWICHT=0.00103+-0.00023
Atomic positions for phase FeCl2166icsd278100
---------------------------------------------
  3     0.0000  0.0000  0.0000     E=(FE+2(1.0000))
  6     0.0000  0.0000  0.2500     E=(CL-1(1.0000))

Local parameters and GOALs for phase spinel
******************************************************
SpacegroupNo=227
HermannMauguin=F4_1/d-32/m
XrayDensity=2.636
Rphase=9.18%
UNIT=NM
A=1.041649+-0.000076
k1=0.0100000
B1=0.01685+-0.00023
GrainSize(1,1,1)=24.98+-0.35
GEWICHT=SPHAR4, MeanValue(GEWICHT)=0.0677597
Atomic positions for phase spinel
---------------------------------------------
 16     0.6250  0.6250  0.6250     E=(LI(0.1500))
  8     0.5000  0.5000  0.5000     E=(LI(0.4500))
 16     0.1250  0.1250  0.1250     E=(LI(0.3750),Y(0.1500),MG(0.1000),MN(0.0500),FE(0.2000),CU(0.1000))
 32     0.8817  0.8817  0.8817     E=(CL(1.0000))

Local parameters and GOALs for phase Li3YCl6164icsd29964None
******************************************************
SpacegroupNo=164
HermannMauguin=P-32/m1
XrayDensity=2.443
Rphase=7.41%
UNIT=NM
A=1.12061+-0.00011
C=0.604444+-0.000089
k1=0.0100000
B1=0.00500000
GrainSize(1,1,1)=84.1811
GEWICHT=SPHAR4, MeanValue(GEWICHT)=0.0200725
Atomic positions for phase Li3YCl6164icsd29964None
---------------------------------------------
  6     0.3206  0.0000  0.5000     E=(LI+1(0.6800))
  6     0.3404  0.0000  0.0000     E=(LI+1(0.8200))
  1     0.0000  0.0000  0.0000     E=(Y+3(1.0000))
  2     0.3333  0.6667  0.0102     E=(Y+3(0.2288))
  2     0.3333  0.6667  0.5044     E=(Y+3(0.7712))
  6     0.8866 -0.8866  0.2363     E=(CL-1(1.0000))
  6     0.7793 -0.7793  0.7314     E=(CL-1(1.0000))
  6     0.5533 -0.5533  0.2497     E=(CL-1(1.0000))

File: data/304_Li1.5Co0.2Nb0.1Mn0.4Cu0.1Y0.2Cl4/manual_refinement.lst
Rietveld refinement to file(s) pattern.xy
BGMN version 4.2.23, 8282 measured points, 317 peaks, 48 parameters
Start: Thu Feb 26 14:52:52 2026; End: Thu Feb 26 14:52:58 2026
54 iteration steps

Rp=3.09%  Rpb=45.75%  R=4.21%  Rwp=4.00% Rexp=2.37%
Durbin-Watson d=0.77
1-rho=6.49%

Global parameters and GOALs
****************************
Qspinel=0.8198+-0.0026
QLi3YCl6164icsd29968None=0.1802+-0.0026
EPS2=-0.002146+-0.000020

Local parameters and GOALs for phase spinel
******************************************************
SpacegroupNo=227
HermannMauguin=F4_1/d-32/m
XrayDensity=2.552
Rphase=5.97%
UNIT=NM
A=1.045247+-0.000055
k1=0.0100000
B1=0.01556+-0.00016
GrainSize(1,1,1)=27.05+-0.28
GEWICHT=SPHAR4, MeanValue(GEWICHT)=0.0877626
Atomic positions for phase spinel
---------------------------------------------
 16     0.6250  0.6250  0.6250     E=(LI(0.1500))
  8     0.5000  0.5000  0.5000     E=(LI(0.4500))
 16     0.1250  0.1250  0.1250     E=(LI(0.3750),Y(0.1000),MN(0.2000),NB(0.0500),CO(0.1000),CU(0.0500))
 32     0.8817  0.8817  0.8817     E=(CL(1.0000))

Local parameters and GOALs for phase Li3YCl6164icsd29968None
******************************************************
SpacegroupNo=164
HermannMauguin=P-32/m1
XrayDensity=2.449
Rphase=5.34%
UNIT=NM
A=1.119738+-0.000092
C=0.604120+-0.000080
k1=0.0100000
B1=0.00500000
GrainSize(1,1,1)=84.1811
GEWICHT=SPHAR4, MeanValue(GEWICHT)=0.0192888
Atomic positions for phase Li3YCl6164icsd29968None
---------------------------------------------
  6     0.3422  0.0000  0.0000     E=(LI+1(0.6707))
  6     0.3237  0.0000  0.5000     E=(LI+1(0.8293))
  1     0.0000  0.0000  0.0000     E=(Y+3(1.0000))
  2     0.3333  0.6667  0.0026     E=(Y+3(0.4341))
  2     0.3333  0.6667  0.5026     E=(Y+3(0.5659))
  6     0.8870 -0.8870  0.2352     E=(CL-1(1.0000))
  6     0.7796 -0.7796  0.7386     E=(CL-1(1.0000))
  6     0.5535 -0.5535  0.2478     E=(CL-1(1.0000))

File: data/305_Li1.4Mn0.3Zr0.1Ni0.1Nb0.2Fe0.2Cl4/manual_refinement.lst
Rietveld refinement to file(s) pattern.xy
BGMN version 4.2.23, 8282 measured points, 407 peaks, 54 parameters
Start: Thu Feb 26 14:51:49 2026; End: Thu Feb 26 14:51:53 2026
35 iteration steps

Rp=3.20%  Rpb=45.53%  R=4.27%  Rwp=4.19% Rexp=2.49%
Durbin-Watson d=0.73
1-rho=6.09%

Global parameters and GOALs
****************************
QZr6NiCl15229icsd711490=0.0466+-0.0015
QZrCl413icsd260490=0.0118+-0.0022
Qspinel=0.9417+-0.0026
EPS2=-0.002652+-0.000021

Local parameters and GOALs for phase Zr6NiCl15229icsd711490
******************************************************
SpacegroupNo=229
HermannMauguin=I4/m-32/m
XrayDensity=3.458
Rphase=5.65%
UNIT=NM
A=1.029968+-0.000095
k1=0.0100000
B1=0.00500000
GrainSize(1,1,1)=84.1811
GEWICHT=SPHAR4, MeanValue(GEWICHT)=0.00459971
Atomic positions for phase Zr6NiCl15229icsd711490
---------------------------------------------
 12     0.2413  0.0000  0.0000     E=(ZR(1.0000))
  2     0.0000  0.0000  0.0000     E=(NI+3(1.0000))
 24     0.0000  0.2485  0.2485     E=(CL-1(1.0000))
  6     0.0000  0.5000  0.5000     E=(CL-1(1.0000))

Local parameters and GOALs for phase ZrCl413icsd260490
******************************************************
SpacegroupNo=13
HermannMauguin=P12/c1
XrayDensity=2.727
Rphase=4.10%
UNIT=NM
A=0.64048+-0.00036
B=0.74176+-0.00043
C=0.63636+-0.00034
BETA=110.143+-0.042
k1=UNDEF
B1=0
GrainSize(1,1,1)=ERROR
GEWICHT=0.00116+-0.00022
Atomic positions for phase ZrCl413icsd260490
---------------------------------------------
  2     0.0000  0.1641  0.2500     E=(ZR+4(1.0000))
  4     0.2263  0.8924  0.4978     E=(CL-1(1.0000))
  4     0.7448  0.6371  0.5205     E=(CL-1(1.0000))

Local parameters and GOALs for phase spinel
******************************************************
SpacegroupNo=227
HermannMauguin=F4_1/d-32/m
XrayDensity=2.490
Rphase=4.72%
UNIT=NM
A=1.043168+-0.000055
k1=0
B1=0.01576+-0.00016
GrainSize(1,1,1)=26.93+-0.28
GEWICHT=SPHAR4, MeanValue(GEWICHT)=0.0930441
Atomic positions for phase spinel
---------------------------------------------
 16     0.6250  0.6250  0.6250     E=(LI(0.1400))
  8     0.5000  0.5000  0.5000     E=(LI(0.4200))
 16     0.1250  0.1250  0.1250     E=(LI(0.3500),ZR(0.0500),MN(0.1500),NB(0.1000),FE(0.1000),NI(0.0500))
 32     0.8817  0.8817  0.8817     E=(CL(1.0000))

File: data/306_Li2Cr0.5Mn0.5Cl4/manual_refinement.lst
Rietveld refinement to file(s) pattern.xy
BGMN version 4.2.23, 8282 measured points, 45 peaks, 29 parameters
Start: Thu Feb 26 15:17:44 2026; End: Thu Feb 26 15:17:45 2026
23 iteration steps

Rp=4.08%  Rpb=40.36%  R=5.00%  Rwp=5.24% Rexp=3.13%
Durbin-Watson d=0.75
1-rho=5.38%

Global parameters and GOALs
****************************
Qspinel=1.00000
EPS2=-0.003443+-0.000026

Local parameters and GOALs for phase spinel
******************************************************
SpacegroupNo=227
HermannMauguin=F4_1/d-32/m
XrayDensity=2.399
Rphase=7.58%
UNIT=NM
A=1.050094+-0.000066
k1=0.0100000
B1=0.02298+-0.00017
GrainSize(1,1,1)=18.32+-0.14
GEWICHT=SPHAR4, MeanValue(GEWICHT)=0.104468
Atomic positions for phase spinel
---------------------------------------------
 16     0.6250  0.6250  0.6250     E=(LI(0.2000))
  8     0.5000  0.5000  0.5000     E=(LI(0.6000))
 16     0.1250  0.1250  0.1250     E=(LI(0.5000),MN(0.2500),CR(0.2500))
 32     0.8817  0.8817  0.8817     E=(CL(1.0000))

File: data/307_Li1.6Mg0.6Cu0.2Nb0.2Cl4/manual_refinement.lst
Rietveld refinement to file(s) pattern.xy
BGMN version 4.2.23, 8282 measured points, 54 peaks, 47 parameters
Start: Thu Feb 26 15:06:29 2026; End: Thu Feb 26 15:06:31 2026
38 iteration steps

Rp=6.56%  Rpb=43.52%  R=12.36%  Rwp=9.90% Rexp=3.08%
Durbin-Watson d=0.20
1-rho=8.37%

Global parameters and GOALs
****************************
Qspinel=0.8709+-0.0027
QLiCl225icsd269090=0.1291+-0.0027
EPS2=-0.002597+-0.000017

Local parameters and GOALs for phase spinel
******************************************************
SpacegroupNo=227
HermannMauguin=F4_1/d-32/m
XrayDensity=2.335
Rphase=19.89%
UNIT=NM
A=1.041816+-0.000039
k1=0.0100000
B1=0.00981+-0.00015
GrainSize(1,1,1)=42.89+-0.66
GEWICHT=SPHAR4, MeanValue(GEWICHT)=0.151234
Atomic positions for phase spinel
---------------------------------------------
 16     0.6250  0.6250  0.6250     E=(LI(0.1600))
  8     0.5000  0.5000  0.5000     E=(LI(0.4800))
 16     0.1250  0.1250  0.1250     E=(LI(0.4000),MG(0.3000),NB(0.1000),CU(0.1000))
 32     0.8817  0.8817  0.8817     E=(CL(1.0000))

Local parameters and GOALs for phase LiCl225icsd269090
******************************************************
SpacegroupNo=225
HermannMauguin=F4/m-32/m
XrayDensity=2.064
Rphase=10.30%
UNIT=NM
A=0.514769+-0.000030
k1=0.0100000
B1=0.00500000
GrainSize(1,1,1)=84.1811
GEWICHT=SPHAR4, MeanValue(GEWICHT)=0.0224260
Atomic positions for phase LiCl225icsd269090
---------------------------------------------
  4     0.0000  0.0000  0.0000     E=(LI+1(1.0000))
  4     0.5000  0.5000  0.5000     E=(CL-1(1.0000))

File: data/308_Li1.8Bi0.2Mg0.8Cl4/manual_refinement.lst
Rietveld refinement to file(s) pattern.xy
BGMN version 4.2.23, 8282 measured points, 45 peaks, 29 parameters
Start: Thu Feb 26 15:12:22 2026; End: Thu Feb 26 15:12:24 2026
40 iteration steps

Rp=7.98%  Rpb=49.96%  R=16.60%  Rwp=12.73% Rexp=3.22%
Durbin-Watson d=0.14
1-rho=12.5%

Global parameters and GOALs
****************************
Qspinel=1.00000
EPS2=-0.002438+-0.000023

Local parameters and GOALs for phase spinel
******************************************************
SpacegroupNo=227
HermannMauguin=F4_1/d-32/m
XrayDensity=2.527
Rphase=20.68%
UNIT=NM
A=1.042547+-0.000048
k1=0
B1=0.01066+-0.00018
GrainSize(1,1,1)=39.82+-0.69
GEWICHT=SPHAR4, MeanValue(GEWICHT)=0.146381
Atomic positions for phase spinel
---------------------------------------------
  8     0.5000  0.5000  0.5000     E=(LI(0.5400))
 16     0.6250  0.6250  0.6250     E=(LI(0.1800))
 16     0.1250  0.1250  0.1250     E=(LI(0.4500),MG(0.4000),BI(0.1000))
 32     0.8817  0.8817  0.8817     E=(CL(1.0000))

File: data/309_Li1.5Mn0.5Y0.1In0.4Cl4/manual_refinement.lst
Rietveld refinement to file(s) pattern.xy
BGMN version 4.2.23, 8282 measured points, 290 peaks, 41 parameters
Start: Thu Feb 26 14:58:41 2026; End: Thu Feb 26 14:58:44 2026
31 iteration steps

Rp=4.64%  Rpb=48.87%  R=6.76%  Rwp=6.41% Rexp=2.91%
Durbin-Watson d=0.46
1-rho=9.29%

Global parameters and GOALs
****************************
QLi6In203Cl1212icsd89617None=0.1615+-0.0069
Qspinel=0.8385+-0.0069
EPS2=-0.002470+-0.000026

Local parameters and GOALs for phase Li6In203Cl1212icsd89617None
******************************************************
SpacegroupNo=12
HermannMauguin=C12/m1
XrayDensity=2.654
Rphase=9.92%
UNIT=NM
A=0.650130+-0.000094
B=1.11356+-0.00011
C=0.644577+-0.000072
BETA=110.1644+-0.0099
k1=0.0100000
B1=0.00200+-0.00031
GrainSize(1,1,1)=210+-33
GEWICHT=SPHAR2, MeanValue(GEWICHT)=0.0144166
Atomic positions for phase Li6In203Cl1212icsd89617None
---------------------------------------------
  4     0.0000  0.1683  0.5000     E=(LI+1(1.0000))
  2     0.0000  0.5000  0.5000     E=(LI+1(1.0000))
  4     0.0000  0.3333  0.0000     E=(IN+3(0.0700))
  2     0.0000  0.0000  0.0000     E=(IN+3(0.8750))
  8     0.7579  0.1622  0.7612     E=(CL-1(1.0000))
  4     0.7550  0.0000  0.2338     E=(CL-1(1.0000))

Local parameters and GOALs for phase spinel
******************************************************
SpacegroupNo=227
HermannMauguin=F4_1/d-32/m
XrayDensity=2.668
Rphase=9.63%
UNIT=NM
A=1.052943+-0.000076
k1=0.0100000
B1=0.02178+-0.00033
GrainSize(1,1,1)=19.33+-0.29
GEWICHT=SPHAR4, MeanValue(GEWICHT)=0.0748539
Atomic positions for phase spinel
---------------------------------------------
 16     0.6250  0.6250  0.6250     E=(LI(0.1500))
  8     0.5000  0.5000  0.5000     E=(LI(0.4500))
 16     0.1250  0.1250  0.1250     E=(LI(0.3750),Y(0.0500),MN(0.2500),IN(0.2000))
 32     0.8817  0.8817  0.8817     E=(CL(1.0000))

File: data/310_Li2Zn0.5Mn0.5Cl4/manual_refinement.lst
Rietveld refinement to file(s) pattern.xy
BGMN version 4.2.23, 8282 measured points, 86 peaks, 47 parameters
Start: Thu Feb 26 15:19:41 2026; End: Thu Feb 26 15:19:43 2026
29 iteration steps

Rp=5.35%  Rpb=51.62%  R=7.03%  Rwp=7.37% Rexp=3.09%
Durbin-Watson d=0.37
1-rho=10.3%

Global parameters and GOALs
****************************
Qspinel=0.7991+-0.0031
QLi2ZnCl4227icsd2027430=0.2009+-0.0031
EPS2=-0.001809+-0.000025

Local parameters and GOALs for phase spinel
******************************************************
SpacegroupNo=227
HermannMauguin=F4_1/d-32/m
XrayDensity=2.476
Rphase=10.48%
UNIT=NM
A=1.050046+-0.000064
k1=0
B1=0.01497+-0.00022
GrainSize(1,1,1)=28.35+-0.41
GEWICHT=SPHAR4, MeanValue(GEWICHT)=0.0768666
Atomic positions for phase spinel
---------------------------------------------
 16     0.6250  0.6250  0.6250     E=(LI(0.2000))
  8     0.5000  0.5000  0.5000     E=(LI(0.6000))
 16     0.1250  0.1250  0.1250     E=(LI(0.5000),MN(0.2500),ZN(0.2500))
 32     0.8817  0.8817  0.8817     E=(CL(1.0000))

Local parameters and GOALs for phase Li2ZnCl4227icsd2027430
******************************************************
SpacegroupNo=227
HermannMauguin=F4_1/d-32/m
XrayDensity=2.637
Rphase=14.92%
UNIT=NM
A=1.036480+-0.000063
k1=0.0100000
B1=0.00500000
GrainSize(1,1,1)=84.1811
GEWICHT=SPHAR4, MeanValue(GEWICHT)=0.0193248
Atomic positions for phase Li2ZnCl4227icsd2027430
---------------------------------------------
 16     0.1250  0.1250  0.1250     E=(LI+1(1.0000))
  8     0.5000  0.5000  0.5000     E=(ZN+2(1.0000))
 32     0.8781  0.8781  0.8781     E=(CL-1(1.0000))

File: data/311_Li1.5Mg0.5In0.5Cl4/manual_refinement.lst
Rietveld refinement to file(s) pattern.xy
BGMN version 4.2.23, 8282 measured points, 45 peaks, 29 parameters
Start: Thu Feb 26 14:56:05 2026; End: Thu Feb 26 14:56:07 2026
36 iteration steps

Rp=6.15%  Rpb=52.47%  R=10.30%  Rwp=9.37% Rexp=3.20%
Durbin-Watson d=0.26
1-rho=11.6%

Global parameters and GOALs
****************************
Qspinel=1.00000
EPS2=-0.003420+-0.000026

Local parameters and GOALs for phase spinel
******************************************************
SpacegroupNo=227
HermannMauguin=F4_1/d-32/m
XrayDensity=2.580
Rphase=15.78%
UNIT=NM
A=1.045230+-0.000059
k1=0
B1=0.01405+-0.00020
GrainSize(1,1,1)=30.20+-0.43
GEWICHT=SPHAR4, MeanValue(GEWICHT)=0.0990992
Atomic positions for phase spinel
---------------------------------------------
 16     0.6250  0.6250  0.6250     E=(LI(0.1500))
  8     0.5000  0.5000  0.5000     E=(LI(0.4500))
 16     0.1250  0.1250  0.1250     E=(LI(0.3750),MG(0.2500),IN(0.2500))
 32     0.8817  0.8817  0.8817     E=(CL(1.0000))

File: data/312_Li1.6Mg0.6Y0.4Cl4/manual_refinement.lst
Rietveld refinement to file(s) pattern.xy
BGMN version 4.2.23, 8282 measured points, 628 peaks, 70 parameters
Start: Thu Feb 26 15:06:44 2026; End: Thu Feb 26 15:07:06 2026
130 iteration steps

Rp=4.70%  Rpb=45.21%  R=5.79%  Rwp=6.42% Rexp=3.11%
Durbin-Watson d=0.56
1-rho=12.4%

Global parameters and GOALs
****************************
Qspinel=0.7870+-0.0051
QMgCl2166icsd261570=0.0453+-0.0030
QLi3YCl6=0.0663+-0.0039
QYCl3=0.1014+-0.0020
EPS2=-0.002208+-0.000038

Local parameters and GOALs for phase spinel
******************************************************
SpacegroupNo=227
HermannMauguin=F4_1/d-32/m
XrayDensity=2.373
Rphase=10.03%
UNIT=NM
A=1.043649+-0.000098
k1=0.0100000
B1=0.03111+-0.00043
GrainSize(1,1,1)=13.53+-0.18
GEWICHT=SPHAR4, MeanValue(GEWICHT)=0.0776697
Atomic positions for phase spinel
---------------------------------------------
 16     0.6250  0.6250  0.6250     E=(LI(0.1600))
  8     0.5000  0.5000  0.5000     E=(LI(0.4800))
 16     0.1250  0.1250  0.1250     E=(LI(0.4000),Y(0.2000),MG(0.3000))
 32     0.8817  0.8817  0.8817     E=(CL(1.0000))

Local parameters and GOALs for phase MgCl2166icsd261570
******************************************************
SpacegroupNo=166
HermannMauguin=R-32/m
XrayDensity=2.286
Rphase=6.88%
UNIT=NM
A=0.37014+-0.00012
C=1.74876+-0.00062
k1=0.0100000
B1=0.00500000
GrainSize(1,1,1)=84.1811
GEWICHT=SPHAR2, MeanValue(GEWICHT)=0.00446899
Atomic positions for phase MgCl2166icsd261570
---------------------------------------------
  3     0.0000  0.0000  0.0000     E=(MG+2(1.0000))
  6     0.0000  0.0000  0.2730     E=(CL-1(1.0000))

Local parameters and GOALs for phase Li3YCl6
******************************************************
SpacegroupNo=164
HermannMauguin=P-32/m1
XrayDensity=2.427
Rphase=8.23%
UNIT=NM
A=1.12373+-0.00023
C=0.60508+-0.00018
k1=0.0100000
B1=0.00500000
GrainSize(1,1,1)=84.1811
GEWICHT=SPHAR4, MeanValue(GEWICHT)=0.00653881
Atomic positions for phase Li3YCl6
---------------------------------------------
  6     0.3252  0.0000  0.5000     E=(LI+1(0.7300))
  6     0.3392  0.0000  0.0000     E=(LI+1(0.7700))
  1     0.0000  0.0000  0.0000     E=(Y+3(1.0000))
  2     0.3333  0.6667  0.0117     E=(Y+3(0.2288))
  2     0.3333  0.6667  0.5053     E=(Y+3(0.7712))
  6     0.8862 -0.8862  0.2375     E=(CL-1(1.0000))
  6     0.7799 -0.7799  0.7329     E=(CL-1(1.0000))
  6     0.5528 -0.5528  0.2518     E=(CL-1(1.0000))

Local parameters and GOALs for phase YCl3
******************************************************
SpacegroupNo=12
HermannMauguin=C12/m1
XrayDensity=2.630
Rphase=6.48%
UNIT=NM
A=0.69160+-0.00012
B=1.18818+-0.00027
C=0.64372+-0.00017
BETA=111.211+-0.015
k1=0.0100000
B1=0.00500000
GrainSize(1,1,1)=84.1811
GEWICHT=SPHAR2, MeanValue(GEWICHT)=0.0100087
Atomic positions for phase YCl3
---------------------------------------------
  4     0.0000  0.1660  0.0000     E=(Y+3(1.0000))
  4     0.7890  0.0000  0.7530     E=(CL-1(1.0000))
  8     0.7710  0.1790  0.2400     E=(CL-1(1.0000))
