Repository: CederGroupHub/alab_gpss_public

# Data

This folder contains the raw experiment data produced by A-Lab GPSS.

## What is in this folder

- `dataset.json`: Consolidated dataset used by the agentic workflows.
- `NNN_<composition>/` directories: Per-sample experiment artifacts (for example, XRD patterns, EIS files, and refinement outputs).

## Contents of each sample folder

Each sample folder (`NNN_<composition>/`) contains the same core artifact types:

- `pattern.xrdml`
  - Raw XRD measurement file for that sample
- `eis_data.csv`
  - EIS measurement data table
- `manual_refinement.lst`
  - Result file of manual XRD refinement
- `manual_refinement.png`
  - Plot/image generated from manual refinement

File: data/313_Li1.4Mg0.8Ta0.1Nb0.1Cl4/manual_refinement.lst
Rietveld refinement to file(s) pattern.xy
BGMN version 4.2.23, 8282 measured points, 88 peaks, 47 parameters
Start: Thu Feb 26 14:51:24 2026; End: Thu Feb 26 14:51:27 2026
44 iteration steps

Rp=7.35%  Rpb=34.97%  R=14.51%  Rwp=11.27% Rexp=3.20%
Durbin-Watson d=0.19
1-rho=6.43%

Global parameters and GOALs
****************************
Qspinel=0.6664+-0.0028
QLi2MgCl4227icsd74957None=0.3336+-0.0028
EPS2=-0.001871+-0.000016

Local parameters and GOALs for phase spinel
******************************************************
SpacegroupNo=227
HermannMauguin=F4_1/d-32/m
XrayDensity=2.416
Rphase=17.03%
UNIT=NM
A=1.029286+-0.000041
k1=0.0100000
B1=0.01765+-0.00023
GrainSize(1,1,1)=23.85+-0.31
GEWICHT=SPHAR4, MeanValue(GEWICHT)=0.158347
Atomic positions for phase spinel
---------------------------------------------
 16     0.6250  0.6250  0.6250     E=(LI(0.1400))
  8     0.5000  0.5000  0.5000     E=(LI(0.4200))
 16     0.1250  0.1250  0.1250     E=(LI(0.3500),MG(0.4000),TA(0.0500),NB(0.0500))
 32     0.8817  0.8817  0.8817     E=(CL(1.0000))

Local parameters and GOALs for phase Li2MgCl4227icsd74957None
******************************************************
SpacegroupNo=227
HermannMauguin=F4_1/d-32/m
XrayDensity=2.110
Rphase=11.95%
UNIT=NM
A=1.042545+-0.000033
k1=0.0100000
B1=0.00500000
GrainSize(1,1,1)=84.1811
GEWICHT=SPHAR4, MeanValue(GEWICHT)=0.0792739
Atomic positions for phase Li2MgCl4227icsd74957None
---------------------------------------------
  8     0.5000  0.5000  0.5000     E=(LI+1(1.0000))
 16     0.1250  0.1250  0.1250     E=(LI+1(0.5000),MG+2(0.5000))
 32     0.8820  0.8820  0.8820     E=(CL-1(1.0000))

File: data/314_Li1.73Mn0.81Nb0.04V0.15Cl4/manual_refinement.lst
Rietveld refinement to file(s) pattern.xy
BGMN version 4.2.23, 8282 measured points, 102 peaks, 51 parameters
Start: Thu Feb 26 15:09:04 2026; End: Thu Feb 26 15:09:06 2026
26 iteration steps

Rp=3.91%  Rpb=40.21%  R=5.54%  Rwp=4.99% Rexp=2.87%
Durbin-Watson d=0.68
1-rho=4.26%

Global parameters and GOALs
****************************
QLi10352V9648Cl32216icsd50006None=0
Qspinel=0.9709+-0.0020
QLiCl225icsd269090=0.0291+-0.0020
EPS2=-0.001888+-0.000014

Local parameters and GOALs for phase Li10352V9648Cl32216icsd50006None
******************************************************
SpacegroupNo=216
HermannMauguin=F-43m
XrayDensity=2.526
Rphase=100.00%
UNIT=NM
A=UNDEF
k1=UNDEF
B1=UNDEF
GrainSize(1,1,1)=UNDEF
GEWICHT=0.0
Atomic positions for phase Li10352V9648Cl32216icsd50006None
---------------------------------------------
  4     0.0000  0.0000  0.0000     E=(LI+1(1.0000))
 16     0.6259  0.6259  0.6259     E=(LI+1(0.3970),V(0.6030))
 16     0.3822  0.3822  0.3822     E=(CL-1(1.0000))
 16     0.8686  0.8686  0.8686     E=(CL-1(1.0000))

Local parameters and GOALs for phase spinel
******************************************************
SpacegroupNo=227
HermannMauguin=F4_1/d-32/m
XrayDensity=2.420
Rphase=8.19%
UNIT=NM
A=1.048019+-0.000035
k1=0.0100000
B1=0.01153+-0.00011
GrainSize(1,1,1)=36.50+-0.33
GEWICHT=SPHAR4, MeanValue(GEWICHT)=0.112345
Atomic positions for phase spinel
---------------------------------------------
  8     0.5000  0.5000  0.5000     E=(LI(0.5190))
 16     0.6250  0.6250  0.6250     E=(LI(0.1730))
 16     0.1250  0.1250  0.1250     E=(LI(0.4325),MN(0.4050),NB(0.0200),V(0.0750))
 32     0.8817  0.8817  0.8817     E=(CL(1.0000))

Local parameters and GOALs for phase LiCl225icsd269090
******************************************************
SpacegroupNo=225
HermannMauguin=F4/m-32/m
XrayDensity=2.056
Rphase=5.64%
UNIT=NM
A=0.515423+-0.000056
k1=0.0100000
B1=0.00335+-0.00073
GrainSize(1,1,1)=126+-27
GEWICHT=SPHAR4, MeanValue(GEWICHT)=0.00336588
Atomic positions for phase LiCl225icsd269090
---------------------------------------------
  4     0.0000  0.0000  0.0000     E=(LI+1(1.0000))
  4     0.5000  0.5000  0.5000     E=(CL-1(1.0000))

File: data/315_Li1.4V0.1Ta0.1Hf0.1Fe0.4Mn0.3Cl4/manual_refinement.lst
Rietveld refinement to file(s) pattern.xy
BGMN version 4.2.23, 8282 measured points, 45 peaks, 29 parameters
Start: Thu Feb 26 14:52:15 2026; End: Thu Feb 26 14:52:16 2026
26 iteration steps

Rp=3.33%  Rpb=47.45%  R=5.16%  Rwp=4.80% Rexp=2.46%
Durbin-Watson d=0.53
1-rho=8.26%

Global parameters and GOALs
****************************
Qspinel=1.00000
EPS2=-0.001456+-0.000030

Local parameters and GOALs for phase spinel
******************************************************
SpacegroupNo=227
HermannMauguin=F4_1/d-32/m
XrayDensity=2.715
Rphase=7.19%
UNIT=NM
A=1.042233+-0.000078
k1=0.0100000
B1=0.02113+-0.00021
GrainSize(1,1,1)=19.92+-0.20
GEWICHT=SPHAR4, MeanValue(GEWICHT)=0.101602
Atomic positions for phase spinel
---------------------------------------------
 16     0.6250  0.6250  0.6250     E=(LI(0.1400))
  8     0.5000  0.5000  0.5000     E=(LI(0.4200))
 16     0.1250  0.1250  0.1250     E=(LI(0.3500),HF(0.0500),TA(0.0500),MN(0.1500),V(0.0500),FE(0.2000))
 32     0.8817  0.8817  0.8817     E=(CL(1.0000))

File: data/316_Li1.6Ta0.1V0.1Fe0.1Mn0.4Mg0.3Cl4/manual_refinement.lst
Rietveld refinement to file(s) pattern.xy
BGMN version 4.2.23, 8282 measured points, 54 peaks, 47 parameters
Start: Thu Feb 26 15:08:44 2026; End: Thu Feb 26 15:08:50 2026
29 iteration steps

Rp=3.85%  Rpb=36.84%  R=5.49%  Rwp=5.03% Rexp=2.68%
Durbin-Watson d=0.60
1-rho=3.91%

Global parameters and GOALs
****************************
Qspinel=0.9378+-0.0015
QLiCl225icsd269090=0.0622+-0.0015
EPS2=-0.001238+-0.000015

Local parameters and GOALs for phase spinel
******************************************************
SpacegroupNo=227
HermannMauguin=F4_1/d-32/m
XrayDensity=2.456
Rphase=7.75%
UNIT=NM
A=1.044990+-0.000035
k1=0.0100000
B1=0.01319+-0.00011
GrainSize(1,1,1)=31.90+-0.26
GEWICHT=SPHAR4, MeanValue(GEWICHT)=0.141529
Atomic positions for phase spinel
---------------------------------------------
 16     0.6250  0.6250  0.6250     E=(LI(0.1600))
  8     0.5000  0.5000  0.5000     E=(LI(0.4800))
 16     0.1250  0.1250  0.1250     E=(LI(0.4000),MG(0.1500),TA(0.0500),MN(0.2000),V(0.0500),FE(0.0500))
 32     0.8817  0.8817  0.8817     E=(CL(1.0000))

Local parameters and GOALs for phase LiCl225icsd269090
******************************************************
SpacegroupNo=225
HermannMauguin=F4/m-32/m
XrayDensity=2.058
Rphase=6.45%
UNIT=NM
A=0.515315+-0.000037
k1=0.0100000
B1=0.00500000
GrainSize(1,1,1)=84.1811
GEWICHT=SPHAR4, MeanValue(GEWICHT)=0.00939104
Atomic positions for phase LiCl225icsd269090
---------------------------------------------
  4     0.0000  0.0000  0.0000     E=(LI+1(1.0000))
  4     0.5000  0.5000  0.5000     E=(CL-1(1.0000))

File: data/317_Li1.6Ni0.4V0.4Zn0.2Cl4/manual_refinement.lst
Rietveld refinement to file(s) pattern.xy
BGMN version 4.2.23, 8282 measured points, 45 peaks, 29 parameters
Start: Thu Feb 26 15:08:16 2026; End: Thu Feb 26 15:08:18 2026
23 iteration steps

Rp=5.34%  Rpb=44.83%  R=8.19%  Rwp=7.27% Rexp=2.62%
Durbin-Watson d=0.28
1-rho=7.78%

Global parameters and GOALs
****************************
Qspinel=1.00000
EPS2=-0.003211+-0.000033

Local parameters and GOALs for phase spinel
******************************************************
SpacegroupNo=227
HermannMauguin=F4_1/d-32/m
XrayDensity=2.593
Rphase=11.11%
UNIT=NM
A=1.024435+-0.000080
k1=0.0100000
B1=0.02418+-0.00022
GrainSize(1,1,1)=17.41+-0.16
GEWICHT=SPHAR4, MeanValue(GEWICHT)=0.182037
Atomic positions for phase spinel
---------------------------------------------
 16     0.6250  0.6250  0.6250     E=(LI(0.1600))
  8     0.5000  0.5000  0.5000     E=(LI(0.4800))
 16     0.1250  0.1250  0.1250     E=(LI(0.4000),V(0.2000),ZN(0.1000),NI(0.2000))
 32     0.8817  0.8817  0.8817     E=(CL(1.0000))

File: data/318_Li1.45Mn0.45Sc0.55Cl4/manual_refinement.lst
Rietveld refinement to file(s) pattern.xy
BGMN version 4.2.23, 8282 measured points, 45 peaks, 29 parameters
Start: Thu Feb 26 14:48:02 2026; End: Thu Feb 26 14:48:04 2026
26 iteration steps

Rp=5.54%  Rpb=45.77%  R=7.57%  Rwp=7.32% Rexp=3.30%
Durbin-Watson d=0.43
1-rho=7.05%

Global parameters and GOALs
****************************
Qspinel=1.00000
EPS2=-0.003733+-0.000025

Local parameters and GOALs for phase spinel
******************************************************
SpacegroupNo=227
HermannMauguin=F4_1/d-32/m
XrayDensity=2.345
Rphase=12.41%
UNIT=NM
A=1.044775+-0.000062
k1=0.0100000
B1=0.01847+-0.00017
GrainSize(1,1,1)=22.79+-0.21
GEWICHT=SPHAR4, MeanValue(GEWICHT)=0.114726
Atomic positions for phase spinel
---------------------------------------------
 16     0.6250  0.6250  0.6250     E=(LI(0.1450))
  8     0.5000  0.5000  0.5000     E=(LI(0.4350))
 16     0.1250  0.1250  0.1250     E=(LI(0.3625),SC(0.2750),MN(0.2250))
 32     0.8817  0.8817  0.8817     E=(CL(1.0000))

File: data/319_Li1.7Fe0.85Y0.2Cl4/manual_refinement.lst
Rietveld refinement to file(s) pattern.xy
BGMN version 4.2.23, 8282 measured points, 84 peaks, 34 parameters
Start: Thu Feb 26 15:10:30 2026; End: Thu Feb 26 15:10:31 2026
23 iteration steps

Rp=3.31%  Rpb=59.28%  R=4.56%  Rwp=4.35% Rexp=2.54%
Durbin-Watson d=0.75
1-rho=10.4%

Global parameters and GOALs
****************************
QFeCl2166icsd278100=0
Qspinel=1.00000
EPS2=-0.004187+-0.000030

Local parameters and GOALs for phase FeCl2166icsd278100
******************************************************
SpacegroupNo=166
HermannMauguin=R-32/m
XrayDensity=3.175
Rphase=100.00%
UNIT=NM
A=UNDEF
C=UNDEF
k1=UNDEF
B1=UNDEF
GrainSize(1,1,1)=UNDEF
GEWICHT=0.0
Atomic positions for phase FeCl2166icsd278100
---------------------------------------------
  3     0.0000  0.0000  0.0000     E=(FE+2(1.0000))
  6     0.0000  0.0000  0.2500     E=(CL-1(1.0000))

Local parameters and GOALs for phase spinel
******************************************************
SpacegroupNo=227
HermannMauguin=F4_1/d-32/m
XrayDensity=2.579
Rphase=7.28%
UNIT=NM
A=1.040703+-0.000079
k1=0
B1=0.01447+-0.00019
GrainSize(1,1,1)=29.34+-0.38
GEWICHT=SPHAR4, MeanValue(GEWICHT)=0.0621176
Atomic positions for phase spinel
---------------------------------------------
 16     0.6250  0.6250  0.6250     E=(LI(0.1700))
  8     0.5000  0.5000  0.5000     E=(LI(0.5100))
 16     0.1250  0.1250  0.1250     E=(LI(0.4250),Y(0.1000),FE(0.4250))
 32     0.8817  0.8817  0.8817     E=(CL(1.0000))

File: data/320_Li1.4Fe1.1Zr0.1Cl4/manual_refinement.lst
Rietveld refinement to file(s) pattern.xy
BGMN version 4.2.23, 8282 measured points, 45 peaks, 29 parameters
Start: Thu Feb 26 14:50:10 2026; End: Thu Feb 26 14:50:11 2026
22 iteration steps

Rp=2.85%  Rpb=54.22%  R=3.87%  Rwp=3.65% Rexp=2.37%
Durbin-Watson d=0.89
1-rho=8.40%

Global parameters and GOALs
****************************
Qspinel=1.00000
EPS2=-0.003526+-0.000028

Local parameters and GOALs for phase spinel
******************************************************
SpacegroupNo=227
HermannMauguin=F4_1/d-32/m
XrayDensity=2.638
Rphase=5.49%
UNIT=NM
A=1.037913+-0.000076
k1=0
B1=0.01783+-0.00019
GrainSize(1,1,1)=23.80+-0.26
GEWICHT=SPHAR4, MeanValue(GEWICHT)=0.0719548
Atomic positions for phase spinel
---------------------------------------------
 16     0.6250  0.6250  0.6250     E=(LI(0.1400))
  8     0.5000  0.5000  0.5000     E=(LI(0.4200))
 16     0.1250  0.1250  0.1250     E=(LI(0.3500),ZR(0.0500),FE(0.5500))
 32     0.8817  0.8817  0.8817     E=(CL(1.0000))

File: data/321_Li1.5Fe0.5Y0.2In0.3Cl4/manual_refinement.lst
Rietveld refinement to file(s) pattern.xy
BGMN version 4.2.23, 8282 measured points, 402 peaks, 71 parameters
Start: Thu Feb 26 14:55:21 2026; End: Thu Feb 26 14:55:33 2026
81 iteration steps

Rp=3.46%  Rpb=55.36%  R=4.42%  Rwp=4.32% Rexp=2.92%
Durbin-Watson d=0.97
1-rho=8.51%

Global parameters and GOALs
****************************
QFeCl2166icsd278100=0.0250+-0.0022
Qspinel=0.492+-0.011
QLi3YCl6164icsd29963None=0.2222+-0.0043
QLi6FeCl8225icsd7321731=0.261+-0.012
EPS2=0.000293+-0.000017

Local parameters and GOALs for phase FeCl2166icsd278100
******************************************************
SpacegroupNo=166
HermannMauguin=R-32/m
XrayDensity=3.223
Rphase=4.84%
UNIT=NM
A=0.36098+-0.00018
C=1.7357+-0.0016
k1=0.0100000
B1=0.00500000
GrainSize(1,1,1)=84.1811
GEWICHT=0.00119+-0.00011
Atomic positions for phase FeCl2166icsd278100
---------------------------------------------
  3     0.0000  0.0000  0.0000     E=(FE+2(1.0000))
  6     0.0000  0.0000  0.2500     E=(CL-1(1.0000))

Local parameters and GOALs for phase spinel
******************************************************
SpacegroupNo=227
HermannMauguin=F4_1/d-32/m
XrayDensity=2.729
Rphase=5.13%
UNIT=NM
A=1.041867+-0.000053
k1=0
B1=0.00697+-0.00015
GrainSize(1,1,1)=60.9+-1.3
GEWICHT=SPHAR4, MeanValue(GEWICHT)=0.0234610
Atomic positions for phase spinel
---------------------------------------------
 16     0.6250  0.6250  0.6250     E=(LI(0.1500))
  8     0.5000  0.5000  0.5000     E=(LI(0.4500))
 16     0.1250  0.1250  0.1250     E=(LI(0.3750),Y(0.1000),IN(0.1500),FE(0.2500))
 32     0.8817  0.8817  0.8817     E=(CL(1.0000))

Local parameters and GOALs for phase Li3YCl6164icsd29963None
******************************************************
SpacegroupNo=164
HermannMauguin=P-32/m1
XrayDensity=2.440
Rphase=4.78%
UNIT=NM
A=1.121430+-0.000092
C=0.604338+-0.000096
k1=0.0100000
B1=0.00500000
GrainSize(1,1,1)=84.1811
GEWICHT=SPHAR4, MeanValue(GEWICHT)=0.0105993
Atomic positions for phase Li3YCl6164icsd29963None
---------------------------------------------
  6     0.3430  0.0000  0.0000     E=(LI+1(0.7000))
  6     0.3214  0.0000  0.5000     E=(LI+1(0.8000))
  1     0.0000  0.0000  0.0000     E=(Y+3(1.0000))
  2     0.3333  0.6667  0.0105     E=(Y+3(0.2288))
  2     0.3333  0.6667  0.5085     E=(Y+3(0.7712))
  6     0.8869 -0.8869  0.2379     E=(CL-1(1.0000))
  6     0.7789 -0.7789  0.7314     E=(CL-1(1.0000))
  6     0.5522 -0.5522  0.2505     E=(CL-1(1.0000))

Local parameters and GOALs for phase Li6FeCl8225icsd7321731
******************************************************
SpacegroupNo=225
HermannMauguin=F4/m-32/m
XrayDensity=2.246
Rphase=4.95%
UNIT=NM
A=1.040616+-0.000063
k1=0.0100000
B1=0.00500000
GrainSize(1,1,1)=84.1811
GEWICHT=SPHAR4, MeanValue(GEWICHT)=0.0124488
Atomic positions for phase Li6FeCl8225icsd7321731
---------------------------------------------
 24     0.0000  0.2500  0.2500     E=(LI+1(1.0000))
  4     0.0000  0.0000  0.0000     E=(FE+2(1.0000))
  8     0.2500  0.2500  0.2500     E=(CL-1(1.0000))
 24     0.2410  0.0000  0.0000     E=(CL-1(1.0000))

File: data/322_Li1.75Co0.375Fe0.375Sc0.25Cl4/manual_refinement.lst
Rietveld refinement to file(s) pattern.xy
BGMN version 4.2.23, 8282 measured points, 311 peaks, 41 parameters
Start: Thu Feb 26 15:09:06 2026; End: Thu Feb 26 15:09:08 2026
22 iteration steps

Rp=3.07%  Rpb=55.55%  R=4.48%  Rwp=4.22% Rexp=2.25%
Durbin-Watson d=0.59
1-rho=9.52%

Global parameters and GOALs
****************************
Qspinel=1.00000
QCoCl2166icsd443980=0
QLi602Sc2Cl1212icsd18229None=0
EPS2=-0.002276+-0.000035

Local parameters and GOALs for phase spinel
******************************************************
SpacegroupNo=227
HermannMauguin=F4_1/d-32/m
XrayDensity=2.569
Rphase=8.33%
UNIT=NM
A=1.030335+-0.000092
k1=0.0100000
B1=0.02022+-0.00022
GrainSize(1,1,1)=20.81+-0.23
GEWICHT=SPHAR4, MeanValue(GEWICHT)=0.0987248
Atomic positions for phase spinel
---------------------------------------------
 16     0.6250  0.6250  0.6250     E=(LI(0.2000))
  8     0.5000  0.5000  0.5000     E=(LI(0.6000))
 16     0.1250  0.1250  0.1250     E=(LI(0.5000),FE(0.5000))
 32     0.8817  0.8817  0.8817     E=(CL(1.0000))

Local parameters and GOALs for phase CoCl2166icsd443980
******************************************************
SpacegroupNo=166
HermannMauguin=R-32/m
XrayDensity=3.426
Rphase=100.00%
UNIT=NM
A=UNDEF
C=UNDEF
k1=UNDEF
B1=UNDEF
GrainSize(1,1,1)=UNDEF
GEWICHT=0.0
Atomic positions for phase CoCl2166icsd443980
---------------------------------------------
  3     0.0000  0.0000  0.0000     E=(CO+2(1.0000))
  6     0.0000  0.0000  0.2558     E=(CL-1(1.0000))

Local parameters and GOALs for phase Li602Sc2Cl1212icsd18229None
******************************************************
SpacegroupNo=12
HermannMauguin=C12/m1
XrayDensity=2.281
Rphase=100.00%
UNIT=NM
A=UNDEF
B=UNDEF
C=UNDEF
BETA=UNDEF
k1=UNDEF
B1=UNDEF
GrainSize(1,1,1)=UNDEF
GEWICHT=0.0
Atomic positions for phase Li602Sc2Cl1212icsd18229None
---------------------------------------------
  4     0.0000  0.3264  0.0000     E=(LI+1(1.0000))
  2     0.0000  0.5000  0.5000     E=(LI+1(0.2700))
  4     0.0000  0.1715  0.5000     E=(LI+1(0.3700))
  2     0.0000  0.0000  0.0000     E=(SC+3(1.0000))
  8     0.2607  0.3391  0.7635     E=(CL-1(1.0000))
  4     0.2410  0.0000  0.7676     E=(CL-1(1.0000))

File: data/323_Li1.8Nb0.1Fe0.4V0.1Co0.1Mn0.2Cl4/manual_refinement.lst
Rietveld refinement to file(s) pattern.xy
BGMN version 4.2.23, 8282 measured points, 93 peaks, 47 parameters
Start: Thu Feb 26 15:16:02 2026; End: Thu Feb 26 15:16:03 2026
16 iteration steps

Rp=2.96%  Rpb=53.77%  R=3.84%  Rwp=3.81% Rexp=2.48%
Durbin-Watson d=0.86
1-rho=8.74%

Global parameters and GOALs
****************************
QLi6VCl8225icsd1008340=0.1088+-0.0067
Qspinel=0.8912+-0.0067
EPS2=-0.001377+-0.000035

Local parameters and GOALs for phase Li6VCl8225icsd1008340
******************************************************
SpacegroupNo=225
HermannMauguin=F4/m-32/m
XrayDensity=2.276
Rphase=4.23%
UNIT=NM
A=1.031528+-0.000100
k1=0.0100000
B1=0.00455+-0.00057
GrainSize(1,1,1)=93+-12
GEWICHT=SPHAR4, MeanValue(GEWICHT)=0.00800615
Atomic positions for phase Li6VCl8225icsd1008340
---------------------------------------------
 24     0.0000  0.2500  0.2500     E=(LI+1(1.0000))
  4     0.0000  0.0000  0.0000     E=(V+2(1.0000))
  8     0.2500  0.2500  0.2500     E=(CL-1(1.0000))
 24     0.2450  0.0000  0.0000     E=(CL-1(1.0000))

Local parameters and GOALs for phase spinel
******************************************************
SpacegroupNo=227
HermannMauguin=F4_1/d-32/m
XrayDensity=2.458
Rphase=4.55%
UNIT=NM
A=1.039663+-0.000086
k1=0.0100000
B1=0.01844+-0.00027
GrainSize(1,1,1)=22.83+-0.34
GEWICHT=SPHAR4, MeanValue(GEWICHT)=0.0655870
Atomic positions for phase spinel
---------------------------------------------
  8     0.5000  0.5000  0.5000     E=(LI(0.5400))
 16     0.6250  0.6250  0.6250     E=(LI(0.1800))
 16     0.1250  0.1250  0.1250     E=(LI(0.4500),MN(0.1000),NB(0.0500),V(0.0500),FE(0.2000),CO(0.0500))
 32     0.8817  0.8817  0.8817     E=(CL(1.0000))

File: data/324_Li1.5Mn0.25Fe0.25Y0.25In0.25Cl4/manual_refinement.lst
Rietveld refinement to file(s) pattern.xy
BGMN version 4.2.23, 8282 measured points, 319 peaks, 48 parameters
Start: Thu Feb 26 14:57:16 2026; End: Thu Feb 26 14:57:20 2026
37 iteration steps

Rp=3.62%  Rpb=48.81%  R=4.60%  Rwp=4.64% Rexp=2.80%
Durbin-Watson d=0.81
1-rho=9.04%

Global parameters and GOALs
****************************
QLi3YCl6164icsd29965None=0.1867+-0.0036
Qspinel=0.8133+-0.0036
EPS2=-0.002125+-0.000026

Local parameters and GOALs for phase Li3YCl6164icsd29965None
******************************************************
SpacegroupNo=164
HermannMauguin=P-32/m1
XrayDensity=2.452
Rphase=5.36%
UNIT=NM
A=1.11934+-0.00011
C=0.603603+-0.000059
k1=0.0100000
B1=0.00500000
GrainSize(1,1,1)=84.1811
GEWICHT=SPHAR4, MeanValue(GEWICHT)=0.0140192
Atomic positions for phase Li3YCl6164icsd29965None
---------------------------------------------
  6     0.3429  0.0000  0.0000     E=(LI+1(0.7126))
  6     0.3263  0.0000  0.5000     E=(LI+1(0.7874))
  1     0.0000  0.0000  0.0000     E=(Y+3(1.0000))
  2     0.3333  0.6667  0.0080     E=(Y+3(0.2288))
  2     0.3333  0.6667  0.5047     E=(Y+3(0.7712))
  6     0.8870 -0.8870  0.2343     E=(CL-1(1.0000))
  6     0.7795 -0.7795  0.7305     E=(CL-1(1.0000))
  6     0.5541 -0.5541  0.2457     E=(CL-1(1.0000))

Local parameters and GOALs for phase spinel
******************************************************
SpacegroupNo=227
HermannMauguin=F4_1/d-32/m
XrayDensity=2.671
Rphase=5.81%
UNIT=NM
A=1.047079+-0.000071
k1=0
B1=0.02025+-0.00024
GrainSize(1,1,1)=20.96+-0.25
GEWICHT=SPHAR4, MeanValue(GEWICHT)=0.0610775
Atomic positions for phase spinel
---------------------------------------------
 16     0.6250  0.6250  0.6250     E=(LI(0.1500))
  8     0.5000  0.5000  0.5000     E=(LI(0.4500))
 16     0.1250  0.1250  0.1250     E=(LI(0.3750),Y(0.1250),MN(0.1250),IN(0.1250),FE(0.1250))
 32     0.8817  0.8817  0.8817     E=(CL(1.0000))

File: data/325_Li1.3In0.1Fe0.7Mn0.1V0.1Nb0.1Cl4/manual_refinement.lst
Rietveld refinement to file(s) pattern.xy
BGMN version 4.2.23, 8282 measured points, 1129 peaks, 54 parameters
Start: Thu Feb 26 14:47:28 2026; End: Thu Feb 26 14:47:39 2026
39 iteration steps

Rp=3.67%  Rpb=49.77%  R=5.26%  Rwp=4.79% Rexp=2.69%
Durbin-Watson d=0.67
1-rho=8.69%

Global parameters and GOALs
****************************
QNbCl5=0.0845+-0.0031
QLi6VCl8225icsd1008340=0.0337+-0.0030
Qspinel=0.8819+-0.0042
EPS2=-0.001666+-0.000027

Local parameters and GOALs for phase NbCl5
******************************************************
SpacegroupNo=12
HermannMauguin=C12/m1
XrayDensity=2.745
Rphase=5.89%
UNIT=NM
A=1.82533+-0.00069
B=1.80268+-0.00073
C=0.59611+-0.00030
BETA=91.050+-0.033
k1=0.0100000
B1=0.00500000
GrainSize(1,1,1)=84.1811
GEWICHT=0.00701+-0.00028
Atomic positions for phase NbCl5
---------------------------------------------
  4     0.0000  0.1106  0.0000     E=(NB+5(1.0000))
  8     0.6667  0.1108  0.4750     E=(NB+5(1.0000))
  4     0.9470  0.0000  0.7750     E=(CL-1(1.0000))
  8     0.4440  0.6910  0.7600     E=(CL-1(1.0000))
  8     0.8970  0.0970  0.2180     E=(CL-1(1.0000))
  4     0.7200  0.0000  0.2560     E=(CL-1(1.0000))
  8     0.7210  0.1890  0.2300     E=(CL-1(1.0000))
  8     0.7680  0.0980  0.7070     E=(CL-1(1.0000))
  4     0.6190  0.0000  0.7020     E=(CL-1(1.0000))
  8     0.6110  0.1900  0.7150     E=(CL-1(1.0000))
  8     0.5660  0.0980  0.2400     E=(CL-1(1.0000))

Local parameters and GOALs for phase Li6VCl8225icsd1008340
******************************************************
SpacegroupNo=225
HermannMauguin=F4/m-32/m
XrayDensity=2.255
Rphase=4.60%
UNIT=NM
A=1.03480+-0.00021
k1=0.0100000
B1=0.00500000
GrainSize(1,1,1)=84.1811
GEWICHT=SPHAR4, MeanValue(GEWICHT)=0.00279094
Atomic positions for phase Li6VCl8225icsd1008340
---------------------------------------------
 24     0.0000  0.2500  0.2500     E=(LI+1(1.0000))
  4     0.0000  0.0000  0.0000     E=(V+2(1.0000))
  8     0.2500  0.2500  0.2500     E=(CL-1(1.0000))
 24     0.2450  0.0000  0.0000     E=(CL-1(1.0000))

Local parameters and GOALs for phase spinel
******************************************************
SpacegroupNo=227
HermannMauguin=F4_1/d-32/m
XrayDensity=2.572
Rphase=6.84%
UNIT=NM
A=1.045522+-0.000067
k1=0.0100000
B1=0.01634+-0.00020
GrainSize(1,1,1)=25.77+-0.31
GEWICHT=SPHAR4, MeanValue(GEWICHT)=0.0731204
Atomic positions for phase spinel
---------------------------------------------
  8     0.5000  0.5000  0.5000     E=(LI(0.3900))
 16     0.6250  0.6250  0.6250     E=(LI(0.1300))
 16     0.1250  0.1250  0.1250     E=(LI(0.3250),MN(0.0500),NB(0.0500),V(0.0500),IN(0.0500),FE(0.3500))
 32     0.8817  0.8817  0.8817     E=(CL(1.0000))

File: data/326_Li1.7Co0.2Mg0.2Fe0.3Nb0.1Mn0.2Cl4/manual_refinement.lst
Rietveld refinement to file(s) pattern.xy
BGMN version 4.2.23, 8282 measured points, 95 peaks, 52 parameters
Start: Thu Feb 26 15:09:58 2026; End: Thu Feb 26 15:10:01 2026
30 iteration steps

Rp=2.72%  Rpb=47.24%  R=3.69%  Rwp=3.54% Rexp=2.27%
Durbin-Watson d=0.86
1-rho=5.99%

Global parameters and GOALs
****************************
QMnCl2166icsd337520=0.0159+-0.0016
Qspinel=0.9519+-0.0025
QLiCl225icsd269090=0.0322+-0.0022
EPS2=-0.003006+-0.000024

Local parameters and GOALs for phase MnCl2166icsd337520
******************************************************
SpacegroupNo=166
HermannMauguin=R-32/m
XrayDensity=3.001
Rphase=4.08%
UNIT=NM
A=0.370608+-0.000054
C=1.75625+-0.00043
k1=UNDEF
B1=0
GrainSize(1,1,1)=ERROR
GEWICHT=0.00166+-0.00017
Atomic positions for phase MnCl2166icsd337520
---------------------------------------------
  3     0.0000  0.0000  0.0000     E=(MN+2(1.0000))
  6     0.0000  0.0000  0.2545     E=(CL-1(1.0000))

Local parameters and GOALs for phase spinel
******************************************************
SpacegroupNo=227
HermannMauguin=F4_1/d-32/m
XrayDensity=2.447
Rphase=5.44%
UNIT=NM
A=1.040186+-0.000067
k1=0
B1=0.01965+-0.00021
GrainSize(1,1,1)=21.60+-0.23
GEWICHT=SPHAR4, MeanValue(GEWICHT)=0.0990372
Atomic positions for phase spinel
---------------------------------------------
 16     0.6250  0.6250  0.6250     E=(LI(0.1700))
  8     0.5000  0.5000  0.5000     E=(LI(0.5100))
 16     0.1250  0.1250  0.1250     E=(LI(0.4250),MG(0.1000),MN(0.1000),NB(0.0500),FE(0.1500),CO(0.1000))
 32     0.8817  0.8817  0.8817     E=(CL(1.0000))

Local parameters and GOALs for phase LiCl225icsd269090
******************************************************
SpacegroupNo=225
HermannMauguin=F4/m-32/m
XrayDensity=2.014
Rphase=4.88%
UNIT=NM
A=0.519008+-0.000035
k1=UNDEF
B1=0
GrainSize(1,1,1)=ERROR
GEWICHT=SPHAR4, MeanValue(GEWICHT)=0.00335208
Atomic positions for phase LiCl225icsd269090
---------------------------------------------
  4     0.0000  0.0000  0.0000     E=(LI+1(1.0000))
  4     0.5000  0.5000  0.5000     E=(CL-1(1.0000))

File: data/327_Li1.6Co0.2Zr0.1Cu0.2Mn0.3Fe0.4Cl4/manual_refinement.lst
Rietveld refinement to file(s) pattern.xy
BGMN version 4.2.23, 8282 measured points, 54 peaks, 47 parameters
Start: Thu Feb 26 15:02:42 2026; End: Thu Feb 26 15:02:45 2026
52 iteration steps

Rp=2.82%  Rpb=52.95%  R=4.12%  Rwp=3.82% Rexp=2.20%
Durbin-Watson d=0.71
1-rho=7.88%

Global parameters and GOALs
****************************
Qspinel=0.9074+-0.0058
QLiCl225icsd269090=0.0926+-0.0058
EPS2=-0.001241+-0.000026

Local parameters and GOALs for phase spinel
******************************************************
SpacegroupNo=227
HermannMauguin=F4_1/d-32/m
XrayDensity=2.661
Rphase=7.12%
UNIT=NM
A=1.040024+-0.000072
k1=0.0100000
B1=0.01758+-0.00022
GrainSize(1,1,1)=23.94+-0.30
GEWICHT=SPHAR4, MeanValue(GEWICHT)=0.0836434
Atomic positions for phase spinel
---------------------------------------------
 16     0.6250  0.6250  0.6250     E=(LI(0.1600))
  8     0.5000  0.5000  0.5000     E=(LI(0.4800))
 16     0.1250  0.1250  0.1250     E=(LI(0.4000),ZR(0.0500),MN(0.1500),FE(0.2000),CO(0.1000),CU(0.1000))
 32     0.8817  0.8817  0.8817     E=(CL(1.0000))

Local parameters and GOALs for phase LiCl225icsd269090
******************************************************
SpacegroupNo=225
HermannMauguin=F4/m-32/m
XrayDensity=2.013
Rphase=6.80%
UNIT=NM
A=0.519055+-0.000060
k1=0.0100000
B1=0.00500000
GrainSize(1,1,1)=84.1811
GEWICHT=SPHAR4, MeanValue(GEWICHT)=0.00853664
Atomic positions for phase LiCl225icsd269090
---------------------------------------------
  4     0.0000  0.0000  0.0000     E=(LI+1(1.0000))
  4     0.5000  0.5000  0.5000     E=(CL-1(1.0000))

File: data/328_Li1.4Co0.1Mg0.4Hf0.1Fe0.2Zr0.2Cl4/manual_refinement.lst
Rietveld refinement to file(s) pattern.xy
BGMN version 4.2.23, 8282 measured points, 45 peaks, 29 parameters
Start: Thu Feb 26 14:48:24 2026; End: Thu Feb 26 14:48:26 2026
25 iteration steps

Rp=4.01%  Rpb=49.72%  R=6.47%  Rwp=5.96% Rexp=2.51%
Durbin-Watson d=0.38
1-rho=10.5%

Global parameters and GOALs
****************************
Qspinel=1.00000
EPS2=-0.003424+-0.000041

Local parameters and GOALs for phase spinel
******************************************************
SpacegroupNo=227
HermannMauguin=F4_1/d-32/m
XrayDensity=2.534
Rphase=10.69%
UNIT=NM
A=1.03977+-0.00010
k1=0
B1=0.02696+-0.00030
GrainSize(1,1,1)=15.74+-0.18
GEWICHT=SPHAR4, MeanValue(GEWICHT)=0.128764
Atomic positions for phase spinel
---------------------------------------------
 16     0.6250  0.6250  0.6250     E=(LI(0.1400))
  8     0.5000  0.5000  0.5000     E=(LI(0.4200))
 16     0.1250  0.1250  0.1250     E=(LI(0.3500),HF(0.0500),MG(0.2000),ZR(0.1000),FE(0.1000),CO(0.0500))
 32     0.8817  0.8817  0.8817     E=(CL(1.0000))

File: data/329_Li1.3In0.4Co0.1Nb0.1Mn0.3Fe0.1Cl4/manual_refinement.lst
Rietveld refinement to file(s) pattern.xy
BGMN version 4.2.23, 8282 measured points, 54 peaks, 47 parameters
Start: Thu Feb 26 14:47:39 2026; End: Thu Feb 26 14:47:41 2026
26 iteration steps

Rp=2.98%  Rpb=40.64%  R=4.22%  Rwp=3.82% Rexp=2.35%
Durbin-Watson d=0.80
1-rho=4.10%

Global parameters and GOALs
****************************
Qspinel=0.8924+-0.0030
QLiCl225icsd269090=0.1076+-0.0030
EPS2=-0.002566+-0.000018

Local parameters and GOALs for phase spinel
******************************************************
SpacegroupNo=227
HermannMauguin=F4_1/d-32/m
XrayDensity=2.763
Rphase=5.99%
UNIT=NM
A=1.040031+-0.000048
k1=0.0100000
B1=0.01700+-0.00015
GrainSize(1,1,1)=24.75+-0.21
GEWICHT=SPHAR4, MeanValue(GEWICHT)=0.104178
Atomic positions for phase spinel
---------------------------------------------
  8     0.5000  0.5000  0.5000     E=(LI(0.3900))
 16     0.6250  0.6250  0.6250     E=(LI(0.1300))
 16     0.1250  0.1250  0.1250     E=(LI(0.3250),MN(0.1500),NB(0.0500),IN(0.2000),FE(0.0500),CO(0.0500))
 32     0.8817  0.8817  0.8817     E=(CL(1.0000))

Local parameters and GOALs for phase LiCl225icsd269090
******************************************************
SpacegroupNo=225
HermannMauguin=F4/m-32/m
XrayDensity=2.021
Rphase=5.39%
UNIT=NM
A=0.518401+-0.000040
k1=0.0100000
B1=0.00500000
GrainSize(1,1,1)=84.1811
GEWICHT=SPHAR4, MeanValue(GEWICHT)=0.0125640
Atomic positions for phase LiCl225icsd269090
---------------------------------------------
  4     0.0000  0.0000  0.0000     E=(LI+1(1.0000))
  4     0.5000  0.5000  0.5000     E=(CL-1(1.0000))

File: data/330_Li1.2Mn0.1V0.1Mg0.3Fe0.1In0.5Cl4/manual_refinement.lst
Rietveld refinement to file(s) pattern.xy
BGMN version 4.2.23, 8282 measured points, 290 peaks, 50 parameters
Start: Thu Feb 26 14:46:31 2026; End: Thu Feb 26 14:46:40 2026
74 iteration steps

Rp=5.33%  Rpb=59.88%  R=7.34%  Rwp=7.54% Rexp=2.88%
Durbin-Watson d=0.31
1-rho=14.3%

Global parameters and GOALs
****************************
QLi6In203Cl1212icsd89617None=0.7176+-0.0075
Qspinel=0.2824+-0.0075
EPS2=-0.003097+-0.000024

Local parameters and GOALs for phase Li6In203Cl1212icsd89617None
******************************************************
SpacegroupNo=12
HermannMauguin=C12/m1
XrayDensity=2.711
Rphase=13.30%
UNIT=NM
A=0.641458+-0.000046
B=1.11213+-0.00020
C=0.639251+-0.000042
BETA=109.9119+-0.0058
k1=0.0100000
B1=0.00500000
GrainSize(1,1,1)=84.1811
GEWICHT=SPHAR4, MeanValue(GEWICHT)=0.0499058
Atomic positions for phase Li6In203Cl1212icsd89617None
---------------------------------------------
  4     0.0000  0.1683  0.5000     E=(LI+1(1.0000))
  2     0.0000  0.5000  0.5000     E=(LI+1(1.0000))
  4     0.0000  0.3333  0.0000     E=(IN+3(0.0700))
  2     0.0000  0.0000  0.0000     E=(IN+3(0.8750))
  8     0.7579  0.1622  0.7612     E=(CL-1(1.0000))
  4     0.7550  0.0000  0.2338     E=(CL-1(1.0000))

Local parameters and GOALs for phase spinel
******************************************************
SpacegroupNo=227
HermannMauguin=F4_1/d-32/m
XrayDensity=3.087
Rphase=8.42%
UNIT=NM
A=0.99804+-0.00018
k1=0.0100000
B1=0.0247+-0.0012
GrainSize(1,1,1)=17.02+-0.85
GEWICHT=SPHAR4, MeanValue(GEWICHT)=0.0196397
Atomic positions for phase spinel
---------------------------------------------
 16     0.6250  0.6250  0.6250     E=(LI(0.1200))
  8     0.5000  0.5000  0.5000     E=(LI(0.3600))
 16     0.1250  0.1250  0.1250     E=(LI(0.3000),MG(0.1500),MN(0.0500),V(0.0500),IN(0.2500),FE(0.0500))
 32     0.8817  0.8817  0.8817     E=(CL(1.0000))

File: data/331_Li1.9V0.1Mn0.1Zr0.1Mg0.5Fe0.1Cl4/manual_refinement.lst
Rietveld refinement to file(s) pattern.xy
BGMN version 4.2.23, 8282 measured points, 54 peaks, 47 parameters
Start: Thu Feb 26 15:17:08 2026; End: Thu Feb 26 15:17:10 2026
30 iteration steps

Rp=4.59%  Rpb=34.96%  R=6.08%  Rwp=5.94% Rexp=3.05%
Durbin-Watson d=0.57
1-rho=3.66%

Global parameters and GOALs
****************************
Qspinel=0.8913+-0.0017
QLiCl=0.1087+-0.0017
EPS2=-0.001158+-0.000016

Local parameters and GOALs for phase spinel
******************************************************
SpacegroupNo=227
HermannMauguin=F4_1/d-32/m
XrayDensity=2.259
Rphase=8.73%
UNIT=NM
A=1.042084+-0.000039
k1=0.0100000
B1=0.01606+-0.00013
GrainSize(1,1,1)=26.21+-0.21
GEWICHT=SPHAR4, MeanValue(GEWICHT)=0.135669
Atomic positions for phase spinel
---------------------------------------------
 16     0.6250  0.6250  0.6250     E=(LI(0.1900))
  8     0.5000  0.5000  0.5000     E=(LI(0.5700))
 16     0.1250  0.1250  0.1250     E=(LI(0.4750),MG(0.2500),ZR(0.0500),MN(0.0500),V(0.0500),FE(0.0500))
 32     0.8817  0.8817  0.8817     E=(CL(1.0000))

Local parameters and GOALs for phase LiCl
******************************************************
SpacegroupNo=225
HermannMauguin=F4/m-32/m
XrayDensity=2.065
Rphase=7.36%
UNIT=NM
A=0.514667+-0.000024
k1=0.0100000
B1=0.00500000
GrainSize(1,1,1)=84.1811
GEWICHT=SPHAR4, MeanValue(GEWICHT)=0.0165457
Atomic positions for phase LiCl
---------------------------------------------
  4     0.0000  0.0000  0.0000     E=(LI+1(1.0000))
  4     0.5000  0.5000  0.5000     E=(CL-1(1.0000))

File: data/332_Li1.4Mg0.2Cu0.1In0.2Fe0.2Mn0.5Cl4/manual_refinement.lst
Rietveld refinement to file(s) pattern.xy
BGMN version 4.2.23, 8282 measured points, 286 peaks, 41 parameters
Start: Thu Feb 26 14:50:28 2026; End: Thu Feb 26 14:50:33 2026
42 iteration steps

Rp=4.08%  Rpb=49.83%  R=5.45%  Rwp=5.41% Rexp=2.83%
Durbin-Watson d=0.58
1-rho=7.45%

Global parameters and GOALs
****************************
QLi6In212Cl1212icsd17638None=0.1886+-0.0087
Qspinel=0.8114+-0.0087
EPS2=-0.002270+-0.000022

Local parameters and GOALs for phase Li6In212Cl1212icsd17638None
******************************************************
SpacegroupNo=12
HermannMauguin=C12/m1
XrayDensity=2.743
Rphase=7.17%
UNIT=NM
A=0.645009+-0.000064
B=1.10649+-0.00011
C=0.64134+-0.00011
BETA=110.025+-0.014
k1=0.0100000
B1=0.00266+-0.00028
GrainSize(1,1,1)=158+-17
GEWICHT=SPHAR2, MeanValue(GEWICHT)=0.0160302
Atomic positions for phase Li6In212Cl1212icsd17638None
---------------------------------------------
  2     0.0000  0.5000  0.5000     E=(LI+1(1.0000))
  4     0.0000  0.1683  0.5000     E=(LI+1(1.0000))
  4     0.0000  0.3333  0.0000     E=(IN+3(0.5300))
  4     0.7550  0.0000  0.2338     E=(CL-1(1.0000))
  8     0.7579  0.1622  0.7601     E=(CL-1(1.0000))

Local parameters and GOALs for phase spinel
******************************************************
SpacegroupNo=227
HermannMauguin=F4_1/d-32/m
XrayDensity=2.609
Rphase=8.12%
UNIT=NM
A=1.045339+-0.000060
k1=0.0100000
B1=0.01473+-0.00025
GrainSize(1,1,1)=28.57+-0.49
GEWICHT=SPHAR4, MeanValue(GEWICHT)=0.0689443
Atomic positions for phase spinel
---------------------------------------------
 16     0.6250  0.6250  0.6250     E=(LI(0.1400))
  8     0.5000  0.5000  0.5000     E=(LI(0.4200))
 16     0.1250  0.1250  0.1250     E=(LI(0.3500),MG(0.1000),MN(0.2500),IN(0.1000),FE(0.1000),CU(0.0500))
 32     0.8817  0.8817  0.8817     E=(CL(1.0000))

File: data/333_Li1.6Mg0.1Cu0.1Co0.2Ni0.2Fe0.6Cl4/manual_refinement.lst
Rietveld refinement to file(s) pattern.xy
BGMN version 4.2.23, 8282 measured points, 81 peaks, 48 parameters
Start: Thu Feb 26 15:06:23 2026; End: Thu Feb 26 15:06:25 2026
34 iteration steps

Rp=2.39%  Rpb=54.49%  R=3.15%  Rwp=3.05% Rexp=2.12%
Durbin-Watson d=1.04
1-rho=8.07%

Global parameters and GOALs
****************************
Qspinel=0.9563+-0.0029
QNiCl2=0.0437+-0.0029
EPS2=-0.003341+-0.000026

Local parameters and GOALs for phase spinel
******************************************************
SpacegroupNo=227
HermannMauguin=F4_1/d-32/m
XrayDensity=2.623
Rphase=4.26%
UNIT=NM
A=1.034645+-0.000070
k1=0.006+-0.040
B1=0.01545+-0.00044
GrainSize(1,1,1)=27.34+-0.35
GEWICHT=SPHAR4, MeanValue(GEWICHT)=0.0728696
Atomic positions for phase spinel
---------------------------------------------
 16     0.6250  0.6250  0.6250     E=(LI(0.1600))
  8     0.5000  0.5000  0.5000     E=(LI(0.4800))
 16     0.1250  0.1250  0.1250     E=(LI(0.4000),MG(0.0500),FE(0.3000),CO(0.1000),CU(0.0500),NI(0.1000))
 32     0.8817  0.8817  0.8817     E=(CL(1.0000))

Local parameters and GOALs for phase NiCl2
******************************************************
SpacegroupNo=166
HermannMauguin=R-32/m
XrayDensity=3.424
Rphase=3.40%
UNIT=NM
A=0.353784+-0.000098
C=1.73980+-0.00066
k1=0.0100000
B1=0.00500000
GrainSize(1,1,1)=84.1811
GEWICHT=SPHAR4, MeanValue(GEWICHT)=0.00332921
Atomic positions for phase NiCl2
---------------------------------------------
  3     0.0000  0.0000  0.0000     E=(NI+2(1.0000))
  6     0.0000  0.0000  0.2551     E=(CL-1(1.0000))

File: data/334_Li1.2Mn0.4Sn0.1Ta0.2Mg0.3Fe0.1Cl4/manual_refinement.lst
Rietveld refinement to file(s) pattern.xy
BGMN version 4.2.23, 8282 measured points, 86 peaks, 34 parameters
Start: Thu Feb 26 14:46:40 2026; End: Thu Feb 26 14:46:43 2026
48 iteration steps

Rp=4.42%  Rpb=49.34%  R=8.36%  Rwp=6.93% Rexp=2.81%
Durbin-Watson d=0.34
1-rho=9.43%

Global parameters and GOALs
****************************
QMnCl2166icsd337520=0.0240+-0.0038
Qspinel=0.9760+-0.0038
EPS2=-0.001827+-0.000020

Local parameters and GOALs for phase MnCl2166icsd337520
******************************************************
SpacegroupNo=166
HermannMauguin=R-32/m
XrayDensity=3.043
Rphase=8.57%
UNIT=NM
A=0.36926+-0.00016
C=1.7446+-0.0011
k1=0.0100000
B1=0.0029+-0.0016
GrainSize(1,1,1)=145+-82
GEWICHT=0.00222+-0.00035
Atomic positions for phase MnCl2166icsd337520
---------------------------------------------
  3     0.0000  0.0000  0.0000     E=(MN+2(1.0000))
  6     0.0000  0.0000  0.2545     E=(CL-1(1.0000))

Local parameters and GOALs for phase spinel
******************************************************
SpacegroupNo=227
HermannMauguin=F4_1/d-32/m
XrayDensity=2.708
Rphase=12.19%
UNIT=NM
A=1.045667+-0.000049
k1=0
B1=0.01114+-0.00016
GrainSize(1,1,1)=38.11+-0.56
GEWICHT=SPHAR4, MeanValue(GEWICHT)=0.0905091
Atomic positions for phase spinel
---------------------------------------------
 16     0.6250  0.6250  0.6250     E=(LI(0.1200))
  8     0.5000  0.5000  0.5000     E=(LI(0.3600))
 16     0.1250  0.1250  0.1250     E=(LI(0.3000),MG(0.1500),TA(0.1000),MN(0.2000),FE(0.0500),SN(0.0500))
 32     0.8817  0.8817  0.8817     E=(CL(1.0000))

File: data/335_Li1.3Mn0.2Fe0.3Zr0.2Ta0.1Co0.2Cl4/manual_refinement.lst
Rietveld refinement to file(s) pattern.xy
BGMN version 4.2.23, 8282 measured points, 45 peaks, 29 parameters
Start: Thu Feb 26 14:47:48 2026; End: Thu Feb 26 14:47:49 2026
24 iteration steps

Rp=2.58%  Rpb=53.99%  R=3.42%  Rwp=3.32% Rexp=2.10%
Durbin-Watson d=0.84
1-rho=9.28%

Global parameters and GOALs
****************************
Qspinel=1.00000
EPS2=-0.003279+-0.000039

Local parameters and GOALs for phase spinel
******************************************************
SpacegroupNo=227
HermannMauguin=F4_1/d-32/m
XrayDensity=2.681
Rphase=4.70%
UNIT=NM
A=1.03953+-0.00011
k1=0
B1=0.02618+-0.00028
GrainSize(1,1,1)=16.21+-0.17
GEWICHT=SPHAR4, MeanValue(GEWICHT)=0.0892904
Atomic positions for phase spinel
---------------------------------------------
  8     0.5000  0.5000  0.5000     E=(LI(0.3900))
 16     0.6250  0.6250  0.6250     E=(LI(0.1300))
 16     0.1250  0.1250  0.1250     E=(LI(0.3250),ZR(0.1000),TA(0.0500),MN(0.1000),FE(0.1500),CO(0.1000))
 32     0.8817  0.8817  0.8817     E=(CL(1.0000))
