Repository: CederGroupHub/alab_gpss_public

# Data

This folder contains the raw experiment data produced by A-Lab GPSS.

## What is in this folder

- `dataset.json`: Consolidated dataset used by the agentic workflows.
- `NNN_<composition>/` directories: Per-sample experiment artifacts (for example, XRD patterns, EIS files, and refinement outputs).

## Contents of each sample folder

Each sample folder (`NNN_<composition>/`) contains the same core artifact types:

- `pattern.xrdml`
  - Raw XRD measurement file for that sample
- `eis_data.csv`
  - EIS measurement data table
- `manual_refinement.lst`
  - Result file of manual XRD refinement
- `manual_refinement.png`
  - Plot/image generated from manual refinement

File: data/336_Li1.6Ni0.3V0.4Zn0.3Cl4/manual_refinement.lst
Rietveld refinement to file(s) pattern.xy
BGMN version 4.2.23, 8282 measured points, 129 peaks, 66 parameters
Start: Thu Feb 26 15:08:08 2026; End: Thu Feb 26 15:08:13 2026
61 iteration steps

Rp=5.21%  Rpb=44.62%  R=6.55%  Rwp=6.91% Rexp=2.87%
Durbin-Watson d=0.36
1-rho=8.49%

Global parameters and GOALs
****************************
QNiCl2166icsd142080=0.0647+-0.0017
QLi6VCl8225icsd1008340=0.0978+-0.0040
Qspinel=0.8375+-0.0044
EPS2=-0.003156+-0.000031

Local parameters and GOALs for phase NiCl2166icsd142080
******************************************************
SpacegroupNo=166
HermannMauguin=R-32/m
XrayDensity=3.440
Rphase=8.42%
UNIT=NM
A=0.353603+-0.000032
C=1.73345+-0.00037
k1=0.0100000
B1=0.00500000
GrainSize(1,1,1)=84.1811
GEWICHT=SPHAR4, MeanValue(GEWICHT)=0.00845349
Atomic positions for phase NiCl2166icsd142080
---------------------------------------------
  3     0.0000  0.0000  0.0000     E=(NI+2(1.0000))
  6     0.0000  0.0000  0.2551     E=(CL-1(1.0000))

Local parameters and GOALs for phase Li6VCl8225icsd1008340
******************************************************
SpacegroupNo=225
HermannMauguin=F4/m-32/m
XrayDensity=2.236
Rphase=10.06%
UNIT=NM
A=1.037679+-0.000092
k1=0.0100000
B1=0.00500000
GrainSize(1,1,1)=84.1811
GEWICHT=SPHAR4, MeanValue(GEWICHT)=0.0127804
Atomic positions for phase Li6VCl8225icsd1008340
---------------------------------------------
 24     0.0000  0.2500  0.2500     E=(LI+1(1.0000))
  4     0.0000  0.0000  0.0000     E=(V+2(1.0000))
  8     0.2500  0.2500  0.2500     E=(CL-1(1.0000))
 24     0.2450  0.0000  0.0000     E=(CL-1(1.0000))

Local parameters and GOALs for phase spinel
******************************************************
SpacegroupNo=227
HermannMauguin=F4_1/d-32/m
XrayDensity=2.548
Rphase=9.19%
UNIT=NM
A=1.031508+-0.000088
k1=0.0100000
B1=0.02718+-0.00035
GrainSize(1,1,1)=15.49+-0.20
GEWICHT=SPHAR4, MeanValue(GEWICHT)=0.109431
Atomic positions for phase spinel
---------------------------------------------
 16     0.6250  0.6250  0.6250     E=(LI(0.1600))
  8     0.5000  0.5000  0.5000     E=(LI(0.4800))
 16     0.1250  0.1250  0.1250     E=(LI(0.4000),V(0.2000),ZN(0.1500),NI(0.1500))
 32     0.8817  0.8817  0.8817     E=(CL(1.0000))

File: data/337_Li1.5Mg0.5In0.5Cl4/manual_refinement.lst
Rietveld refinement to file(s) pattern.xy
BGMN version 4.2.23, 8282 measured points, 54 peaks, 47 parameters
Start: Thu Feb 26 14:56:07 2026; End: Thu Feb 26 14:56:13 2026
90 iteration steps

Rp=8.65%  Rpb=60.98%  R=17.84%  Rwp=14.78% Rexp=3.52%
Durbin-Watson d=0.14
1-rho=19.9%

Global parameters and GOALs
****************************
Qspinel=0.7559+-0.0062
QLiCl225icsd269090=0.2441+-0.0062
EPS2=-0.001270+-0.000034

Local parameters and GOALs for phase spinel
******************************************************
SpacegroupNo=227
HermannMauguin=F4_1/d-32/m
XrayDensity=2.590
Rphase=24.23%
UNIT=NM
A=1.043906+-0.000084
k1=0
B1=0.01524+-0.00038
GrainSize(1,1,1)=27.84+-0.69
GEWICHT=SPHAR4, MeanValue(GEWICHT)=0.0642571
Atomic positions for phase spinel
---------------------------------------------
 16     0.6250  0.6250  0.6250     E=(LI(0.1500))
  8     0.5000  0.5000  0.5000     E=(LI(0.4500))
 16     0.1250  0.1250  0.1250     E=(LI(0.3750),MG(0.2500),IN(0.2500))
 32     0.8817  0.8817  0.8817     E=(CL(1.0000))

Local parameters and GOALs for phase LiCl225icsd269090
******************************************************
SpacegroupNo=225
HermannMauguin=F4/m-32/m
XrayDensity=2.036
Rphase=28.97%
UNIT=NM
A=0.517152+-0.000039
k1=0.0100000
B1=0.00500000
GrainSize(1,1,1)=84.1811
GEWICHT=SPHAR4, MeanValue(GEWICHT)=0.0207492
Atomic positions for phase LiCl225icsd269090
---------------------------------------------
  4     0.0000  0.0000  0.0000     E=(LI+1(1.0000))
  4     0.5000  0.5000  0.5000     E=(CL-1(1.0000))

File: data/338_Li1.9Fe0.525Zn0.525Cl4/manual_refinement.lst
Rietveld refinement to file(s) pattern.xy
BGMN version 4.2.23, 8282 measured points, 45 peaks, 29 parameters
Start: Thu Feb 26 15:16:47 2026; End: Thu Feb 26 15:16:49 2026
26 iteration steps

Rp=4.03%  Rpb=59.92%  R=5.17%  Rwp=5.31% Rexp=2.87%
Durbin-Watson d=0.62
1-rho=12.6%

Global parameters and GOALs
****************************
Qspinel=1.00000
EPS2=-0.002576+-0.000033

Local parameters and GOALs for phase spinel
******************************************************
SpacegroupNo=227
HermannMauguin=F4_1/d-32/m
XrayDensity=2.601
Rphase=7.32%
UNIT=NM
A=1.037384+-0.000083
k1=0.0100000
B1=0.01706+-0.00023
GrainSize(1,1,1)=24.67+-0.34
GEWICHT=SPHAR4, MeanValue(GEWICHT)=0.0631165
Atomic positions for phase spinel
---------------------------------------------
 16     0.6250  0.6250  0.6250     E=(LI(0.1900))
  8     0.5000  0.5000  0.5000     E=(LI(0.5700))
 16     0.1250  0.1250  0.1250     E=(LI(0.4750),ZN(0.2625),FE(0.2625))
 32     0.8817  0.8817  0.8817     E=(CL(1.0000))

File: data/339_Li1.5Zn0.75Zr0.25Cl4/manual_refinement.lst
Rietveld refinement to file(s) pattern.xy
BGMN version 4.2.23, 8282 measured points, 340 peaks, 49 parameters
Start: Thu Feb 26 15:01:07 2026; End: Thu Feb 26 15:01:11 2026
33 iteration steps

Rp=6.99%  Rpb=44.77%  R=8.26%  Rwp=9.36% Rexp=3.22%
Durbin-Watson d=0.28
1-rho=10.3%

Global parameters and GOALs
****************************
QLiCl225icsd269090=0.2013+-0.0022
QLi2ZnCl462icsd732222=0.7987+-0.0022
EPS2=-0.001806+-0.000016

Local parameters and GOALs for phase LiCl225icsd269090
******************************************************
SpacegroupNo=225
HermannMauguin=F4/m-32/m
XrayDensity=2.062
Rphase=15.67%
UNIT=NM
A=0.514938+-0.000024
k1=0.0100000
B1=0.00500000
GrainSize(1,1,1)=84.1811
GEWICHT=SPHAR4, MeanValue(GEWICHT)=0.0233593
Atomic positions for phase LiCl225icsd269090
---------------------------------------------
  4     0.0000  0.0000  0.0000     E=(LI+1(1.0000))
  4     0.5000  0.5000  0.5000     E=(CL-1(1.0000))

Local parameters and GOALs for phase Li2ZnCl462icsd732222
******************************************************
SpacegroupNo=62
HermannMauguin=P2_1/n2_1/m2_1/a
XrayDensity=2.523
Rphase=11.41%
UNIT=NM
A=1.279325+-0.000073
B=0.743506+-0.000045
C=0.611778+-0.000034
k1=0.0100000
B1=0.00500000
GrainSize(1,1,1)=84.1811
GEWICHT=SPHAR4, MeanValue(GEWICHT)=0.0926907
Atomic positions for phase Li2ZnCl462icsd732222
---------------------------------------------
  4     0.0000  0.0000  0.0000     E=(LI+1(1.0000))
  4     0.7692  0.2500  0.5136     E=(LI+1(1.0000))
  4     0.5902  0.2500  0.0826     E=(ZN+2(1.0000))
  4     0.5916  0.2500  0.7172     E=(CL-1(1.0000))
  4     0.9271  0.2500  0.2577     E=(CL-1(1.0000))
  8     0.6672  0.0067  0.2478     E=(CL-1(1.0000))

File: data/340_Li1.5Mg0.6In0.3Zr0.1Cl4/manual_refinement.lst
Rietveld refinement to file(s) pattern.xy
BGMN version 4.2.23, 8282 measured points, 286 peaks, 36 parameters
Start: Thu Feb 26 14:56:51 2026; End: Thu Feb 26 14:56:55 2026
33 iteration steps

Rp=8.45%  Rpb=50.65%  R=18.03%  Rwp=13.56% Rexp=3.22%
Durbin-Watson d=0.12
1-rho=13.7%

Global parameters and GOALs
****************************
QLi532Zr058In138Cl1212icsd122398None=0
Qspinel=1.00000
EPS2=-0.001545+-0.000029

Local parameters and GOALs for phase Li532Zr058In138Cl1212icsd122398None
******************************************************
SpacegroupNo=12
HermannMauguin=C12/m1
XrayDensity=2.640
Rphase=100.00%
UNIT=NM
A=UNDEF
B=UNDEF
C=UNDEF
BETA=UNDEF
k1=UNDEF
B1=UNDEF
GrainSize(1,1,1)=UNDEF
GEWICHT=0.0
Atomic positions for phase Li532Zr058In138Cl1212icsd122398None
---------------------------------------------
  4     0.0000  0.1660  0.5000     E=(LI+1(0.3800))
  2     0.0000  0.5000  0.5000     E=(LI+1(0.4400))
  4     0.0000  0.2870  0.0000     E=(LI+1(0.7300),ZR+4(0.0500),IN+3(0.0900))
  2     0.0000  0.0000  0.0000     E=(ZR+4(0.1900),IN+3(0.5100))
  4     0.7570  0.0000  0.2370     E=(CL-1(1.0000))
  8     0.7559  0.1627  0.7609     E=(CL-1(1.0000))

Local parameters and GOALs for phase spinel
******************************************************
SpacegroupNo=227
HermannMauguin=F4_1/d-32/m
XrayDensity=2.469
Rphase=21.70%
UNIT=NM
A=1.042210+-0.000064
k1=0.0100000
B1=0.01513+-0.00023
GrainSize(1,1,1)=27.82+-0.42
GEWICHT=SPHAR4, MeanValue(GEWICHT)=0.159343
Atomic positions for phase spinel
---------------------------------------------
 16     0.6250  0.6250  0.6250     E=(LI(0.1500))
  8     0.5000  0.5000  0.5000     E=(LI(0.4500))
 16     0.1250  0.1250  0.1250     E=(LI(0.3750),MG(0.3000),ZR(0.0500),IN(0.1500))
 32     0.8817  0.8817  0.8817     E=(CL(1.0000))

File: data/341_Li1.4Mg0.8Ta0.1Nb0.1Cl4/manual_refinement.lst
Rietveld refinement to file(s) pattern.xy
BGMN version 4.2.23, 8282 measured points, 54 peaks, 47 parameters
Start: Thu Feb 26 14:51:27 2026; End: Thu Feb 26 14:51:29 2026
41 iteration steps

Rp=7.33%  Rpb=38.53%  R=15.86%  Rwp=10.75% Rexp=3.24%
Durbin-Watson d=0.21
1-rho=6.75%

Global parameters and GOALs
****************************
Qspinel=0.9093+-0.0025
QLiCl225icsd269090=0.0907+-0.0025
EPS2=-0.002926+-0.000013

Local parameters and GOALs for phase spinel
******************************************************
SpacegroupNo=227
HermannMauguin=F4_1/d-32/m
XrayDensity=2.328
Rphase=19.72%
UNIT=NM
A=1.042193+-0.000025
k1=0.0100000
B1=0.00748+-0.00011
GrainSize(1,1,1)=56.30+-0.83
GEWICHT=SPHAR4, MeanValue(GEWICHT)=0.190144
Atomic positions for phase spinel
---------------------------------------------
 16     0.6250  0.6250  0.6250     E=(LI(0.1400))
  8     0.5000  0.5000  0.5000     E=(LI(0.4200))
 16     0.1250  0.1250  0.1250     E=(LI(0.3500),MG(0.4000),TA(0.0500),NB(0.0500))
 32     0.8817  0.8817  0.8817     E=(CL(1.0000))

Local parameters and GOALs for phase LiCl225icsd269090
******************************************************
SpacegroupNo=225
HermannMauguin=F4/m-32/m
XrayDensity=2.066
Rphase=12.92%
UNIT=NM
A=0.514624+-0.000030
k1=0.0100000
B1=0.00500000
GrainSize(1,1,1)=84.1811
GEWICHT=SPHAR4, MeanValue(GEWICHT)=0.0189689
Atomic positions for phase LiCl225icsd269090
---------------------------------------------
  4     0.0000  0.0000  0.0000     E=(LI+1(1.0000))
  4     0.5000  0.5000  0.5000     E=(CL-1(1.0000))

File: data/342_Li1.45Mn0.51Sc0.51Cl4/manual_refinement.lst
Rietveld refinement to file(s) pattern.xy
BGMN version 4.2.23, 8282 measured points, 529 peaks, 42 parameters
Start: Thu Feb 26 14:48:04 2026; End: Thu Feb 26 14:48:13 2026
66 iteration steps

Rp=5.17%  Rpb=52.16%  R=6.72%  Rwp=6.98% Rexp=3.52%
Durbin-Watson d=0.55
1-rho=8.95%

Global parameters and GOALs
****************************
QSc7Cl12148icsd3642414=0.1375+-0.0036
QLi3ScCl612icsd50153None=0.8625+-0.0036
EPS2=0.000977+-0.000017

Local parameters and GOALs for phase Sc7Cl12148icsd3642414
******************************************************
SpacegroupNo=148
HermannMauguin=R-3
XrayDensity=2.864
Rphase=10.90%
UNIT=NM
A=1.28856+-0.00020
C=0.89539+-0.00017
k1=0.0100000
B1=0.00500000
GrainSize(1,1,1)=84.1811
GEWICHT=SPHAR2, MeanValue(GEWICHT)=0.00714910
Atomic positions for phase Sc7Cl12148icsd3642414
---------------------------------------------
 18     0.8826  0.8392  0.6476     E=(SC(1.0000))
  3     0.0000  0.0000  0.0000     E=(SC(1.0000))
 18     0.9186  0.6897  0.5052     E=(CL(1.0000))
 18     0.1298  0.1801  0.8340     E=(CL(1.0000))

Local parameters and GOALs for phase Li3ScCl612icsd50153None
******************************************************
SpacegroupNo=12
HermannMauguin=C12/m1
XrayDensity=2.173
Rphase=8.66%
UNIT=NM
A=0.640460+-0.000036
B=1.109292+-0.000053
C=0.635934+-0.000039
BETA=109.6247+-0.0036
k1=0.0100000
B1=0.00500000
GrainSize(1,1,1)=84.1811
GEWICHT=SPHAR4, MeanValue(GEWICHT)=0.0448467
Atomic positions for phase Li3ScCl612icsd50153None
---------------------------------------------
  4     0.0000  0.1690  0.5000     E=(LI+1(0.3650))
  4     0.0000  0.3347  0.0000     E=(LI+1(1.0000))
  2     0.0000  0.5000  0.5000     E=(LI+1(0.2700))
  2     0.0000  0.0000  0.0000     E=(SC+3(1.0000))
  4     0.2421  0.0000  0.7687     E=(CL-1(1.0000))
  8     0.7613  0.8391  0.7629     E=(CL-1(1.0000))

File: data/343_Li1.7Fe0.7In0.3Cl4/manual_refinement.lst
Rietveld refinement to file(s) pattern.xy
BGMN version 4.2.23, 8282 measured points, 45 peaks, 29 parameters
Start: Thu Feb 26 16:58:36 2026; End: Thu Feb 26 16:58:37 2026
21 iteration steps

Rp=3.49%  Rpb=53.87%  R=5.18%  Rwp=4.81% Rexp=2.50%
Durbin-Watson d=0.56
1-rho=8.42%

Global parameters and GOALs
****************************
Qspinel=1.00000
EPS2=-0.002271+-0.000026

Local parameters and GOALs for phase spinel
******************************************************
SpacegroupNo=227
HermannMauguin=F4_1/d-32/m
XrayDensity=2.697
Rphase=8.35%
UNIT=NM
A=1.038150+-0.000067
k1=0.0100000
B1=0.01467+-0.00017
GrainSize(1,1,1)=28.70+-0.33
GEWICHT=SPHAR4, MeanValue(GEWICHT)=0.0799956
Atomic positions for phase spinel
---------------------------------------------
 16     0.6250  0.6250  0.6250     E=(LI(0.1700))
  8     0.5000  0.5000  0.5000     E=(LI(0.5100))
 16     0.1250  0.1250  0.1250     E=(LI(0.4250),IN(0.1500),FE(0.3500))
 32     0.8817  0.8817  0.8817     E=(CL(1.0000))

File: data/344_Li1.4Fe0.65Mn0.45Zr0.1Cl4/manual_refinement.lst
Rietveld refinement to file(s) pattern.xy
BGMN version 4.2.23, 8282 measured points, 45 peaks, 29 parameters
Start: Thu Feb 26 14:49:24 2026; End: Thu Feb 26 14:49:26 2026
24 iteration steps

Rp=3.33%  Rpb=56.69%  R=4.59%  Rwp=4.31% Rexp=2.60%
Durbin-Watson d=0.78
1-rho=9.20%

Global parameters and GOALs
****************************
Qspinel=1.00000
EPS2=-0.002014+-0.000025

Local parameters and GOALs for phase spinel
******************************************************
SpacegroupNo=227
HermannMauguin=F4_1/d-32/m
XrayDensity=2.597
Rphase=7.48%
UNIT=NM
A=1.042703+-0.000066
k1=0
B1=0.01422+-0.00017
GrainSize(1,1,1)=29.85+-0.36
GEWICHT=SPHAR4, MeanValue(GEWICHT)=0.0647126
Atomic positions for phase spinel
---------------------------------------------
 16     0.6250  0.6250  0.6250     E=(LI(0.1400))
  8     0.5000  0.5000  0.5000     E=(LI(0.4200))
 16     0.1250  0.1250  0.1250     E=(LI(0.3500),ZR(0.0500),MN(0.2250),FE(0.3250))
 32     0.8817  0.8817  0.8817     E=(CL(1.0000))

File: data/345_Li1.5Fe0.5Y0.25In0.25Cl4/manual_refinement.lst
Rietveld refinement to file(s) pattern.xy
BGMN version 4.2.23, 8282 measured points, 313 peaks, 48 parameters
Start: Thu Feb 26 14:55:14 2026; End: Thu Feb 26 14:55:20 2026
44 iteration steps

Rp=3.65%  Rpb=59.89%  R=4.76%  Rwp=4.86% Rexp=2.78%
Durbin-Watson d=0.70
1-rho=16.3%

Global parameters and GOALs
****************************
QLi3YCl6164icsd29966None=0.1470+-0.0044
Qspinel=0.8530+-0.0044
EPS2=-0.004037+-0.000045

Local parameters and GOALs for phase Li3YCl6164icsd29966None
******************************************************
SpacegroupNo=164
HermannMauguin=P-32/m1
XrayDensity=2.440
Rphase=5.79%
UNIT=NM
A=1.12204+-0.00019
C=0.60382+-0.00015
k1=0.0100000
B1=0.00500000
GrainSize(1,1,1)=84.1811
GEWICHT=SPHAR4, MeanValue(GEWICHT)=0.00856022
Atomic positions for phase Li3YCl6164icsd29966None
---------------------------------------------
  6     0.3410  0.0000  0.0000     E=(LI+1(0.6200))
  6     0.3253  0.0000  0.5000     E=(LI+1(0.8800))
  1     0.0000  0.0000  0.0000     E=(Y+3(1.0000))
  2     0.3333  0.6667  0.0010     E=(Y+3(0.4341))
  2     0.3333  0.6667  0.5015     E=(Y+3(0.5659))
  6     0.8865 -0.8865  0.2353     E=(CL-1(1.0000))
  6     0.7800 -0.7800  0.7415     E=(CL-1(1.0000))
  6     0.5530 -0.5530  0.2495     E=(CL-1(1.0000))

Local parameters and GOALs for phase spinel
******************************************************
SpacegroupNo=227
HermannMauguin=F4_1/d-32/m
XrayDensity=2.702
Rphase=7.63%
UNIT=NM
A=1.04337+-0.00012
k1=0.0100000
B1=0.02616+-0.00041
GrainSize(1,1,1)=16.09+-0.25
GEWICHT=SPHAR4, MeanValue(GEWICHT)=0.0496790
Atomic positions for phase spinel
---------------------------------------------
 16     0.6250  0.6250  0.6250     E=(LI(0.1500))
  8     0.5000  0.5000  0.5000     E=(LI(0.4500))
 16     0.1250  0.1250  0.1250     E=(LI(0.3750),Y(0.1250),IN(0.1250),FE(0.2500))
 32     0.8817  0.8817  0.8817     E=(CL(1.0000))

File: data/346_Li1.8Co0.475Fe0.475Sc0.1Cl4/manual_refinement.lst
Rietveld refinement to file(s) pattern.xy
BGMN version 4.2.23, 8282 measured points, 45 peaks, 29 parameters
Start: Thu Feb 26 16:58:44 2026; End: Thu Feb 26 16:58:45 2026
23 iteration steps

Rp=2.63%  Rpb=50.03%  R=4.05%  Rwp=3.56% Rexp=1.94%
Durbin-Watson d=0.61
1-rho=6.28%

Global parameters and GOALs
****************************
Qspinel=1.00000
EPS2=-0.002891+-0.000023

Local parameters and GOALs for phase spinel
******************************************************
SpacegroupNo=227
HermannMauguin=F4_1/d-32/m
XrayDensity=2.611
Rphase=7.01%
UNIT=NM
A=1.027612+-0.000061
k1=0.0100000
B1=0.01593+-0.00015
GrainSize(1,1,1)=26.42+-0.25
GEWICHT=SPHAR4, MeanValue(GEWICHT)=0.132296
Atomic positions for phase spinel
---------------------------------------------
  8     0.5000  0.5000  0.5000     E=(LI(0.5400))
 16     0.6250  0.6250  0.6250     E=(LI(0.1800))
 16     0.1250  0.1250  0.1250     E=(LI(0.4500),SC(0.0500),FE(0.2375),CO(0.2375))
 32     0.8817  0.8817  0.8817     E=(CL(1.0000))

File: data/347_Li1.8Co0.55Zn0.55Cl4/manual_refinement.lst
Rietveld refinement to file(s) pattern.xy
BGMN version 4.2.23, 8282 measured points, 84 peaks, 48 parameters
Start: Thu Feb 26 15:12:29 2026; End: Thu Feb 26 15:12:31 2026
25 iteration steps

Rp=3.06%  Rpb=61.79%  R=4.86%  Rwp=4.42% Rexp=2.16%
Durbin-Watson d=0.50
1-rho=16.4%

Global parameters and GOALs
****************************
Qspinel=0.8838+-0.0041
QCoCl2166icsd443980=0.1162+-0.0041
EPS2=-0.003787+-0.000046

Local parameters and GOALs for phase spinel
******************************************************
SpacegroupNo=227
HermannMauguin=F4_1/d-32/m
XrayDensity=2.679
Rphase=7.66%
UNIT=NM
A=1.03350+-0.00012
k1=0
B1=0.02058+-0.00036
GrainSize(1,1,1)=20.62+-0.36
GEWICHT=SPHAR4, MeanValue(GEWICHT)=0.0733736
Atomic positions for phase spinel
---------------------------------------------
  8     0.5000  0.5000  0.5000     E=(LI(0.5400))
 16     0.6250  0.6250  0.6250     E=(LI(0.1800))
 16     0.1250  0.1250  0.1250     E=(LI(0.4500),ZN(0.2750),CO(0.2750))
 32     0.8817  0.8817  0.8817     E=(CL(1.0000))

Local parameters and GOALs for phase CoCl2166icsd443980
******************************************************
SpacegroupNo=166
HermannMauguin=R-32/m
XrayDensity=3.366
Rphase=4.71%
UNIT=NM
A=0.356112+-0.000057
C=1.74945+-0.00059
k1=0.0100000
B1=0.00500000
GrainSize(1,1,1)=84.1811
GEWICHT=SPHAR4, MeanValue(GEWICHT)=0.00964844
Atomic positions for phase CoCl2166icsd443980
---------------------------------------------
  3     0.0000  0.0000  0.0000     E=(CO+2(1.0000))
  6     0.0000  0.0000  0.2558     E=(CL-1(1.0000))

File: data/348_Li1.4Fe0.2Mg0.6Ta0.2Cl4/manual_refinement.lst
Rietveld refinement to file(s) pattern.xy
BGMN version 4.2.23, 8282 measured points, 93 peaks, 47 parameters
Start: Thu Feb 26 14:49:00 2026; End: Thu Feb 26 14:49:01 2026
24 iteration steps

Rp=4.93%  Rpb=43.13%  R=9.34%  Rwp=7.43% Rexp=2.70%
Durbin-Watson d=0.28
1-rho=7.46%

Global parameters and GOALs
****************************
Qspinel=0.8786+-0.0025
QLi6FeCl8225icsd7321731=0.1214+-0.0025
EPS2=-0.001262+-0.000021

Local parameters and GOALs for phase spinel
******************************************************
SpacegroupNo=227
HermannMauguin=F4_1/d-32/m
XrayDensity=2.513
Rphase=12.99%
UNIT=NM
A=1.041149+-0.000050
k1=0.0100000
B1=0.01425+-0.00018
GrainSize(1,1,1)=29.53+-0.36
GEWICHT=SPHAR4, MeanValue(GEWICHT)=0.143633
Atomic positions for phase spinel
---------------------------------------------
 16     0.6250  0.6250  0.6250     E=(LI(0.1400))
  8     0.5000  0.5000  0.5000     E=(LI(0.4200))
 16     0.1250  0.1250  0.1250     E=(LI(0.3500),MG(0.3000),TA(0.1000),FE(0.1000))
 32     0.8817  0.8817  0.8817     E=(CL(1.0000))

Local parameters and GOALs for phase Li6FeCl8225icsd7321731
******************************************************
SpacegroupNo=225
HermannMauguin=F4/m-32/m
XrayDensity=2.325
Rphase=10.38%
UNIT=NM
A=1.028671+-0.000066
k1=0.0100000
B1=0.00500000
GrainSize(1,1,1)=84.1811
GEWICHT=SPHAR4, MeanValue(GEWICHT)=0.0198527
Atomic positions for phase Li6FeCl8225icsd7321731
---------------------------------------------
 24     0.0000  0.2500  0.2500     E=(LI+1(1.0000))
  4     0.0000  0.0000  0.0000     E=(FE+2(1.0000))
  8     0.2500  0.2500  0.2500     E=(CL-1(1.0000))
 24     0.2410  0.0000  0.0000     E=(CL-1(1.0000))

File: data/349_Li1.5Mn0.5Y0.5Cl4/manual_refinement.lst
Rietveld refinement to file(s) pattern.xy
BGMN version 4.2.23, 8282 measured points, 589 peaks, 69 parameters
Start: Thu Feb 26 14:59:26 2026; End: Thu Feb 26 15:00:10 2026
298 iteration steps

Rp=3.89%  Rpb=44.54%  R=4.81%  Rwp=4.95% Rexp=2.76%
Durbin-Watson d=0.72
1-rho=8.10%

Global parameters and GOALs
****************************
QLi3YCl6164icsd29966None=0.3645+-0.0036
Qspinel=0.4490+-0.0040
QYCl3=0.1865+-0.0024
EPS2=-0.002893+-0.000017

Local parameters and GOALs for phase Li3YCl6164icsd29966None
******************************************************
SpacegroupNo=164
HermannMauguin=P-32/m1
XrayDensity=2.448
Rphase=6.58%
UNIT=NM
A=1.120486+-0.000067
C=0.603431+-0.000046
k1=0.0100000
B1=0.00500000
GrainSize(1,1,1)=84.1811
GEWICHT=SPHAR4, MeanValue(GEWICHT)=0.0318358
Atomic positions for phase Li3YCl6164icsd29966None
---------------------------------------------
  6     0.3410  0.0000  0.0000     E=(LI+1(0.6200))
  6     0.3253  0.0000  0.5000     E=(LI+1(0.8800))
  1     0.0000  0.0000  0.0000     E=(Y+3(1.0000))
  2     0.3333  0.6667  0.0010     E=(Y+3(0.4341))
  2     0.3333  0.6667  0.5015     E=(Y+3(0.5659))
  6     0.8865 -0.8865  0.2353     E=(CL-1(1.0000))
  6     0.7800 -0.7800  0.7415     E=(CL-1(1.0000))
  6     0.5530 -0.5530  0.2495     E=(CL-1(1.0000))

Local parameters and GOALs for phase spinel
******************************************************
SpacegroupNo=227
HermannMauguin=F4_1/d-32/m
XrayDensity=2.554
Rphase=5.92%
UNIT=NM
A=1.052509+-0.000052
k1=0
B1=0.01114+-0.00023
GrainSize(1,1,1)=38.09+-0.79
GEWICHT=SPHAR4, MeanValue(GEWICHT)=0.0392092
Atomic positions for phase spinel
---------------------------------------------
 16     0.6250  0.6250  0.6250     E=(LI(0.1500))
  8     0.5000  0.5000  0.5000     E=(LI(0.4500))
 16     0.1250  0.1250  0.1250     E=(LI(0.3750),Y(0.2500),MN(0.2500))
 32     0.8817  0.8817  0.8817     E=(CL(1.0000))

Local parameters and GOALs for phase YCl3
******************************************************
SpacegroupNo=12
HermannMauguin=C12/m1
XrayDensity=2.634
Rphase=5.34%
UNIT=NM
A=0.69162+-0.00014
B=1.19069+-0.00011
C=0.641206+-0.000065
BETA=111.164+-0.012
k1=0.0100000
B1=0.00500000
GrainSize(1,1,1)=84.1811
GEWICHT=SPHAR4, MeanValue(GEWICHT)=0.0162865
Atomic positions for phase YCl3
---------------------------------------------
  4     0.0000  0.1660  0.0000     E=(Y+3(1.0000))
  4     0.7890  0.0000  0.7530     E=(CL-1(1.0000))
  8     0.7710  0.1790  0.2400     E=(CL-1(1.0000))

File: data/350_Li1.5Mn0.3Fe0.2Y0.35In0.15Cl4/manual_refinement.lst
Rietveld refinement to file(s) pattern.xy
BGMN version 4.2.23, 8282 measured points, 338 peaks, 66 parameters
Start: Thu Feb 26 14:57:45 2026; End: Thu Feb 26 14:58:00 2026
102 iteration steps

Rp=3.92%  Rpb=51.49%  R=4.79%  Rwp=5.16% Rexp=2.88%
Durbin-Watson d=0.72
1-rho=11.3%

Global parameters and GOALs
****************************
Qspinel=0.6160+-0.0047
QLi3YCl6164icsd29964None=0.3288+-0.0045
QFeCl2205icsd136832None=0.0551+-0.0031
EPS2=-0.002856+-0.000024

Local parameters and GOALs for phase spinel
******************************************************
SpacegroupNo=227
HermannMauguin=F4_1/d-32/m
XrayDensity=2.629
Rphase=5.65%
UNIT=NM
A=1.048603+-0.000074
k1=0.0100000
B1=0.01851+-0.00033
GrainSize(1,1,1)=22.73+-0.40
GEWICHT=SPHAR4, MeanValue(GEWICHT)=0.0428395
Atomic positions for phase spinel
---------------------------------------------
 16     0.6250  0.6250  0.6250     E=(LI(0.1500))
  8     0.5000  0.5000  0.5000     E=(LI(0.4500))
 16     0.1250  0.1250  0.1250     E=(LI(0.3750),Y(0.1750),MN(0.1500),IN(0.0750),FE(0.1000))
 32     0.8817  0.8817  0.8817     E=(CL(1.0000))

Local parameters and GOALs for phase Li3YCl6164icsd29964None
******************************************************
SpacegroupNo=164
HermannMauguin=P-32/m1
XrayDensity=2.448
Rphase=7.70%
UNIT=NM
A=1.120226+-0.000086
C=0.603752+-0.000060
k1=0.0100000
B1=0.00500000
GrainSize(1,1,1)=84.1811
GEWICHT=SPHAR4, MeanValue(GEWICHT)=0.0228656
Atomic positions for phase Li3YCl6164icsd29964None
---------------------------------------------
  6     0.3206  0.0000  0.5000     E=(LI+1(0.6800))
  6     0.3404  0.0000  0.0000     E=(LI+1(0.8200))
  1     0.0000  0.0000  0.0000     E=(Y+3(1.0000))
  2     0.3333  0.6667  0.0102     E=(Y+3(0.2288))
  2     0.3333  0.6667  0.5044     E=(Y+3(0.7712))
  6     0.8866 -0.8866  0.2363     E=(CL-1(1.0000))
  6     0.7793 -0.7793  0.7314     E=(CL-1(1.0000))
  6     0.5533 -0.5533  0.2497     E=(CL-1(1.0000))

Local parameters and GOALs for phase FeCl2205icsd136832None
******************************************************
SpacegroupNo=205
HermannMauguin=P2_1/a-3
XrayDensity=6.809
Rphase=7.75%
UNIT=NM
A=0.498174+-0.000051
k1=0.0100000
B1=0.00420+-0.00058
GrainSize(1,1,1)=100+-14
GEWICHT=SPHAR4, MeanValue(GEWICHT)=0.00383426
Atomic positions for phase FeCl2205icsd136832None
---------------------------------------------
  4     0.0000  0.0000  0.0000     E=(FE+2(1.0000))
  8     0.6486  0.6486  0.6486     E=(CL-1(1.0000))

File: data/351_Li1.88Fe0.88Bi0.12Cl4/manual_refinement.lst
Rietveld refinement to file(s) pattern.xy
BGMN version 4.2.23, 8282 measured points, 45 peaks, 29 parameters
Start: Thu Feb 26 15:11:51 2026; End: Thu Feb 26 15:11:52 2026
26 iteration steps

Rp=3.10%  Rpb=51.56%  R=4.57%  Rwp=4.31% Rexp=2.26%
Durbin-Watson d=0.59
1-rho=8.00%

Global parameters and GOALs
****************************
Qspinel=1.00000
EPS2=-0.002566+-0.000027

Local parameters and GOALs for phase spinel
******************************************************
SpacegroupNo=227
HermannMauguin=F4_1/d-32/m
XrayDensity=2.720
Rphase=6.46%
UNIT=NM
A=1.038115+-0.000071
k1=0.0100000
B1=0.01746+-0.00018
GrainSize(1,1,1)=24.11+-0.25
GEWICHT=SPHAR4, MeanValue(GEWICHT)=0.0994050
Atomic positions for phase spinel
---------------------------------------------
 16     0.6250  0.6250  0.6250     E=(LI(0.1880))
  8     0.5000  0.5000  0.5000     E=(LI(0.5640))
 16     0.1250  0.1250  0.1250     E=(LI(0.4700),FE(0.4400),BI(0.0600))
 32     0.8817  0.8817  0.8817     E=(CL(1.0000))
